Repository: qpv-research-group/solcore5

<!-- ALL-CONTRIBUTORS-BADGE:START - Do not remove or modify this section -->
<!-- ALL-CONTRIBUTORS-BADGE:END -->

Solcore
=======

**Solcore** was born as a modular set of tools, written (almost) entirely in Python 3, to address some of the task we had to solve more. With time, however, it has evolved as a complete semiconductor solver able of modelling the optical and electrical properties of a wide range of solar cells, from quantum well devices to multi-junction solar cells.

Please, visit [Solcore\'s Documentation](http://docs.solcore.solar), the [Tutorial](docs/source/Examples/tutorial.rst) for a step-by-step example of how to use *Solcore* to model a solar cell and also check the [Examples folder](examples) for more specific information and examples of usage.

File: solcore/future/material_data/sopra_nk/ALAS_T/ALAS028T.csv
wavelength[m],n,k
2.75829102e-07,4.3788,2.512
2.76752637e-07,4.3559,2.4674
2.77682377e-07,4.3317,2.429
2.78618385e-07,4.308,2.3942
2.7956072400000003e-07,4.2815,2.3665
2.8050946e-07,4.2536,2.3482
2.81464657e-07,4.2312,2.333
2.82426381e-07,4.2204,2.3152
2.833947e-07,4.2118,2.3012
2.84369682e-07,4.1941,2.2957
2.8535139500000003e-07,4.1757,2.2933
2.86339911e-07,4.1637,2.2915
2.87335298e-07,4.1552,2.2935
2.88337631e-07,4.1505,2.3012
2.8934698100000004e-07,4.1473,2.3137
2.9036342200000004e-07,4.1445,2.3283
2.9138703e-07,4.1479,2.3419
2.9241788000000006e-07,4.1626,2.3523
2.9345605e-07,4.1848,2.3627
2.9450161800000004e-07,4.2078,2.3757
2.95554663e-07,4.2344,2.3876
2.9661526600000005e-07,4.2677,2.3997
2.97683509e-07,4.308,2.4149
2.9875947300000006e-07,4.3565,2.4285
2.9984324400000003e-07,4.4093,2.4342
3.0093490600000004e-07,4.4623,2.43
3.02034546e-07,4.518,2.4171
3.03142253e-07,4.5793,2.3975
3.04258114e-07,4.641,2.3737
3.0538222000000006e-07,4.6988,2.3456
3.06514663e-07,4.7547,2.3118
3.07655537e-07,4.8101,2.2749
3.08804935e-07,4.866,2.2352
3.09962953e-07,4.923,2.1913
3.1112969e-07,4.9809,2.1423
3.12305243e-07,5.0371,2.0855
3.13489712e-07,5.0935,2.0202
3.1468320100000003e-07,5.1521,1.9469
3.15885812e-07,5.2058,1.8667
3.1709765e-07,5.2535,1.7764
3.18318822e-07,5.2959,1.6726
3.1954943600000004e-07,5.3259,1.562
3.2078960200000004e-07,5.3387,1.4509
3.22039432e-07,5.3337,1.3429
3.23299039e-07,5.3126,1.2408
3.24568537e-07,5.2759,1.1455
3.25848045e-07,5.2271,1.0608
3.27137682e-07,5.1695,0.98964
3.28437566e-07,5.1052,0.93113
3.29747823e-07,5.0415,0.88065
3.3106857500000003e-07,4.9821,0.83529
3.3239995e-07,4.9234,0.79841
3.3374207600000004e-07,4.866,0.76736
3.35095085e-07,4.8135,0.73607
3.3645910800000003e-07,4.7685,0.70402
3.37834281e-07,4.7302,0.67158
3.39220742e-07,4.6941,0.64076
3.4061863e-07,4.6589,0.6132
3.42028086e-07,4.626,0.58805
3.43449256e-07,4.5946,0.5645
3.4488228500000003e-07,4.5634,0.54312
3.46327322e-07,4.5317,0.52478
3.4778452e-07,4.5005,0.50757
3.49254032e-07,4.4708,0.48978
3.50736015e-07,4.4432,0.47228
3.5223062900000003e-07,4.417,0.45541
3.5373803500000006e-07,4.3912,0.43914
3.5525839900000004e-07,4.3662,0.42478
3.5679188900000003e-07,4.3429,0.41259
3.58338674e-07,4.3207,0.40011
3.5989893e-07,4.2991,0.38642
3.61472832e-07,4.2778,0.37312
3.6306056000000004e-07,4.2573,0.36057
3.6466229800000006e-07,4.2379,0.34776
3.66278231e-07,4.2195,0.33442
3.6790855e-07,4.2014,0.32182
3.6955344600000003e-07,4.1828,0.31089
3.7121311800000003e-07,4.1638,0.30046
3.7288776300000004e-07,4.145,0.28894
3.74577587e-07,4.1265,0.27616
3.7628279600000006e-07,4.1084,0.26293
3.78003601e-07,4.091,0.24955
3.7974021800000003e-07,4.0738,0.23711
3.8149286600000003e-07,4.056,0.22661
3.8326176600000006e-07,4.0386,0.21663
3.85047147e-07,4.0233,0.2063
3.8684924000000005e-07,4.0087,0.19577
3.8866828e-07,3.9924,0.18458
3.90504508e-07,3.9758,0.17296
3.92358169e-07,3.9605,0.16145
3.9422951100000003e-07,3.9461,0.15026
3.9611879000000003e-07,3.9305,0.13919
3.98026264e-07,3.9141,0.12733
3.99952198e-07,3.8986,0.11492
4.0189686e-07,3.8817,0.10299
4.03860525e-07,3.8636,0.091072
4.0584347400000004e-07,3.8456,0.079024
4.0784599100000006e-07,3.8258,0.067589
4.09868368e-07,3.8061,0.057021
4.11910901e-07,3.7878,0.047287
4.13973894e-07,3.7674,0.03854
4.1605765500000005e-07,3.7463,0.031268
4.1816250000000005e-07,3.7269,0.024948
4.2028875000000003e-07,3.7072,0.01829
4.2243673400000003e-07,3.6868,0.010999
4.24606785e-07,3.6656,0.0044766
4.26799247e-07,3.6436,0.0008568
4.2901446800000006e-07,3.6229,0.0
4.3125280400000006e-07,3.6051,0.0
4.3351462e-07,3.5895,0.0
4.3580028600000006e-07,3.5741,0.0
4.38110181e-07,3.5577,0.0
4.404446940000001e-07,3.5412,0.0
4.42804219e-07,3.5269,0.0
4.4518916100000006e-07,3.5138,0.0
4.4759993200000003e-07,3.4997,0.0
4.50036956e-07,3.4859,0.0
4.5250066200000003e-07,3.4733,0.0
4.5499149100000004e-07,3.4618,0.0
4.57509894e-07,3.4515,0.0
4.6005633100000004e-07,3.4406,0.0
4.6263127300000007e-07,3.4292,0.0
4.6523520200000007e-07,3.4174,0.0
4.67868609e-07,3.405,0.0
4.70531997e-07,3.3936,0.0
4.7322588300000006e-07,3.3832,0.0
4.75950792e-07,3.3739,0.0
4.787072640000001e-07,3.3656,0.0
4.8149585e-07,3.3567,0.0
4.84317114e-07,3.3472,0.0
4.87171636e-07,3.3371,0.0
4.900600050000001e-07,3.3263,0.0
4.92982828e-07,3.3174,0.0
4.95940725e-07,3.3094,0.0
4.98934331e-07,3.3,0.0
5.01964297e-07,3.2916,0.0
5.05031288e-07,3.2849,0.0
5.081359890000001e-07,3.2768,0.0
5.11279098e-07,3.2671,0.0
5.14461333e-07,3.2594,0.0
5.176834290000001e-07,3.2525,0.0
5.2094614e-07,3.2441,0.0
5.24250238e-07,3.2359,0.0
5.27596516e-07,3.2293,0.0
5.30985787e-07,3.2237,0.0
5.344188850000001e-07,3.2167,0.0
5.37896665e-07,3.2089,0.0
5.41420006e-07,3.202,0.0
5.449898080000001e-07,3.1946,0.0
5.48606997e-07,3.1872,0.0
5.52272522e-07,3.1807,0.0
5.5598736e-07,3.1751,0.0
5.59752511e-07,3.1703,0.0
5.63569006e-07,3.1641,0.0
5.67437901e-07,3.1564,0.0
5.71360282e-07,3.1504,0.0
5.75337268e-07,3.146,0.0
5.793700060000001e-07,3.1402,0.0
5.834596770000001e-07,3.1337,0.0
5.87607494e-07,3.1288,0.0
5.91814708e-07,3.124,0.0
5.96082602e-07,3.1185,0.0
6.004125e-07,3.1123,0.0
6.04805762e-07,3.1063,0.0
6.0926379e-07,3.101,0.0
6.13788026e-07,3.0951,0.0
6.18379957e-07,3.0892,0.0
6.230411120000001e-07,3.0842,0.0
6.2777307e-07,3.08,0.0
6.325774560000001e-07,3.0759,0.0
6.374559450000001e-07,3.0711,0.0
6.424102660000001e-07,3.0664,0.0
6.474422e-07,3.0617,0.0
6.52553586e-07,3.0579,0.0
6.5774632e-07,3.0541,0.0
6.630223600000001e-07,3.0497,0.0
6.683837270000001e-07,3.0446,0.0
6.73832507e-07,3.0387,0.0
6.793708560000001e-07,3.0337,0.0
6.85001002e-07,3.0303,0.0
6.90725244e-07,3.0268,0.0
6.965459620000001e-07,3.022,0.0
7.02465616e-07,3.018,0.0
7.084867500000001e-07,3.0155,0.0
7.14611996e-07,3.0116,0.0
7.208440770000001e-07,3.0062,0.0
7.271858140000001e-07,3.0024,0.0
7.33640126e-07,2.9994,0.0
7.402100380000001e-07,2.995,0.0
7.468986820000001e-07,2.9914,0.0
7.53709309e-07,2.9885,0.0
7.60645284e-07,2.9843,0.0
7.677101010000001e-07,2.98,0.0
7.74907383e-07,2.9766,0.0
7.822408910000001e-07,2.9739,0.0
7.89714531e-07,2.9713,0.0
7.97332356e-07,2.968,0.0
8.050985800000001e-07,2.9648,0.0
8.13017582e-07,2.9616,0.0
8.210939160000001e-07,2.9592,0.0
8.293323160000001e-07,2.9561,0.0
8.37737711e-07,2.9523,0.0
8.463152310000001e-07,2.95,0.0
8.55070216e-07,2.9477,0.0
8.640082320000001e-07,2.9448,0.0
8.7313508e-07,2.9419,0.0
8.82456806e-07,2.9384,0.0
8.919797220000001e-07,2.9341,0.0
9.01710409e-07,2.9313,0.0
9.116557450000001e-07,2.9301,0.0
9.21822909e-07,2.9281,0.0
9.322194080000001e-07,2.9255,0.0
9.4285309e-07,2.9229,0.0
9.53732164e-07,2.9203,0.0
9.648652240000001e-07,2.9171,0.0
9.7626127e-07,2.9139,0.0
9.87929731e-07,2.9122,0.0

File: solcore/future/material_data/sopra_nk/ALAS_T/ALAS052T.csv
wavelength[m],n,k
2.75829102e-07,4.3968,2.5661
2.76752637e-07,4.3789,2.515
2.77682377e-07,4.3556,2.4673
2.78618385e-07,4.331,2.4332
2.7956072400000003e-07,4.3085,2.4054
2.8050946e-07,4.2871,2.3779
2.81464657e-07,4.2637,2.3537
2.82426381e-07,4.2409,2.3352
2.833947e-07,4.2215,2.3226
2.84369682e-07,4.2022,2.3126
2.8535139500000003e-07,4.1854,2.3027
2.86339911e-07,4.1758,2.2936
2.87335298e-07,4.1693,2.2882
2.88337631e-07,4.1662,2.2883
2.8934698100000004e-07,4.1675,2.2935
2.9036342200000004e-07,4.1713,2.3012
2.9138703e-07,4.1779,2.3101
2.9241788000000006e-07,4.1879,2.323
2.9345605e-07,4.2021,2.3354
2.9450161800000004e-07,4.2218,2.3426
2.95554663e-07,4.2472,2.3479
2.9661526600000005e-07,4.2762,2.3538
2.97683509e-07,4.3085,2.3616
2.9875947300000006e-07,4.345,2.3701
2.9984324400000003e-07,4.3856,2.377
3.0093490600000004e-07,4.4306,2.3793
3.02034546e-07,4.4807,2.3741
3.03142253e-07,4.536,2.3605
3.04258114e-07,4.5938,2.3393
3.0538222000000006e-07,4.6522,2.3122
3.06514663e-07,4.7124,2.2818
3.07655537e-07,4.7726,2.2495
3.08804935e-07,4.8307,2.2162
3.09962953e-07,4.8845,2.1821
3.1112969e-07,4.9351,2.1439
3.12305243e-07,4.9878,2.0995
3.13489712e-07,5.0426,2.0482
3.1468320100000003e-07,5.0966,1.9865
3.15885812e-07,5.1483,1.9121
3.1709765e-07,5.1957,1.8268
3.18318822e-07,5.238,1.7317
3.1954943600000004e-07,5.2741,1.6273
3.2078960200000004e-07,5.2978,1.5187
3.22039432e-07,5.3039,1.4102
3.23299039e-07,5.2948,1.3032
3.24568537e-07,5.2707,1.2038
3.25848045e-07,5.2302,1.1176
3.27137682e-07,5.1769,1.0437
3.28437566e-07,5.1149,0.98176
3.29747823e-07,5.0476,0.93077
3.3106857500000003e-07,4.9836,0.88518
3.3239995e-07,4.9281,0.84258
3.3374207600000004e-07,4.8786,0.80329
3.35095085e-07,4.8344,0.7655
3.3645910800000003e-07,4.7957,0.72746
3.37834281e-07,4.7578,0.69074
3.39220742e-07,4.7202,0.65787
3.4061863e-07,4.6842,0.62806
3.42028086e-07,4.6478,0.60075
3.43449256e-07,4.6125,0.57573
3.4488228500000003e-07,4.5806,0.55176
3.46327322e-07,4.5507,0.53061
3.4778452e-07,4.5208,0.51341
3.49254032e-07,4.4914,0.49823
3.50736015e-07,4.4635,0.48374
3.5223062900000003e-07,4.4367,0.46894
3.5373803500000006e-07,4.41,0.45358
3.5525839900000004e-07,4.3842,0.43795
3.5679188900000003e-07,4.3592,0.42298
3.58338674e-07,4.3348,0.40887
3.5989893e-07,4.3116,0.39364
3.61472832e-07,4.2898,0.37826
3.6306056000000004e-07,4.2688,0.36474
3.6466229800000006e-07,4.2481,0.35209
3.66278231e-07,4.2282,0.33977
3.6790855e-07,4.2092,0.32816
3.6955344600000003e-07,4.1908,0.31635
3.7121311800000003e-07,4.1732,0.30382
3.7288776300000004e-07,4.1557,0.29174
3.74577587e-07,4.1375,0.28012
3.7628279600000006e-07,4.1195,0.26736
3.78003601e-07,4.1026,0.25368
3.7974021800000003e-07,4.0862,0.24099
3.8149286600000003e-07,4.0696,0.2301
3.8326176600000006e-07,4.0536,0.22
3.85047147e-07,4.0387,0.20921
3.8684924000000005e-07,4.0236,0.19793
3.8866828e-07,4.0068,0.18675
3.90504508e-07,3.9901,0.17497
3.92358169e-07,3.9742,0.16298
3.9422951100000003e-07,3.9589,0.15204
3.9611879000000003e-07,3.9424,0.14163
3.98026264e-07,3.9254,0.13081
3.99952198e-07,3.9098,0.11994
4.0189686e-07,3.8933,0.10931
4.03860525e-07,3.8758,0.098631
4.0584347400000004e-07,3.8588,0.087675
4.0784599100000006e-07,3.8402,0.076977
4.09868368e-07,3.8219,0.067016
4.11910901e-07,3.805,0.057591
4.13973894e-07,3.786,0.048734
4.1605765500000005e-07,3.7657,0.041056
4.1816250000000005e-07,3.7466,0.035004
4.2028875000000003e-07,3.728,0.02966
4.2243673400000003e-07,3.7101,0.02367
4.24606785e-07,3.6927,0.01713
4.26799247e-07,3.6744,0.010544
4.2901446800000006e-07,3.6549,0.0046035
4.3125280400000006e-07,3.6353,0.0009825
4.3351462e-07,3.6175,0.0
4.3580028600000006e-07,3.6008,0.0
4.38110181e-07,3.5838,0.0
4.404446940000001e-07,3.5668,0.0
4.42804219e-07,3.5522,0.0
4.4518916100000006e-07,3.5391,0.0
4.4759993200000003e-07,3.5247,0.0
4.50036956e-07,3.5108,0.0
4.5250066200000003e-07,3.4982,0.0
4.5499149100000004e-07,3.4867,0.0
4.57509894e-07,3.4765,0.0
4.6005633100000004e-07,3.4657,0.0
4.6263127300000007e-07,3.4545,0.0
4.6523520200000007e-07,3.4427,0.0
4.67868609e-07,3.4303,0.0
4.70531997e-07,3.419,0.0
4.7322588300000006e-07,3.4088,0.0
4.75950792e-07,3.3996,0.0
4.787072640000001e-07,3.3914,0.0
4.8149585e-07,3.3827,0.0
4.84317114e-07,3.3733,0.0
4.87171636e-07,3.3633,0.0
4.900600050000001e-07,3.3528,0.0
4.92982828e-07,3.344,0.0
4.95940725e-07,3.3362,0.0
4.98934331e-07,3.3269,0.0
5.01964297e-07,3.3187,0.0
5.05031288e-07,3.3121,0.0
5.081359890000001e-07,3.3041,0.0
5.11279098e-07,3.2947,0.0
5.14461333e-07,3.287,0.0
5.176834290000001e-07,3.2803,0.0
5.2094614e-07,3.272,0.0
5.24250238e-07,3.264,0.0
5.27596516e-07,3.2576,0.0
5.30985787e-07,3.2521,0.0
5.344188850000001e-07,3.2452,0.0
5.37896665e-07,3.2376,0.0
5.41420006e-07,3.231,0.0
5.449898080000001e-07,3.2237,0.0
5.48606997e-07,3.2164,0.0
5.52272522e-07,3.21,0.0
5.5598736e-07,3.2046,0.0
5.59752511e-07,3.2,0.0
5.63569006e-07,3.1939,0.0
5.67437901e-07,3.1864,0.0
5.71360282e-07,3.1806,0.0
5.75337268e-07,3.1764,0.0
5.793700060000001e-07,3.1707,0.0
5.834596770000001e-07,3.1644,0.0
5.87607494e-07,3.1596,0.0
5.91814708e-07,3.1549,0.0
5.96082602e-07,3.1496,0.0
6.004125e-07,3.1437,0.0
6.04805762e-07,3.1377,0.0
6.0926379e-07,3.1326,0.0
6.13788026e-07,3.1268,0.0
6.18379957e-07,3.1212,0.0
6.230411120000001e-07,3.1163,0.0
6.2777307e-07,3.1123,0.0
6.325774560000001e-07,3.1083,0.0
6.374559450000001e-07,3.1037,0.0
6.424102660000001e-07,3.0991,0.0
6.474422e-07,3.0946,0.0
6.52553586e-07,3.0909,0.0
6.5774632e-07,3.0872,0.0
6.630223600000001e-07,3.0829,0.0
6.683837270000001e-07,3.078,0.0
6.73832507e-07,3.0723,0.0
6.793708560000001e-07,3.0674,0.0
6.85001002e-07,3.0641,0.0
6.90725244e-07,3.0608,0.0
6.965459620000001e-07,3.0561,0.0
7.02465616e-07,3.0522,0.0
7.084867500000001e-07,3.0499,0.0
7.14611996e-07,3.0461,0.0
7.208440770000001e-07,3.0409,0.0
7.271858140000001e-07,3.0372,0.0
7.33640126e-07,3.0343,0.0
7.402100380000001e-07,3.0301,0.0
7.468986820000001e-07,3.0266,0.0
7.53709309e-07,3.0238,0.0
7.60645284e-07,3.0196,0.0
7.677101010000001e-07,3.0155,0.0
7.74907383e-07,3.0122,0.0
7.822408910000001e-07,3.0097,0.0
7.89714531e-07,3.0073,0.0
7.97332356e-07,3.0041,0.0
8.050985800000001e-07,3.001,0.0
8.13017582e-07,2.9978,0.0
8.210939160000001e-07,2.9955,0.0
8.293323160000001e-07,2.9925,0.0
8.37737711e-07,2.9889,0.0
8.463152310000001e-07,2.9867,0.0
8.55070216e-07,2.9845,0.0
8.640082320000001e-07,2.9817,0.0
8.7313508e-07,2.9789,0.0
8.82456806e-07,2.9755,0.0
8.919797220000001e-07,2.9713,0.0
9.01710409e-07,2.9687,0.0
9.116557450000001e-07,2.9675,0.0
9.21822909e-07,2.9657,0.0
9.322194080000001e-07,2.9631,0.0
9.4285309e-07,2.9606,0.0
9.53732164e-07,2.9582,0.0
9.648652240000001e-07,2.9551,0.0
9.7626127e-07,2.952,0.0
9.87929731e-07,2.9503,0.0

File: solcore/future/material_data/sopra_nk/ALAS_T/ALAS072T.csv
wavelength[m],n,k
2.75829102e-07,4.371,2.5993
2.76752637e-07,4.3552,2.5555
2.77682377e-07,4.3379,2.5166
2.78618385e-07,4.3183,2.4772
2.7956072400000003e-07,4.2969,2.4357
2.8050946e-07,4.2791,2.4013
2.81464657e-07,4.2631,2.3756
2.82426381e-07,4.2453,2.3549
2.833947e-07,4.2269,2.3374
2.84369682e-07,4.2113,2.3237
2.8535139500000003e-07,4.2021,2.3135
2.86339911e-07,4.1979,2.3049
2.87335298e-07,4.1941,2.3025
2.88337631e-07,4.1905,2.3044
2.8934698100000004e-07,4.1893,2.3056
2.9036342200000004e-07,4.1899,2.3081
2.9138703e-07,4.192,2.3127
2.9241788000000006e-07,4.1985,2.3196
2.9345605e-07,4.2121,2.3304
2.9450161800000004e-07,4.2309,2.3414
2.95554663e-07,4.2519,2.3466
2.9661526600000005e-07,4.2775,2.3509
2.97683509e-07,4.3093,2.3594
2.9875947300000006e-07,4.3457,2.3673
2.9984324400000003e-07,4.386,2.3694
3.0093490600000004e-07,4.4297,2.3672
3.02034546e-07,4.4748,2.3635
3.03142253e-07,4.5213,2.3542
3.04258114e-07,4.57,2.3375
3.0538222000000006e-07,4.6207,2.3163
3.06514663e-07,4.6732,2.2901
3.07655537e-07,4.728,2.2609
3.08804935e-07,4.7846,2.2306
3.09962953e-07,4.8398,2.1966
3.1112969e-07,4.8927,2.1557
3.12305243e-07,4.9466,2.1084
3.13489712e-07,5.0015,2.056
3.1468320100000003e-07,5.0555,1.9944
3.15885812e-07,5.1083,1.9237
3.1709765e-07,5.1586,1.8479
3.18318822e-07,5.2028,1.7672
3.1954943600000004e-07,5.2387,1.679
3.2078960200000004e-07,5.2653,1.5811
3.22039432e-07,5.2792,1.4749
3.23299039e-07,5.2833,1.3674
3.24568537e-07,5.2799,1.2673
3.25848045e-07,5.2611,1.1771
3.27137682e-07,5.2246,1.095
3.28437566e-07,5.1734,1.0241
3.29747823e-07,5.1116,0.96706
3.3106857500000003e-07,5.0462,0.9196
3.3239995e-07,4.9818,0.87506
3.3374207600000004e-07,4.9208,0.83003
3.35095085e-07,4.8654,0.78582
3.3645910800000003e-07,4.8204,0.74621
3.37834281e-07,4.7853,0.71251
3.39220742e-07,4.7494,0.68256
3.4061863e-07,4.711,0.65405
3.42028086e-07,4.6736,0.62618
3.43449256e-07,4.6372,0.5994
3.4488228500000003e-07,4.6035,0.57429
3.46327322e-07,4.5726,0.5502
3.4778452e-07,4.543,0.52709
3.49254032e-07,4.5135,0.50681
3.50736015e-07,4.4848,0.4896
3.5223062900000003e-07,4.457,0.47425
3.5373803500000006e-07,4.4288,0.4609
3.5525839900000004e-07,4.4014,0.44734
3.5679188900000003e-07,4.376,0.43101
3.58338674e-07,4.352,0.41459
3.5989893e-07,4.3289,0.39942
3.61472832e-07,4.3066,0.38413
3.6306056000000004e-07,4.2851,0.36986
3.6466229800000006e-07,4.2647,0.35659
3.66278231e-07,4.2448,0.34306
3.6790855e-07,4.2248,0.33067
3.6955344600000003e-07,4.205,0.32052
3.7121311800000003e-07,4.186,0.31055
3.7288776300000004e-07,4.168,0.29893
3.74577587e-07,4.1508,0.28676
3.7628279600000006e-07,4.1347,0.27518
3.78003601e-07,4.1186,0.26349
3.7974021800000003e-07,4.1018,0.25102
3.8149286600000003e-07,4.0844,0.23875
3.8326176600000006e-07,4.0671,0.22783
3.85047147e-07,4.0517,0.21731
3.8684924000000005e-07,4.0372,0.20633
3.8866828e-07,4.0217,0.19478
3.90504508e-07,4.006,0.18165
3.92358169e-07,3.9903,0.16753
3.9422951100000003e-07,3.9739,0.15462
3.9611879000000003e-07,3.9557,0.14334
3.98026264e-07,3.9372,0.13279
3.99952198e-07,3.9209,0.12213
4.0189686e-07,3.9035,0.11151
4.03860525e-07,3.8851,0.1014
4.0584347400000004e-07,3.8676,0.091468
4.0784599100000006e-07,3.8492,0.081448
4.09868368e-07,3.831,0.071564
4.11910901e-07,3.814,0.062393
4.13973894e-07,3.795,0.053925
4.1605765500000005e-07,3.7747,0.046225
4.1816250000000005e-07,3.7552,0.040119
4.2028875000000003e-07,3.7358,0.035565
4.2243673400000003e-07,3.718,0.031581
4.24606785e-07,3.7021,0.026746
4.26799247e-07,3.686,0.020862
4.2901446800000006e-07,3.6692,0.015163
4.3125280400000006e-07,3.6528,0.0096854
4.3351462e-07,3.6361,0.0044308
4.3580028600000006e-07,3.6179,0.0009984
4.38110181e-07,3.5986,0.0
4.404446940000001e-07,3.5803,0.0
4.42804219e-07,3.5648,0.0
4.4518916100000006e-07,3.551,0.0
4.4759993200000003e-07,3.5362,0.0
4.50036956e-07,3.5219,0.0
4.5250066200000003e-07,3.5089,0.0
4.5499149100000004e-07,3.4972,0.0
4.57509894e-07,3.4866,0.0
4.6005633100000004e-07,3.4756,0.0
4.6263127300000007e-07,3.4641,0.0
4.6523520200000007e-07,3.452,0.0
4.67868609e-07,3.4395,0.0
4.70531997e-07,3.4281,0.0
4.7322588300000006e-07,3.4177,0.0
4.75950792e-07,3.4083,0.0
4.787072640000001e-07,3.4,0.0
4.8149585e-07,3.391,0.0
4.84317114e-07,3.3815,0.0
4.87171636e-07,3.3714,0.0
4.900600050000001e-07,3.3607,0.0
4.92982828e-07,3.3518,0.0
4.95940725e-07,3.3439,0.0
4.98934331e-07,3.3346,0.0
5.01964297e-07,3.3262,0.0
5.05031288e-07,3.3195,0.0
5.081359890000001e-07,3.3114,0.0
5.11279098e-07,3.3019,0.0
5.14461333e-07,3.2941,0.0
5.176834290000001e-07,3.2873,0.0
5.2094614e-07,3.2791,0.0
5.24250238e-07,3.2709,0.0
5.27596516e-07,3.2644,0.0
5.30985787e-07,3.2588,0.0
5.344188850000001e-07,3.2518,0.0
5.37896665e-07,3.2442,0.0
5.41420006e-07,3.2375,0.0
5.449898080000001e-07,3.23,0.0
5.48606997e-07,3.2227,0.0
5.52272522e-07,3.2164,0.0
5.5598736e-07,3.2108,0.0
5.59752511e-07,3.2062,0.0
5.63569006e-07,3.2001,0.0
5.67437901e-07,3.1925,0.0
5.71360282e-07,3.1865,0.0
5.75337268e-07,3.1823,0.0
5.793700060000001e-07,3.1766,0.0
5.834596770000001e-07,3.1702,0.0
5.87607494e-07,3.1653,0.0
5.91814708e-07,3.1606,0.0
5.96082602e-07,3.1553,0.0
6.004125e-07,3.1492,0.0
6.04805762e-07,3.1432,0.0
6.0926379e-07,3.1381,0.0
6.13788026e-07,3.1323,0.0
6.18379957e-07,3.1266,0.0
6.230411120000001e-07,3.1217,0.0
6.2777307e-07,3.1176,0.0
6.325774560000001e-07,3.1135,0.0
6.374559450000001e-07,3.1089,0.0
6.424102660000001e-07,3.1042,0.0
6.474422e-07,3.0997,0.0
6.52553586e-07,3.096,0.0
6.5774632e-07,3.0923,0.0
6.630223600000001e-07,3.0879,0.0
6.683837270000001e-07,3.0829,0.0
6.73832507e-07,3.0772,0.0
6.793708560000001e-07,3.0723,0.0
6.85001002e-07,3.0689,0.0
6.90725244e-07,3.0656,0.0
6.965459620000001e-07,3.061,0.0
7.02465616e-07,3.057,0.0
7.084867500000001e-07,3.0546,0.0
7.14611996e-07,3.0508,0.0
7.208440770000001e-07,3.0456,0.0
7.271858140000001e-07,3.0419,0.0
7.33640126e-07,3.0389,0.0
7.402100380000001e-07,3.0346,0.0
7.468986820000001e-07,3.0311,0.0
7.53709309e-07,3.0283,0.0
7.60645284e-07,3.0241,0.0
7.677101010000001e-07,3.02,0.0
7.74907383e-07,3.0167,0.0
7.822408910000001e-07,3.0141,0.0
7.89714531e-07,3.0116,0.0
7.97332356e-07,3.0084,0.0
8.050985800000001e-07,3.0052,0.0
8.13017582e-07,3.0022,0.0
8.210939160000001e-07,2.9998,0.0
8.293323160000001e-07,2.9968,0.0
8.37737711e-07,2.9931,0.0
8.463152310000001e-07,2.9909,0.0
8.55070216e-07,2.9887,0.0
8.640082320000001e-07,2.9859,0.0
8.7313508e-07,2.9831,0.0
8.82456806e-07,2.9796,0.0
8.919797220000001e-07,2.9755,0.0
9.01710409e-07,2.9728,0.0
9.116557450000001e-07,2.9716,0.0
9.21822909e-07,2.9697,0.0
9.322194080000001e-07,2.9671,0.0
9.4285309e-07,2.9646,0.0
9.53732164e-07,2.9621,0.0
9.648652240000001e-07,2.959,0.0
9.7626127e-07,2.9559,0.0
9.87929731e-07,2.9542,0.0

File: solcore/future/material_data/sopra_nk/ALAS_T/ALAS098T.csv
wavelength[m],n,k
2.75829102e-07,4.4215,2.6115
2.76752637e-07,4.4098,2.5596
2.77682377e-07,4.3953,2.5117
2.78618385e-07,4.3794,2.4712
2.7956072400000003e-07,4.3583,2.4395
2.8050946e-07,4.3275,2.4142
2.81464657e-07,4.2934,2.3921
2.82426381e-07,4.2619,2.3719
2.833947e-07,4.2367,2.3538
2.84369682e-07,4.2203,2.339
2.8535139500000003e-07,4.2079,2.3285
2.86339911e-07,4.1979,2.3211
2.87335298e-07,4.1933,2.3144
2.88337631e-07,4.1918,2.3098
2.8934698100000004e-07,4.1895,2.3089
2.9036342200000004e-07,4.1899,2.3109
2.9138703e-07,4.1965,2.315
2.9241788000000006e-07,4.2062,2.3205
2.9345605e-07,4.2174,2.3268
2.9450161800000004e-07,4.2309,2.333
2.95554663e-07,4.2473,2.3394
2.9661526600000005e-07,4.2678,2.347
2.97683509e-07,4.2937,2.3552
2.9875947300000006e-07,4.3245,2.3623
2.9984324400000003e-07,4.3598,2.3662
3.0093490600000004e-07,4.3999,2.3658
3.02034546e-07,4.4431,2.3618
3.03142253e-07,4.4886,2.3549
3.04258114e-07,4.5364,2.3443
3.0538222000000006e-07,4.5853,2.3281
3.06514663e-07,4.6354,2.3056
3.07655537e-07,4.6891,2.2782
3.08804935e-07,4.7454,2.2465
3.09962953e-07,4.7977,2.2114
3.1112969e-07,4.8453,2.1724
3.12305243e-07,4.895,2.1269
3.13489712e-07,4.949,2.0752
3.1468320100000003e-07,5.0056,2.019
3.15885812e-07,5.0603,1.9592
3.1709765e-07,5.111,1.8949
3.18318822e-07,5.1575,1.8219
3.1954943600000004e-07,5.1972,1.7397
3.2078960200000004e-07,5.2267,1.6535
3.22039432e-07,5.2425,1.5663
3.23299039e-07,5.2494,1.4696
3.24568537e-07,5.2549,1.3575
3.25848045e-07,5.2511,1.2469
3.27137682e-07,5.2283,1.1516
3.28437566e-07,5.1885,1.0711
3.29747823e-07,5.1365,1.0037
3.3106857500000003e-07,5.0768,0.94826
3.3239995e-07,5.0136,0.9033
3.3374207600000004e-07,4.9497,0.86854
3.35095085e-07,4.8865,0.84064
3.3645910800000003e-07,4.8341,0.80607
3.37834281e-07,4.7972,0.76029
3.39220742e-07,4.7628,0.71747
3.4061863e-07,4.7267,0.68191
3.42028086e-07,4.6936,0.64908
3.43449256e-07,4.6622,0.61916
3.4488228500000003e-07,4.6304,0.59353
3.46327322e-07,4.5988,0.57048
3.4778452e-07,4.5684,0.54712
3.49254032e-07,4.5379,0.52503
3.50736015e-07,4.5072,0.50503
3.5223062900000003e-07,4.4776,0.48534
3.5373803500000006e-07,4.4484,0.4665
3.5525839900000004e-07,4.4203,0.4499
3.5679188900000003e-07,4.3943,0.43521
3.58338674e-07,4.3695,0.42161
3.5989893e-07,4.3454,0.4091
3.61472832e-07,4.3225,0.39764
3.6306056000000004e-07,4.301,0.38627
3.6466229800000006e-07,4.2799,0.37445
3.66278231e-07,4.2586,0.36202
3.6790855e-07,4.2375,0.34925
3.6955344600000003e-07,4.2172,0.33705
3.7121311800000003e-07,4.198,0.32508
3.7288776300000004e-07,4.1798,0.31229
3.74577587e-07,4.1617,0.29811
3.7628279600000006e-07,4.1439,0.28317
3.78003601e-07,4.1269,0.26917
3.7974021800000003e-07,4.1099,0.25578
3.8149286600000003e-07,4.0942,0.24256
3.8326176600000006e-07,4.0795,0.23062
3.85047147e-07,4.0642,0.21968
3.8684924000000005e-07,4.0482,0.20901
3.8866828e-07,4.0314,0.19812
3.90504508e-07,4.0149,0.186
3.92358169e-07,3.9991,0.17274
3.9422951100000003e-07,3.9827,0.16013
3.9611879000000003e-07,3.9644,0.14918
3.98026264e-07,3.9457,0.13897
3.99952198e-07,3.9292,0.12878
4.0189686e-07,3.9118,0.11874
4.03860525e-07,3.8935,0.10904
4.0584347400000004e-07,3.8763,0.099615
4.0784599100000006e-07,3.8583,0.090045
4.09868368e-07,3.8409,0.080385
4.11910901e-07,3.8245,0.070893
4.13973894e-07,3.8057,0.061946
4.1605765500000005e-07,3.7856,0.054228
4.1816250000000005e-07,3.7662,0.047991
4.2028875000000003e-07,3.7469,0.04317
4.2243673400000003e-07,3.7287,0.039063
4.24606785e-07,3.7124,0.034793
4.26799247e-07,3.6967,0.030212
4.2901446800000006e-07,3.6812,0.025286
4.3125280400000006e-07,3.6664,0.020041
4.3351462e-07,3.6521,0.014871
4.3580028600000006e-07,3.6367,0.0098862
4.38110181e-07,3.6189,0.0049464
4.404446940000001e-07,3.5991,0.0012427
4.42804219e-07,3.5814,0.0
4.4518916100000006e-07,3.5659,0.0
4.4759993200000003e-07,3.5502,0.0
4.50036956e-07,3.5352,0.0
4.5250066200000003e-07,3.5217,0.0
4.5499149100000004e-07,3.5095,0.0
4.57509894e-07,3.4986,0.0
4.6005633100000004e-07,3.4872,0.0
4.6263127300000007e-07,3.4754,0.0
4.6523520200000007e-07,3.4632,0.0
4.67868609e-07,3.4504,0.0
4.70531997e-07,3.4387,0.0
4.7322588300000006e-07,3.4281,0.0
4.75950792e-07,3.4186,0.0
4.787072640000001e-07,3.4101,0.0
4.8149585e-07,3.4011,0.0
4.84317114e-07,3.3915,0.0
4.87171636e-07,3.3813,0.0
4.900600050000001e-07,3.3704,0.0
4.92982828e-07,3.3614,0.0
4.95940725e-07,3.3534,0.0
4.98934331e-07,3.3439,0.0
5.01964297e-07,3.3354,0.0
5.05031288e-07,3.3286,0.0
5.081359890000001e-07,3.3205,0.0
5.11279098e-07,3.3109,0.0
5.14461333e-07,3.3031,0.0
5.176834290000001e-07,3.2961,0.0
5.2094614e-07,3.2878,0.0
5.24250238e-07,3.2796,0.0
5.27596516e-07,3.2731,0.0
5.30985787e-07,3.2675,0.0
5.344188850000001e-07,3.2605,0.0
5.37896665e-07,3.2528,0.0
5.41420006e-07,3.246,0.0
5.449898080000001e-07,3.2385,0.0
5.48606997e-07,3.2311,0.0
5.52272522e-07,3.2247,0.0
5.5598736e-07,3.2192,0.0
5.59752511e-07,3.2145,0.0
5.63569006e-07,3.2083,0.0
5.67437901e-07,3.2006,0.0
5.71360282e-07,3.1947,0.0
5.75337268e-07,3.1905,0.0
5.793700060000001e-07,3.1848,0.0
5.834596770000001e-07,3.1783,0.0
5.87607494e-07,3.1735,0.0
5.91814708e-07,3.1688,0.0
5.96082602e-07,3.1634,0.0
6.004125e-07,3.1573,0.0
6.04805762e-07,3.1513,0.0
6.0926379e-07,3.1462,0.0
6.13788026e-07,3.1403,0.0
6.18379957e-07,3.1345,0.0
6.230411120000001e-07,3.1296,0.0
6.2777307e-07,3.1255,0.0
6.325774560000001e-07,3.1216,0.0
6.374559450000001e-07,3.1168,0.0
6.424102660000001e-07,3.1122,0.0
6.474422e-07,3.1077,0.0
6.52553586e-07,3.104,0.0
6.5774632e-07,3.1003,0.0
6.630223600000001e-07,3.0959,0.0
6.683837270000001e-07,3.0909,0.0
6.73832507e-07,3.0851,0.0
6.793708560000001e-07,3.0801,0.0
6.85001002e-07,3.0768,0.0
6.90725244e-07,3.0735,0.0
6.965459620000001e-07,3.0687,0.0
7.02465616e-07,3.0648,0.0
7.084867500000001e-07,3.0624,0.0
7.14611996e-07,3.0587,0.0
7.208440770000001e-07,3.0534,0.0
7.271858140000001e-07,3.0497,0.0
7.33640126e-07,3.0468,0.0
7.402100380000001e-07,3.0424,0.0
7.468986820000001e-07,3.0389,0.0
7.53709309e-07,3.0361,0.0
7.60645284e-07,3.0319,0.0
7.677101010000001e-07,3.0278,0.0
7.74907383e-07,3.0245,0.0
7.822408910000001e-07,3.022,0.0
7.89714531e-07,3.0194,0.0
7.97332356e-07,3.0162,0.0
8.050985800000001e-07,3.0131,0.0
8.13017582e-07,3.01,0.0
8.210939160000001e-07,3.0077,0.0
8.293323160000001e-07,3.0047,0.0
8.37737711e-07,3.0009,0.0
8.463152310000001e-07,2.9987,0.0
8.55070216e-07,2.9966,0.0
8.640082320000001e-07,2.9938,0.0
8.7313508e-07,2.991,0.0
8.82456806e-07,2.9875,0.0
8.919797220000001e-07,2.9832,0.0
9.01710409e-07,2.9806,0.0
9.116557450000001e-07,2.9794,0.0
9.21822909e-07,2.9776,0.0
9.322194080000001e-07,2.975,0.0
9.4285309e-07,2.9725,0.0
9.53732164e-07,2.9701,0.0
9.648652240000001e-07,2.9669,0.0
9.7626127e-07,2.9638,0.0
9.87929731e-07,2.9622,0.0

File: solcore/future/material_data/sopra_nk/ALAS_T/ALAS125T.csv
wavelength[m],n,k
2.75829102e-07,4.4117,2.6384
2.76752637e-07,4.408,2.5857
2.77682377e-07,4.3972,2.5361
2.78618385e-07,4.3761,2.4971
2.7956072400000003e-07,4.3554,2.467
2.8050946e-07,4.3411,2.4398
2.81464657e-07,4.3246,2.4171
2.82426381e-07,4.3065,2.399
2.833947e-07,4.2896,2.3831
2.84369682e-07,4.2751,2.3686
2.8535139500000003e-07,4.2628,2.3579
2.86339911e-07,4.249,2.3488
2.87335298e-07,4.2333,2.3406
2.88337631e-07,4.2172,2.3369
2.8934698100000004e-07,4.2049,2.3344
2.9036342200000004e-07,4.1983,2.3302
2.9138703e-07,4.1982,2.3266
2.9241788000000006e-07,4.2018,2.3258
2.9345605e-07,4.2066,2.3238
2.9450161800000004e-07,4.2188,2.3202
2.95554663e-07,4.2356,2.3217
2.9661526600000005e-07,4.2533,2.3251
2.97683509e-07,4.2759,2.3275
2.9875947300000006e-07,4.3,2.3352
2.9984324400000003e-07,4.3257,2.344
3.0093490600000004e-07,4.3589,2.3464
3.02034546e-07,4.3969,2.3434
3.03142253e-07,4.4358,2.3382
3.04258114e-07,4.4795,2.3286
3.0538222000000006e-07,4.5283,2.3141
3.06514663e-07,4.5796,2.2954
3.07655537e-07,4.6348,2.2712
3.08804935e-07,4.6899,2.2434
3.09962953e-07,4.7405,2.2128
3.1112969e-07,4.7907,2.1765
3.12305243e-07,4.8428,2.1344
3.13489712e-07,4.8933,2.0877
3.1468320100000003e-07,4.9432,2.0394
3.15885812e-07,4.9922,1.9901
3.1709765e-07,5.0375,1.9344
3.18318822e-07,5.0833,1.8676
3.1954943600000004e-07,5.1315,1.7937
3.2078960200000004e-07,5.1742,1.717
3.22039432e-07,5.2058,1.6356
3.23299039e-07,5.2297,1.544
3.24568537e-07,5.246,1.4425
3.25848045e-07,5.2477,1.3425
3.27137682e-07,5.2287,1.2534
3.28437566e-07,5.1887,1.1749
3.29747823e-07,5.1357,1.1041
3.3106857500000003e-07,5.0792,1.0417
3.3239995e-07,5.0229,0.99
3.3374207600000004e-07,4.9682,0.94522
3.35095085e-07,4.918,0.90028
3.3645910800000003e-07,4.8772,0.85089
3.37834281e-07,4.8444,0.7998
3.39220742e-07,4.8106,0.7534
3.4061863e-07,4.7726,0.71289
3.42028086e-07,4.7344,0.67608
3.43449256e-07,4.6989,0.64231
3.4488228500000003e-07,4.6638,0.61367
3.46327322e-07,4.629,0.59156
3.4778452e-07,4.5962,0.57354
3.49254032e-07,4.5655,0.55559
3.50736015e-07,4.5364,0.53598
3.5223062900000003e-07,4.5079,0.5161
3.5373803500000006e-07,4.4795,0.49654
3.5525839900000004e-07,4.4519,0.47716
3.5679188900000003e-07,4.4257,0.45765
3.58338674e-07,4.4005,0.4375
3.5989893e-07,4.3751,0.41861
3.61472832e-07,4.3499,0.40446
3.6306056000000004e-07,4.3259,0.39478
3.6466229800000006e-07,4.3026,0.38434
3.66278231e-07,4.2805,0.37157
3.6790855e-07,4.2594,0.35961
3.6955344600000003e-07,4.2389,0.3489
3.7121311800000003e-07,4.2192,0.33787
3.7288776300000004e-07,4.1997,0.32506
3.74577587e-07,4.1802,0.31039
3.7628279600000006e-07,4.1614,0.29612
3.78003601e-07,4.1447,0.2833
3.7974021800000003e-07,4.1298,0.27156
3.8149286600000003e-07,4.1139,0.25962
3.8326176600000006e-07,4.0961,0.2474
3.85047147e-07,4.0793,0.23645
3.8684924000000005e-07,4.0637,0.22646
3.8866828e-07,4.0479,0.21602
3.90504508e-07,4.0327,0.20401
3.92358169e-07,4.0184,0.19073
3.9422951100000003e-07,4.0039,0.17734
3.9611879000000003e-07,3.9871,0.16428
3.98026264e-07,3.969,0.15155
3.99952198e-07,3.9518,0.1391
4.0189686e-07,3.9334,0.12746
4.03860525e-07,3.9142,0.11676
4.0584347400000004e-07,3.8958,0.1063
4.0784599100000006e-07,3.8765,0.096389
4.09868368e-07,3.8581,0.087196
4.11910901e-07,3.8414,0.078076
4.13973894e-07,3.8227,0.069366
4.1605765500000005e-07,3.8028,0.061368
4.1816250000000005e-07,3.7835,0.054221
4.2028875000000003e-07,3.7634,0.048583
4.2243673400000003e-07,3.7443,0.044421
4.24606785e-07,3.7274,0.040712
4.26799247e-07,3.7116,0.036429
4.2901446800000006e-07,3.6961,0.031675
4.3125280400000006e-07,3.6814,0.026809
4.3351462e-07,3.6674,0.021808
4.3580028600000006e-07,3.6524,0.017025
4.38110181e-07,3.6357,0.01265
4.404446940000001e-07,3.6181,0.0082875
4.42804219e-07,3.6015,0.003931
4.4518916100000006e-07,3.5849,0.000912
4.4759993200000003e-07,3.5671,0.0
4.50036956e-07,3.5507,0.0
4.5250066200000003e-07,3.5363,0.0
4.5499149100000004e-07,3.5234,0.0
4.57509894e-07,3.512,0.0
4.6005633100000004e-07,3.5001,0.0
4.6263127300000007e-07,3.4879,0.0
4.6523520200000007e-07,3.4752,0.0
4.67868609e-07,3.462,0.0
4.70531997e-07,3.45,0.0
4.7322588300000006e-07,3.4391,0.0
4.75950792e-07,3.4293,0.0
4.787072640000001e-07,3.4206,0.0
4.8149585e-07,3.4113,0.0
4.84317114e-07,3.4014,0.0
4.87171636e-07,3.3909,0.0
4.900600050000001e-07,3.3798,0.0
4.92982828e-07,3.3705,0.0
4.95940725e-07,3.3623,0.0
4.98934331e-07,3.3527,0.0
5.01964297e-07,3.3441,0.0
5.05031288e-07,3.3372,0.0
5.081359890000001e-07,3.3288,0.0
5.11279098e-07,3.319,0.0
5.14461333e-07,3.311,0.0
5.176834290000001e-07,3.304,0.0
5.2094614e-07,3.2954,0.0
5.24250238e-07,3.2871,0.0
5.27596516e-07,3.2805,0.0
5.30985787e-07,3.2747,0.0
5.344188850000001e-07,3.2675,0.0
5.37896665e-07,3.2597,0.0
5.41420006e-07,3.2528,0.0
5.449898080000001e-07,3.2452,0.0
5.48606997e-07,3.2377,0.0
5.52272522e-07,3.2311,0.0
5.5598736e-07,3.2255,0.0
5.59752511e-07,3.2207,0.0
5.63569006e-07,3.2145,0.0
5.67437901e-07,3.2067,0.0
5.71360282e-07,3.2006,0.0
5.75337268e-07,3.1962,0.0
5.793700060000001e-07,3.1904,0.0
5.834596770000001e-07,3.1839,0.0
5.87607494e-07,3.179,0.0
5.91814708e-07,3.1743,0.0
5.96082602e-07,3.1688,0.0
6.004125e-07,3.1626,0.0
6.04805762e-07,3.1565,0.0
6.0926379e-07,3.1512,0.0
6.13788026e-07,3.1453,0.0
6.18379957e-07,3.1394,0.0
6.230411120000001e-07,3.1344,0.0
6.2777307e-07,3.1303,0.0
6.325774560000001e-07,3.1262,0.0
6.374559450000001e-07,3.1214,0.0
6.424102660000001e-07,3.1168,0.0
6.474422e-07,3.1121,0.0
6.52553586e-07,3.1083,0.0
6.5774632e-07,3.1046,0.0
6.630223600000001e-07,3.1002,0.0
6.683837270000001e-07,3.095,0.0
6.73832507e-07,3.0892,0.0
6.793708560000001e-07,3.0842,0.0
6.85001002e-07,3.0808,0.0
6.90725244e-07,3.0774,0.0
6.965459620000001e-07,3.0726,0.0
7.02465616e-07,3.0686,0.0
7.084867500000001e-07,3.0662,0.0
7.14611996e-07,3.0624,0.0
7.208440770000001e-07,3.057,0.0
7.271858140000001e-07,3.0533,0.0
7.33640126e-07,3.0503,0.0
7.402100380000001e-07,3.0459,0.0
7.468986820000001e-07,3.0423,0.0
7.53709309e-07,3.0395,0.0
7.60645284e-07,3.0352,0.0
7.677101010000001e-07,3.031,0.0
7.74907383e-07,3.0277,0.0
7.822408910000001e-07,3.0251,0.0
7.89714531e-07,3.0225,0.0
7.97332356e-07,3.0193,0.0
8.050985800000001e-07,3.0161,0.0
8.13017582e-07,3.0129,0.0
8.210939160000001e-07,3.0106,0.0
8.293323160000001e-07,3.0076,0.0
8.37737711e-07,3.0038,0.0
8.463152310000001e-07,3.0016,0.0
8.55070216e-07,2.9994,0.0
8.640082320000001e-07,2.9965,0.0
8.7313508e-07,2.9936,0.0
8.82456806e-07,2.9901,0.0
8.919797220000001e-07,2.9859,0.0
9.01710409e-07,2.9832,0.0
9.116557450000001e-07,2.982,0.0
9.21822909e-07,2.9801,0.0
9.322194080000001e-07,2.9775,0.0
9.4285309e-07,2.9749,0.0
9.53732164e-07,2.9724,0.0
9.648652240000001e-07,2.9692,0.0
9.7626127e-07,2.9661,0.0
9.87929731e-07,2.9644,0.0

File: solcore/future/material_data/sopra_nk/ALAS_T/ALAS152T.csv
wavelength[m],n,k
2.75829102e-07,4.4171,2.7193
2.76752637e-07,4.4133,2.6622
2.77682377e-07,4.4075,2.6088
2.78618385e-07,4.3975,2.5576
2.7956072400000003e-07,4.3812,2.5122
2.8050946e-07,4.3619,2.4739
2.81464657e-07,4.3411,2.4378
2.82426381e-07,4.3186,2.4048
2.833947e-07,4.2984,2.3781
2.84369682e-07,4.2819,2.3546
2.8535139500000003e-07,4.2667,2.3351
2.86339911e-07,4.2501,2.3247
2.87335298e-07,4.2308,2.3196
2.88337631e-07,4.215,2.3136
2.8934698100000004e-07,4.2069,2.3077
2.9036342200000004e-07,4.2028,2.3035
2.9138703e-07,4.2022,2.3013
2.9241788000000006e-07,4.2067,2.301
2.9345605e-07,4.2146,2.3012
2.9450161800000004e-07,4.225,2.3008
2.95554663e-07,4.2376,2.3024
2.9661526600000005e-07,4.2521,2.3051
2.97683509e-07,4.2696,2.305
2.9875947300000006e-07,4.291,2.3038
2.9984324400000003e-07,4.3172,2.304
3.0093490600000004e-07,4.3484,2.305
3.02034546e-07,4.3833,2.3052
3.03142253e-07,4.4226,2.3045
3.04258114e-07,4.4653,2.3011
3.0538222000000006e-07,4.5103,2.2919
3.06514663e-07,4.5569,2.2779
3.07655537e-07,4.6028,2.2602
3.08804935e-07,4.6483,2.2386
3.09962953e-07,4.6956,2.2143
3.1112969e-07,4.7456,2.1856
3.12305243e-07,4.7955,2.1489
3.13489712e-07,4.8411,2.105
3.1468320100000003e-07,4.8853,2.0585
3.15885812e-07,4.9328,2.0118
3.1709765e-07,4.9814,1.9604
3.18318822e-07,5.0262,1.9011
3.1954943600000004e-07,5.0652,1.8369
3.2078960200000004e-07,5.1019,1.7674
3.22039432e-07,5.1347,1.69
3.23299039e-07,5.1646,1.6039
3.24568537e-07,5.1908,1.5122
3.25848045e-07,5.2002,1.422
3.27137682e-07,5.19,1.3377
3.28437566e-07,5.1672,1.2583
3.29747823e-07,5.1322,1.1825
3.3106857500000003e-07,5.0851,1.112
3.3239995e-07,5.0324,1.0485
3.3374207600000004e-07,4.9806,0.99028
3.35095085e-07,4.9328,0.93512
3.3645910800000003e-07,4.8934,0.88243
3.37834281e-07,4.8614,0.83419
3.39220742e-07,4.8263,0.79224
3.4061863e-07,4.7885,0.75444
3.42028086e-07,4.753,0.71823
3.43449256e-07,4.7183,0.68493
3.4488228500000003e-07,4.6846,0.65613
3.46327322e-07,4.6524,0.62957
3.4778452e-07,4.6205,0.60228
3.49254032e-07,4.5899,0.57521
3.50736015e-07,4.5608,0.55118
3.5223062900000003e-07,4.5311,0.52993
3.5373803500000006e-07,4.5007,0.50917
3.5525839900000004e-07,4.4714,0.48807
3.5679188900000003e-07,4.4435,0.46866
3.58338674e-07,4.416,0.45272
3.5989893e-07,4.3894,0.43965
3.61472832e-07,4.3633,0.42751
3.6306056000000004e-07,4.3387,0.41342
3.6466229800000006e-07,4.3166,0.39748
3.66278231e-07,4.2959,0.38152
3.6790855e-07,4.2749,0.36618
3.6955344600000003e-07,4.2537,0.35149
3.7121311800000003e-07,4.2332,0.33747
3.7288776300000004e-07,4.213,0.32561
3.74577587e-07,4.1932,0.31526
3.7628279600000006e-07,4.1747,0.30438
3.78003601e-07,4.1575,0.29364
3.7974021800000003e-07,4.141,0.28256
3.8149286600000003e-07,4.1251,0.2704
3.8326176600000006e-07,4.1089,0.25741
3.85047147e-07,4.0931,0.24451
3.8684924000000005e-07,4.0774,0.23162
3.8866828e-07,4.0594,0.2181
3.90504508e-07,4.0409,0.20585
3.92358169e-07,4.0249,0.19408
3.9422951100000003e-07,4.0097,0.18091
3.9611879000000003e-07,3.9916,0.16782
3.98026264e-07,3.972,0.15612
3.99952198e-07,3.9543,0.14532
4.0189686e-07,3.9358,0.13474
4.03860525e-07,3.9162,0.12472
4.0584347400000004e-07,3.8977,0.11592
4.0784599100000006e-07,3.8793,0.10771
4.09868368e-07,3.8621,0.09917
4.11910901e-07,3.8465,0.09041
4.13973894e-07,3.829,0.081653
4.1605765500000005e-07,3.8102,0.073561
4.1816250000000005e-07,3.7922,0.066536
4.2028875000000003e-07,3.7739,0.059957
4.2243673400000003e-07,3.756,0.053787
4.24606785e-07,3.7392,0.047883
4.26799247e-07,3.7225,0.042054
4.2901446800000006e-07,3.7058,0.036838
4.3125280400000006e-07,3.6906,0.032027
4.3351462e-07,3.6765,0.026815
4.3580028600000006e-07,3.6613,0.021607
4.38110181e-07,3.6446,0.016952
4.404446940000001e-07,3.6272,0.012225
4.42804219e-07,3.6109,0.0071751
4.4518916100000006e-07,3.5943,0.0027432
4.4759993200000003e-07,3.5756,0.0004368
4.50036956e-07,3.558,0.0
4.5250066200000003e-07,3.5427,0.0
4.5499149100000004e-07,3.5292,0.0
4.57509894e-07,3.517,0.0
4.6005633100000004e-07,3.5046,0.0
4.6263127300000007e-07,3.4919,0.0
4.6523520200000007e-07,3.4788,0.0
4.67868609e-07,3.4654,0.0
4.70531997e-07,3.4531,0.0
4.7322588300000006e-07,3.4419,0.0
4.75950792e-07,3.4318,0.0
4.787072640000001e-07,3.4227,0.0
4.8149585e-07,3.4131,0.0
4.84317114e-07,3.403,0.0
4.87171636e-07,3.3922,0.0
4.900600050000001e-07,3.381,0.0
4.92982828e-07,3.3716,0.0
4.95940725e-07,3.3631,0.0
4.98934331e-07,3.3533,0.0
5.01964297e-07,3.3444,0.0
5.05031288e-07,3.3372,0.0
5.081359890000001e-07,3.3287,0.0
5.11279098e-07,3.3188,0.0
5.14461333e-07,3.3105,0.0
5.176834290000001e-07,3.3033,0.0
5.2094614e-07,3.2946,0.0
5.24250238e-07,3.2861,0.0
5.27596516e-07,3.2792,0.0
5.30985787e-07,3.2733,0.0
5.344188850000001e-07,3.2659,0.0
5.37896665e-07,3.258,0.0
5.41420006e-07,3.2509,0.0
5.449898080000001e-07,3.2432,0.0
5.48606997e-07,3.2356,0.0
5.52272522e-07,3.2289,0.0
5.5598736e-07,3.2231,0.0
5.59752511e-07,3.2181,0.0
5.63569006e-07,3.2118,0.0
5.67437901e-07,3.2039,0.0
5.71360282e-07,3.1978,0.0
5.75337268e-07,3.1932,0.0
5.793700060000001e-07,3.1872,0.0
5.834596770000001e-07,3.1805,0.0
5.87607494e-07,3.1755,0.0
5.91814708e-07,3.1706,0.0
5.96082602e-07,3.165,0.0
6.004125e-07,3.1587,0.0
6.04805762e-07,3.1525,0.0
6.0926379e-07,3.1472,0.0
6.13788026e-07,3.1411,0.0
6.18379957e-07,3.1352,0.0
6.230411120000001e-07,3.1301,0.0
6.2777307e-07,3.1258,0.0
6.325774560000001e-07,3.1216,0.0
6.374559450000001e-07,3.1167,0.0
6.424102660000001e-07,3.1119,0.0
6.474422e-07,3.1072,0.0
6.52553586e-07,3.1032,0.0
6.5774632e-07,3.0993,0.0
6.630223600000001e-07,3.0948,0.0
6.683837270000001e-07,3.0897,0.0
6.73832507e-07,3.0838,0.0
6.793708560000001e-07,3.0787,0.0
6.85001002e-07,3.0752,0.0
6.90725244e-07,3.0717,0.0
6.965459620000001e-07,3.0669,0.0
7.02465616e-07,3.0628,0.0
7.084867500000001e-07,3.0602,0.0
7.14611996e-07,3.0563,0.0
7.208440770000001e-07,3.0509,0.0
7.271858140000001e-07,3.047,0.0
7.33640126e-07,3.044,0.0
7.402100380000001e-07,3.0395,0.0
7.468986820000001e-07,3.0359,0.0
7.53709309e-07,3.033,0.0
7.60645284e-07,3.0287,0.0
7.677101010000001e-07,3.0245,0.0
7.74907383e-07,3.021,0.0
7.822408910000001e-07,3.0182,0.0
7.89714531e-07,3.0156,0.0
7.97332356e-07,3.0123,0.0
8.050985800000001e-07,3.009,0.0
8.13017582e-07,3.0058,0.0
8.210939160000001e-07,3.0034,0.0
8.293323160000001e-07,3.0002,0.0
8.37737711e-07,2.9964,0.0
8.463152310000001e-07,2.9941,0.0
8.55070216e-07,2.9918,0.0
8.640082320000001e-07,2.9889,0.0
8.7313508e-07,2.986,0.0
8.82456806e-07,2.9824,0.0
8.919797220000001e-07,2.9782,0.0
9.01710409e-07,2.9754,0.0
9.116557450000001e-07,2.9741,0.0
9.21822909e-07,2.9721,0.0
9.322194080000001e-07,2.9695,0.0
9.4285309e-07,2.9669,0.0
9.53732164e-07,2.9643,0.0
9.648652240000001e-07,2.9611,0.0
9.7626127e-07,2.9579,0.0
9.87929731e-07,2.9561,0.0
