Repository: qpv-research-group/solcore5

<!-- ALL-CONTRIBUTORS-BADGE:START - Do not remove or modify this section -->
<!-- ALL-CONTRIBUTORS-BADGE:END -->

Solcore
=======

**Solcore** was born as a modular set of tools, written (almost) entirely in Python 3, to address some of the task we had to solve more. With time, however, it has evolved as a complete semiconductor solver able of modelling the optical and electrical properties of a wide range of solar cells, from quantum well devices to multi-junction solar cells.

File: solcore/future/material_data/sopra_nk/ALAS_T/ALAS178T.csv
wavelength[m],n,k
2.75829102e-07,4.398,2.7453
2.76752637e-07,4.3833,2.6884
2.77682377e-07,4.3743,2.6325
2.78618385e-07,4.3707,2.5795
2.7956072400000003e-07,4.3624,2.5311
2.8050946e-07,4.3453,2.4874
2.81464657e-07,4.3273,2.4489
2.82426381e-07,4.308,2.4167
2.833947e-07,4.2884,2.3885
2.84369682e-07,4.2732,2.3642
2.8535139500000003e-07,4.2613,2.3479
2.86339911e-07,4.2533,2.3367
2.87335298e-07,4.2468,2.3268
2.88337631e-07,4.2378,2.3179
2.8934698100000004e-07,4.2272,2.3117
2.9036342200000004e-07,4.2188,2.3068
2.9138703e-07,4.2144,2.3
2.9241788000000006e-07,4.2122,2.2946
2.9345605e-07,4.2141,2.2933
2.9450161800000004e-07,4.2222,2.2923
2.95554663e-07,4.2346,2.2909
2.9661526600000005e-07,4.2495,2.2906
2.97683509e-07,4.2658,2.291
2.9875947300000006e-07,4.2839,2.2929
2.9984324400000003e-07,4.3061,2.2972
3.0093490600000004e-07,4.334,2.3019
3.02034546e-07,4.3663,2.3044
3.03142253e-07,4.4008,2.3048
3.04258114e-07,4.4373,2.3024
3.0538222000000006e-07,4.476,2.2947
3.06514663e-07,4.5172,2.282
3.07655537e-07,4.5603,2.2639
3.08804935e-07,4.6045,2.2397
3.09962953e-07,4.6487,2.2119
3.1112969e-07,4.6925,2.181
3.12305243e-07,4.7376,2.1458
3.13489712e-07,4.7828,2.1082
3.1468320100000003e-07,4.8268,2.0695
3.15885812e-07,4.8708,2.0282
3.1709765e-07,4.9163,1.9818
3.18318822e-07,4.9642,1.9302
3.1954943600000004e-07,5.0129,1.8738
3.2078960200000004e-07,5.0571,1.8097
3.22039432e-07,5.0928,1.7382
3.23299039e-07,5.1242,1.6596
3.24568537e-07,5.155,1.5743
3.25848045e-07,5.1746,1.4887
3.27137682e-07,5.1754,1.4065
3.28437566e-07,5.1596,1.3276
3.29747823e-07,5.1321,1.2519
3.3106857500000003e-07,5.0975,1.1806
3.3239995e-07,5.0567,1.1153
3.3374207600000004e-07,5.0109,1.0528
3.35095085e-07,4.9636,0.99251
3.3645910800000003e-07,4.9232,0.93548
3.37834281e-07,4.8913,0.88197
3.39220742e-07,4.8582,0.83319
3.4061863e-07,4.8216,0.78873
3.42028086e-07,4.7844,0.74815
3.43449256e-07,4.7477,0.71101
3.4488228500000003e-07,4.7126,0.67725
3.46327322e-07,4.6785,0.6471
3.4778452e-07,4.6453,0.61892
3.49254032e-07,4.6128,0.59233
3.50736015e-07,4.5801,0.56864
3.5223062900000003e-07,4.5476,0.54748
3.5373803500000006e-07,4.5167,0.52738
3.5525839900000004e-07,4.488,0.50801
3.5679188900000003e-07,4.4605,0.48983
3.58338674e-07,4.4342,0.47284
3.5989893e-07,4.4092,0.4571
3.61472832e-07,4.3854,0.442
3.6306056000000004e-07,4.363,0.42587
3.6466229800000006e-07,4.3408,0.40929
3.66278231e-07,4.3178,0.3939
3.6790855e-07,4.2945,0.37922
3.6955344600000003e-07,4.2721,0.36475
3.7121311800000003e-07,4.2511,0.35097
3.7288776300000004e-07,4.2308,0.33797
3.74577587e-07,4.2109,0.32504
3.7628279600000006e-07,4.1916,0.31319
3.78003601e-07,4.1723,0.30277
3.7974021800000003e-07,4.1544,0.29084
3.8149286600000003e-07,4.1384,0.27766
3.8326176600000006e-07,4.1215,0.26511
3.85047147e-07,4.1045,0.25328
3.8684924000000005e-07,4.0886,0.24259
3.8866828e-07,4.0725,0.2307
3.90504508e-07,4.0554,0.2164
3.92358169e-07,4.0379,0.20284
3.9422951100000003e-07,4.0209,0.19102
3.9611879000000003e-07,4.0026,0.17992
3.98026264e-07,3.9841,0.16964
3.99952198e-07,3.9677,0.15934
4.0189686e-07,3.9502,0.14849
4.03860525e-07,3.9315,0.13845
4.0584347400000004e-07,3.914,0.12936
4.0784599100000006e-07,3.8962,0.12027
4.09868368e-07,3.8792,0.11124
4.11910901e-07,3.8638,0.10226
4.13973894e-07,3.8466,0.093636
4.1605765500000005e-07,3.8286,0.085676
4.1816250000000005e-07,3.8116,0.077887
4.2028875000000003e-07,3.7938,0.07047
4.2243673400000003e-07,3.7761,0.063606
4.24606785e-07,3.7597,0.057184
4.26799247e-07,3.7436,0.050497
4.2901446800000006e-07,3.7269,0.043648
4.3125280400000006e-07,3.7107,0.038061
4.3351462e-07,3.6961,0.033292
4.3580028600000006e-07,3.6813,0.02815
4.38110181e-07,3.6648,0.022899
4.404446940000001e-07,3.6474,0.018078
4.42804219e-07,3.6318,0.013252
4.4518916100000006e-07,3.6164,0.0080693
4.4759993200000003e-07,3.5984,0.0034387
4.50036956e-07,3.5798,0.000722
4.5250066200000003e-07,3.5628,0.0
4.5499149100000004e-07,3.5482,0.0
4.57509894e-07,3.5354,0.0
4.6005633100000004e-07,3.5225,0.0
4.6263127300000007e-07,3.5094,0.0
4.6523520200000007e-07,3.4959,0.0
4.67868609e-07,3.4821,0.0
4.70531997e-07,3.4695,0.0
4.7322588300000006e-07,3.4581,0.0
4.75950792e-07,3.4478,0.0
4.787072640000001e-07,3.4385,0.0
4.8149585e-07,3.4286,0.0
4.84317114e-07,3.4183,0.0
4.87171636e-07,3.4075,0.0
4.900600050000001e-07,3.3961,0.0
4.92982828e-07,3.3865,0.0
4.95940725e-07,3.3778,0.0
4.98934331e-07,3.3678,0.0
5.01964297e-07,3.3588,0.0
5.05031288e-07,3.3516,0.0
5.081359890000001e-07,3.343,0.0
5.11279098e-07,3.333,0.0
5.14461333e-07,3.3247,0.0
5.176834290000001e-07,3.3173,0.0
5.2094614e-07,3.3086,0.0
5.24250238e-07,3.3,0.0
5.27596516e-07,3.2931,0.0
5.30985787e-07,3.2871,0.0
5.344188850000001e-07,3.2797,0.0
5.37896665e-07,3.2717,0.0
5.41420006e-07,3.2645,0.0
5.449898080000001e-07,3.2568,0.0
5.48606997e-07,3.2492,0.0
5.52272522e-07,3.2424,0.0
5.5598736e-07,3.2365,0.0
5.59752511e-07,3.2315,0.0
5.63569006e-07,3.225,0.0
5.67437901e-07,3.2171,0.0
5.71360282e-07,3.2109,0.0
5.75337268e-07,3.2063,0.0
5.793700060000001e-07,3.2004,0.0
5.834596770000001e-07,3.1937,0.0
5.87607494e-07,3.1886,0.0
5.91814708e-07,3.1836,0.0
5.96082602e-07,3.1779,0.0
6.004125e-07,3.1717,0.0
6.04805762e-07,3.1655,0.0
6.0926379e-07,3.1601,0.0
6.13788026e-07,3.1541,0.0
6.18379957e-07,3.1481,0.0
6.230411120000001e-07,3.143,0.0
6.2777307e-07,3.1387,0.0
6.325774560000001e-07,3.1344,0.0
6.374559450000001e-07,3.1296,0.0
6.424102660000001e-07,3.1247,0.0
6.474422e-07,3.12,0.0
6.52553586e-07,3.1161,0.0
6.5774632e-07,3.1122,0.0
6.630223600000001e-07,3.1077,0.0
6.683837270000001e-07,3.1024,0.0
6.73832507e-07,3.0966,0.0
6.793708560000001e-07,3.0915,0.0
6.85001002e-07,3.0879,0.0
6.90725244e-07,3.0845,0.0
6.965459620000001e-07,3.0796,0.0
7.02465616e-07,3.0756,0.0
7.084867500000001e-07,3.073,0.0
7.14611996e-07,3.069,0.0
7.208440770000001e-07,3.0636,0.0
7.271858140000001e-07,3.0598,0.0
7.33640126e-07,3.0567,0.0
7.402100380000001e-07,3.0522,0.0
7.468986820000001e-07,3.0485,0.0
7.53709309e-07,3.0457,0.0
7.60645284e-07,3.0413,0.0
7.677101010000001e-07,3.0371,0.0
7.74907383e-07,3.0336,0.0
7.822408910000001e-07,3.0309,0.0
7.89714531e-07,3.0283,0.0
7.97332356e-07,3.025,0.0
8.050985800000001e-07,3.0217,0.0
8.13017582e-07,3.0185,0.0
8.210939160000001e-07,3.016,0.0
8.293323160000001e-07,3.0129,0.0
8.37737711e-07,3.0091,0.0
8.463152310000001e-07,3.0068,0.0
8.55070216e-07,3.0045,0.0
8.640082320000001e-07,3.0015,0.0
8.7313508e-07,2.9986,0.0
8.82456806e-07,2.9951,0.0
8.919797220000001e-07,2.9908,0.0
9.01710409e-07,2.9881,0.0
9.116557450000001e-07,2.9868,0.0
9.21822909e-07,2.9848,0.0
9.322194080000001e-07,2.9821,0.0
9.4285309e-07,2.9795,0.0
9.53732164e-07,2.977,0.0
9.648652240000001e-07,2.9738,0.0
9.7626127e-07,2.9706,0.0
9.87929731e-07,2.9688,0.0

File: solcore/future/material_data/sopra_nk/ALAS_T/ALAS204T.csv
wavelength[m],n,k
2.75829102e-07,4.3689,2.7437
2.76752637e-07,4.3619,2.6948
2.77682377e-07,4.3538,2.6444
2.78618385e-07,4.3495,2.5886
2.7956072400000003e-07,4.3463,2.5356
2.8050946e-07,4.3415,2.4918
2.81464657e-07,4.3318,2.4559
2.82426381e-07,4.3183,2.4264
2.833947e-07,4.3031,2.4011
2.84369682e-07,4.2884,2.3779
2.8535139500000003e-07,4.2753,2.3592
2.86339911e-07,4.2589,2.3486
2.87335298e-07,4.2416,2.3398
2.88337631e-07,4.2286,2.329
2.8934698100000004e-07,4.2213,2.3196
2.9036342200000004e-07,4.2186,2.311
2.9138703e-07,4.2181,2.303
2.9241788000000006e-07,4.2193,2.2964
2.9345605e-07,4.2226,2.2904
2.9450161800000004e-07,4.2303,2.2848
2.95554663e-07,4.2417,2.2799
2.9661526600000005e-07,4.2538,2.2759
2.97683509e-07,4.2669,2.2738
2.9875947300000006e-07,4.2804,2.2733
2.9984324400000003e-07,4.2965,2.2717
3.0093490600000004e-07,4.3184,2.2683
3.02034546e-07,4.3443,2.2657
3.03142253e-07,4.372,2.2638
3.04258114e-07,4.4036,2.2617
3.0538222000000006e-07,4.4404,2.2577
3.06514663e-07,4.4808,2.2482
3.07655537e-07,4.5219,2.2344
3.08804935e-07,4.564,2.2181
3.09962953e-07,4.6078,2.1976
3.1112969e-07,4.6526,2.1726
3.12305243e-07,4.6983,2.1423
3.13489712e-07,4.7438,2.107
3.1468320100000003e-07,4.7869,2.0693
3.15885812e-07,4.8263,2.0307
3.1709765e-07,4.8636,1.9886
3.18318822e-07,4.9018,1.939
3.1954943600000004e-07,4.9425,1.8852
3.2078960200000004e-07,4.9855,1.829
3.22039432e-07,5.0299,1.7666
3.23299039e-07,5.0741,1.6973
3.24568537e-07,5.1114,1.6249
3.25848045e-07,5.1341,1.5517
3.27137682e-07,5.1398,1.4782
3.28437566e-07,5.1291,1.4038
3.29747823e-07,5.1046,1.3279
3.3106857500000003e-07,5.0715,1.2524
3.3239995e-07,5.0347,1.1813
3.3374207600000004e-07,4.9969,1.1139
3.35095085e-07,4.9628,1.0481
3.3645910800000003e-07,4.9346,0.9856
3.37834281e-07,4.9052,0.92904
3.39220742e-07,4.8708,0.87808
3.4061863e-07,4.835,0.83108
3.42028086e-07,4.7998,0.78713
3.43449256e-07,4.765,0.74555
3.4488228500000003e-07,4.7307,0.70715
3.46327322e-07,4.6964,0.67316
3.4778452e-07,4.6624,0.64337
3.49254032e-07,4.6301,0.61725
3.50736015e-07,4.5996,0.5934
3.5223062900000003e-07,4.5703,0.56982
3.5373803500000006e-07,4.541,0.54728
3.5525839900000004e-07,4.5116,0.52739
3.5679188900000003e-07,4.4835,0.5092
3.58338674e-07,4.4573,0.49081
3.5989893e-07,4.4317,0.47251
3.61472832e-07,4.4054,0.45531
3.6306056000000004e-07,4.3796,0.43916
3.6466229800000006e-07,4.3551,0.42397
3.66278231e-07,4.3311,0.40899
3.6790855e-07,4.3083,0.39285
3.6955344600000003e-07,4.2866,0.37614
3.7121311800000003e-07,4.2649,0.36108
3.7288776300000004e-07,4.2435,0.34808
3.74577587e-07,4.2229,0.3363
3.7628279600000006e-07,4.2028,0.32465
3.78003601e-07,4.1824,0.31216
3.7974021800000003e-07,4.162,0.29975
3.8149286600000003e-07,4.1424,0.28815
3.8326176600000006e-07,4.1233,0.27661
3.85047147e-07,4.1055,0.26523
3.8684924000000005e-07,4.089,0.25443
3.8866828e-07,4.0722,0.24239
3.90504508e-07,4.0549,0.229
3.92358169e-07,4.0382,0.21662
3.9422951100000003e-07,4.022,0.20402
3.9611879000000003e-07,4.0051,0.18953
3.98026264e-07,3.9869,0.17511
3.99952198e-07,3.9674,0.16262
4.0189686e-07,3.9477,0.15118
4.03860525e-07,3.9302,0.13945
4.0584347400000004e-07,3.9168,0.12809
4.0784599100000006e-07,3.9042,0.11795
4.09868368e-07,3.8886,0.10866
4.11910901e-07,3.8714,0.099949
4.13973894e-07,3.8526,0.091933
4.1605765500000005e-07,3.8331,0.084579
4.1816250000000005e-07,3.8148,0.078061
4.2028875000000003e-07,3.7962,0.072374
4.2243673400000003e-07,3.7784,0.06702
4.24606785e-07,3.7621,0.061983
4.26799247e-07,3.7467,0.056963
4.2901446800000006e-07,3.7314,0.0507
4.3125280400000006e-07,3.716,0.044886
4.3351462e-07,3.7022,0.040624
4.3580028600000006e-07,3.6885,0.035146
4.38110181e-07,3.6725,0.0289
4.404446940000001e-07,3.6551,0.023909
4.42804219e-07,3.6398,0.019349
4.4518916100000006e-07,3.6255,0.014336
4.4759993200000003e-07,3.609,0.0090898
4.50036956e-07,3.5914,0.0042074
4.5250066200000003e-07,3.5739,0.0009703
4.5499149100000004e-07,3.5576,0.0
4.57509894e-07,3.5436,0.0
4.6005633100000004e-07,3.5301,0.0
4.6263127300000007e-07,3.5164,0.0
4.6523520200000007e-07,3.5026,0.0
4.67868609e-07,3.4885,0.0
4.70531997e-07,3.4755,0.0
4.7322588300000006e-07,3.4638,0.0
4.75950792e-07,3.4531,0.0
4.787072640000001e-07,3.4436,0.0
4.8149585e-07,3.4336,0.0
4.84317114e-07,3.4231,0.0
4.87171636e-07,3.4121,0.0
4.900600050000001e-07,3.4005,0.0
4.92982828e-07,3.3907,0.0
4.95940725e-07,3.382,0.0
4.98934331e-07,3.3719,0.0
5.01964297e-07,3.3627,0.0
5.05031288e-07,3.3552,0.0
5.081359890000001e-07,3.3465,0.0
5.11279098e-07,3.3364,0.0
5.14461333e-07,3.328,0.0
5.176834290000001e-07,3.3205,0.0
5.2094614e-07,3.3117,0.0
5.24250238e-07,3.3029,0.0
5.27596516e-07,3.2959,0.0
5.30985787e-07,3.2898,0.0
5.344188850000001e-07,3.2823,0.0
5.37896665e-07,3.2742,0.0
5.41420006e-07,3.267,0.0
5.449898080000001e-07,3.2592,0.0
5.48606997e-07,3.2514,0.0
5.52272522e-07,3.2445,0.0
5.5598736e-07,3.2385,0.0
5.59752511e-07,3.2334,0.0
5.63569006e-07,3.2269,0.0
5.67437901e-07,3.219,0.0
5.71360282e-07,3.2127,0.0
5.75337268e-07,3.208,0.0
5.793700060000001e-07,3.202,0.0
5.834596770000001e-07,3.1952,0.0
5.87607494e-07,3.1901,0.0
5.91814708e-07,3.185,0.0
5.96082602e-07,3.1793,0.0
6.004125e-07,3.1729,0.0
6.04805762e-07,3.1666,0.0
6.0926379e-07,3.1612,0.0
6.13788026e-07,3.1551,0.0
6.18379957e-07,3.1491,0.0
6.230411120000001e-07,3.1439,0.0
6.2777307e-07,3.1395,0.0
6.325774560000001e-07,3.1353,0.0
6.374559450000001e-07,3.1303,0.0
6.424102660000001e-07,3.1254,0.0
6.474422e-07,3.1206,0.0
6.52553586e-07,3.1166,0.0
6.5774632e-07,3.1127,0.0
6.630223600000001e-07,3.1081,0.0
6.683837270000001e-07,3.1028,0.0
6.73832507e-07,3.0969,0.0
6.793708560000001e-07,3.0918,0.0
6.85001002e-07,3.0882,0.0
6.90725244e-07,3.0847,0.0
6.965459620000001e-07,3.0798,0.0
7.02465616e-07,3.0756,0.0
7.084867500000001e-07,3.073,0.0
7.14611996e-07,3.069,0.0
7.208440770000001e-07,3.0636,0.0
7.271858140000001e-07,3.0597,0.0
7.33640126e-07,3.0566,0.0
7.402100380000001e-07,3.0521,0.0
7.468986820000001e-07,3.0484,0.0
7.53709309e-07,3.0454,0.0
7.60645284e-07,3.041,0.0
7.677101010000001e-07,3.0368,0.0
7.74907383e-07,3.0333,0.0
7.822408910000001e-07,3.0306,0.0
7.89714531e-07,3.0279,0.0
7.97332356e-07,3.0245,0.0
8.050985800000001e-07,3.0212,0.0
8.13017582e-07,3.0179,0.0
8.210939160000001e-07,3.0154,0.0
8.293323160000001e-07,3.0123,0.0
8.37737711e-07,3.0085,0.0
8.463152310000001e-07,3.0061,0.0
8.55070216e-07,3.0038,0.0
8.640082320000001e-07,3.0008,0.0
8.7313508e-07,2.9978,0.0
8.82456806e-07,2.9942,0.0
8.919797220000001e-07,2.99,0.0
9.01710409e-07,2.9872,0.0
9.116557450000001e-07,2.9859,0.0
9.21822909e-07,2.9839,0.0
9.322194080000001e-07,2.9812,0.0
9.4285309e-07,2.9785,0.0
9.53732164e-07,2.9759,0.0
9.648652240000001e-07,2.9727,0.0
9.7626127e-07,2.9695,0.0
9.87929731e-07,2.9677,0.0

File: solcore/future/material_data/sopra_nk/ALAS_T/ALAS228T.csv
wavelength[m],n,k
2.75829102e-07,4.371,2.7867
2.76752637e-07,4.3739,2.7314
2.77682377e-07,4.3768,2.6779
2.78618385e-07,4.3748,2.6284
2.7956072400000003e-07,4.366,2.5819
2.8050946e-07,4.3551,2.5397
2.81464657e-07,4.3435,2.5046
2.82426381e-07,4.3279,2.472
2.833947e-07,4.3092,2.4396
2.84369682e-07,4.2921,2.4066
2.8535139500000003e-07,4.2758,2.3768
2.86339911e-07,4.2597,2.356
2.87335298e-07,4.2478,2.3398
2.88337631e-07,4.2386,2.3239
2.8934698100000004e-07,4.2318,2.3099
2.9036342200000004e-07,4.2304,2.3014
2.9138703e-07,4.2325,2.2967
2.9241788000000006e-07,4.2364,2.2891
2.9345605e-07,4.2396,2.2788
2.9450161800000004e-07,4.2417,2.2705
2.95554663e-07,4.2463,2.2669
2.9661526600000005e-07,4.2531,2.2667
2.97683509e-07,4.2627,2.2658
2.9875947300000006e-07,4.2752,2.2652
2.9984324400000003e-07,4.2902,2.2656
3.0093490600000004e-07,4.3096,2.265
3.02034546e-07,4.3313,2.2622
3.03142253e-07,4.3533,2.2573
3.04258114e-07,4.3788,2.2522
3.0538222000000006e-07,4.4115,2.2473
3.06514663e-07,4.449,2.241
3.07655537e-07,4.4865,2.2329
3.08804935e-07,4.5252,2.2206
3.09962953e-07,4.5647,2.2025
3.1112969e-07,4.6055,2.1797
3.12305243e-07,4.6503,2.1526
3.13489712e-07,4.695,2.1211
3.1468320100000003e-07,4.7386,2.086
3.15885812e-07,4.7828,2.049
3.1709765e-07,4.8281,2.0093
3.18318822e-07,4.8734,1.9649
3.1954943600000004e-07,4.9141,1.9179
3.2078960200000004e-07,4.9507,1.8659
3.22039432e-07,4.9856,1.8081
3.23299039e-07,5.019,1.7479
3.24568537e-07,5.0501,1.6822
3.25848045e-07,5.0724,1.6113
3.27137682e-07,5.0822,1.5386
3.28437566e-07,5.0805,1.4648
3.29747823e-07,5.0703,1.3886
3.3106857500000003e-07,5.0548,1.3115
3.3239995e-07,5.0323,1.2372
3.3374207600000004e-07,5.0047,1.1661
3.35095085e-07,4.9769,1.0991
3.3645910800000003e-07,4.9499,1.0366
3.37834281e-07,4.9221,0.97636
3.39220742e-07,4.8906,0.92062
3.4061863e-07,4.8561,0.87094
3.42028086e-07,4.8212,0.82598
3.43449256e-07,4.7866,0.78461
3.4488228500000003e-07,4.7537,0.74643
3.46327322e-07,4.7213,0.71205
3.4778452e-07,4.6878,0.68105
3.49254032e-07,4.6548,0.65237
3.50736015e-07,4.6238,0.62519
3.5223062900000003e-07,4.5934,0.59894
3.5373803500000006e-07,4.5627,0.57383
3.5525839900000004e-07,4.5328,0.55054
3.5679188900000003e-07,4.5041,0.52905
3.58338674e-07,4.4765,0.50886
3.5989893e-07,4.45,0.49014
3.61472832e-07,4.4243,0.47258
3.6306056000000004e-07,4.3991,0.45504
3.6466229800000006e-07,4.3744,0.43792
3.66278231e-07,4.3499,0.42193
3.6790855e-07,4.3261,0.40665
3.6955344600000003e-07,4.3028,0.39176
3.7121311800000003e-07,4.2801,0.37734
3.7288776300000004e-07,4.2583,0.36349
3.74577587e-07,4.2373,0.35078
3.7628279600000006e-07,4.2172,0.33887
3.78003601e-07,4.1979,0.32599
3.7974021800000003e-07,4.1789,0.31229
3.8149286600000003e-07,4.1594,0.29925
3.8326176600000006e-07,4.14,0.28664
3.85047147e-07,4.1215,0.27417
3.8684924000000005e-07,4.1036,0.26125
3.8866828e-07,4.086,0.24745
3.90504508e-07,4.0686,0.23382
3.92358169e-07,4.0517,0.22214
3.9422951100000003e-07,4.0353,0.2122
3.9611879000000003e-07,4.0192,0.20179
3.98026264e-07,4.0037,0.19109
3.99952198e-07,3.9884,0.18005
4.0189686e-07,3.9703,0.16881
4.03860525e-07,3.9509,0.15925
4.0584347400000004e-07,3.9328,0.15092
4.0784599100000006e-07,3.9149,0.14298
4.09868368e-07,3.8985,0.13517
4.11910901e-07,3.8841,0.12721
4.13973894e-07,3.8685,0.11938
4.1605765500000005e-07,3.8525,0.11155
4.1816250000000005e-07,3.8375,0.10326
4.2028875000000003e-07,3.8216,0.094566
4.2243673400000003e-07,3.8052,0.085852
4.24606785e-07,3.7894,0.077528
4.26799247e-07,3.7735,0.069235
4.2901446800000006e-07,3.7569,0.060831
4.3125280400000006e-07,3.7403,0.053553
4.3351462e-07,3.725,0.04825
4.3580028600000006e-07,3.7105,0.042968
4.38110181e-07,3.6945,0.036259
4.404446940000001e-07,3.677,0.029984
4.42804219e-07,3.6609,0.02435
4.4518916100000006e-07,3.6455,0.018923
4.4759993200000003e-07,3.6285,0.014169
4.50036956e-07,3.6117,0.0094141
4.5250066200000003e-07,3.5949,0.0045932
4.5499149100000004e-07,3.578,0.0011312
4.57509894e-07,3.5621,0.0
4.6005633100000004e-07,3.5471,0.0
4.6263127300000007e-07,3.5325,0.0
4.6523520200000007e-07,3.5179,0.0
4.67868609e-07,3.5032,0.0
4.70531997e-07,3.4898,0.0
4.7322588300000006e-07,3.4775,0.0
4.75950792e-07,3.4664,0.0
4.787072640000001e-07,3.4564,0.0
4.8149585e-07,3.446,0.0
4.84317114e-07,3.4351,0.0
4.87171636e-07,3.4238,0.0
4.900600050000001e-07,3.4119,0.0
4.92982828e-07,3.4018,0.0
4.95940725e-07,3.3928,0.0
4.98934331e-07,3.3824,0.0
5.01964297e-07,3.373,0.0
5.05031288e-07,3.3653,0.0
5.081359890000001e-07,3.3562,0.0
5.11279098e-07,3.3459,0.0
5.14461333e-07,3.3373,0.0
5.176834290000001e-07,3.3296,0.0
5.2094614e-07,3.3206,0.0
5.24250238e-07,3.3117,0.0
5.27596516e-07,3.3044,0.0
5.30985787e-07,3.2981,0.0
5.344188850000001e-07,3.2904,0.0
5.37896665e-07,3.2821,0.0
5.41420006e-07,3.2747,0.0
5.449898080000001e-07,3.2667,0.0
5.48606997e-07,3.2588,0.0
5.52272522e-07,3.2518,0.0
5.5598736e-07,3.2457,0.0
5.59752511e-07,3.2404,0.0
5.63569006e-07,3.2338,0.0
5.67437901e-07,3.2257,0.0
5.71360282e-07,3.2192,0.0
5.75337268e-07,3.2144,0.0
5.793700060000001e-07,3.2082,0.0
5.834596770000001e-07,3.2013,0.0
5.87607494e-07,3.1961,0.0
5.91814708e-07,3.1909,0.0
5.96082602e-07,3.1851,0.0
6.004125e-07,3.1786,0.0
6.04805762e-07,3.1723,0.0
6.0926379e-07,3.1667,0.0
6.13788026e-07,3.1605,0.0
6.18379957e-07,3.1544,0.0
6.230411120000001e-07,3.1491,0.0
6.2777307e-07,3.1446,0.0
6.325774560000001e-07,3.1402,0.0
6.374559450000001e-07,3.1352,0.0
6.424102660000001e-07,3.1302,0.0
6.474422e-07,3.1253,0.0
6.52553586e-07,3.1212,0.0
6.5774632e-07,3.1172,0.0
6.630223600000001e-07,3.1125,0.0
6.683837270000001e-07,3.1072,0.0
6.73832507e-07,3.1012,0.0
6.793708560000001e-07,3.096,0.0
6.85001002e-07,3.0923,0.0
6.90725244e-07,3.0887,0.0
6.965459620000001e-07,3.0837,0.0
7.02465616e-07,3.0795,0.0
7.084867500000001e-07,3.0768,0.0
7.14611996e-07,3.0727,0.0
7.208440770000001e-07,3.0672,0.0
7.271858140000001e-07,3.0633,0.0
7.33640126e-07,3.0601,0.0
7.402100380000001e-07,3.0555,0.0
7.468986820000001e-07,3.0517,0.0
7.53709309e-07,3.0487,0.0
7.60645284e-07,3.0443,0.0
7.677101010000001e-07,3.04,0.0
7.74907383e-07,3.0364,0.0
7.822408910000001e-07,3.0336,0.0
7.89714531e-07,3.0308,0.0
7.97332356e-07,3.0274,0.0
8.050985800000001e-07,3.0241,0.0
8.13017582e-07,3.0208,0.0
8.210939160000001e-07,3.0182,0.0
8.293323160000001e-07,3.015,0.0
8.37737711e-07,3.0111,0.0
8.463152310000001e-07,3.0087,0.0
8.55070216e-07,3.0063,0.0
8.640082320000001e-07,3.0032,0.0
8.7313508e-07,3.0003,0.0
8.82456806e-07,2.9966,0.0
8.919797220000001e-07,2.9923,0.0
9.01710409e-07,2.9895,0.0
9.116557450000001e-07,2.9881,0.0
9.21822909e-07,2.986,0.0
9.322194080000001e-07,2.9833,0.0
9.4285309e-07,2.9806,0.0
9.53732164e-07,2.978,0.0
9.648652240000001e-07,2.9746,0.0
9.7626127e-07,2.9714,0.0
9.87929731e-07,2.9696,0.0

File: solcore/future/material_data/sopra_nk/ALAS_T/ALAS305T.csv
wavelength[m],n,k
2.75829102e-07,4.345,2.8943
2.76752637e-07,4.3559,2.8356
2.77682377e-07,4.3603,2.78
2.78618385e-07,4.3586,2.7265
2.7956072400000003e-07,4.3506,2.6754
2.8050946e-07,4.3397,2.6264
2.81464657e-07,4.3288,2.5811
2.82426381e-07,4.3199,2.5403
2.833947e-07,4.3092,2.5026
2.84369682e-07,4.2941,2.4695
2.8535139500000003e-07,4.2798,2.4416
2.86339911e-07,4.2681,2.4168
2.87335298e-07,4.2582,2.3941
2.88337631e-07,4.2509,2.3729
2.8934698100000004e-07,4.2466,2.3523
2.9036342200000004e-07,4.243,2.3335
2.9138703e-07,4.24,2.3184
2.9241788000000006e-07,4.2385,2.3047
2.9345605e-07,4.2391,2.291
2.9450161800000004e-07,4.243,2.2793
2.95554663e-07,4.2493,2.2705
2.9661526600000005e-07,4.2565,2.2637
2.97683509e-07,4.2656,2.2576
2.9875947300000006e-07,4.2734,2.2531
2.9984324400000003e-07,4.2799,2.25
3.0093490600000004e-07,4.2906,2.2456
3.02034546e-07,4.3053,2.2403
3.03142253e-07,4.3221,2.2363
3.04258114e-07,4.3414,2.2312
3.0538222000000006e-07,4.363,2.2228
3.06514663e-07,4.3877,2.215
3.07655537e-07,4.4148,2.2085
3.08804935e-07,4.4456,2.1996
3.09962953e-07,4.4791,2.1878
3.1112969e-07,4.5132,2.175
3.12305243e-07,4.5493,2.1606
3.13489712e-07,4.5862,2.1419
3.1468320100000003e-07,4.6222,2.1164
3.15885812e-07,4.6591,2.0853
3.1709765e-07,4.6973,2.0516
3.18318822e-07,4.7351,2.014
3.1954943600000004e-07,4.7694,1.9732
3.2078960200000004e-07,4.8019,1.9323
3.22039432e-07,4.8375,1.8899
3.23299039e-07,4.8773,1.8428
3.24568537e-07,4.9178,1.7912
3.25848045e-07,4.9516,1.7363
3.27137682e-07,4.9757,1.6777
3.28437566e-07,4.9892,1.6179
3.29747823e-07,4.9928,1.5562
3.3106857500000003e-07,4.9893,1.4887
3.3239995e-07,4.9794,1.4189
3.3374207600000004e-07,4.9673,1.3499
3.35095085e-07,4.9574,1.2802
3.3645910800000003e-07,4.95,1.2104
3.37834281e-07,4.9415,1.1432
3.39220742e-07,4.9259,1.0798
3.4061863e-07,4.9038,1.0205
3.42028086e-07,4.8776,0.965
3.43449256e-07,4.8468,0.91274
3.4488228500000003e-07,4.8134,0.86512
3.46327322e-07,4.7801,0.82301
3.4778452e-07,4.7478,0.78428
3.49254032e-07,4.7162,0.74769
3.50736015e-07,4.6857,0.71364
3.5223062900000003e-07,4.6556,0.68218
3.5373803500000006e-07,4.625,0.65351
3.5525839900000004e-07,4.5946,0.6271
3.5679188900000003e-07,4.5651,0.60162
3.58338674e-07,4.5361,0.57778
3.5989893e-07,4.5074,0.5566
3.61472832e-07,4.4796,0.53682
3.6306056000000004e-07,4.4528,0.51741
3.6466229800000006e-07,4.4271,0.49801
3.66278231e-07,4.4028,0.47824
3.6790855e-07,4.3795,0.45897
3.6955344600000003e-07,4.3567,0.4412
3.7121311800000003e-07,4.3341,0.42415
3.7288776300000004e-07,4.3123,0.40687
3.74577587e-07,4.2909,0.39039
3.7628279600000006e-07,4.2692,0.37552
3.78003601e-07,4.2479,0.36193
3.7974021800000003e-07,4.2275,0.34885
3.8149286600000003e-07,4.2079,0.33523
3.8326176600000006e-07,4.1886,0.32158
3.85047147e-07,4.1705,0.3084
3.8684924000000005e-07,4.1528,0.29494
3.8866828e-07,4.133,0.28145
3.90504508e-07,4.113,0.26886
3.92358169e-07,4.0948,0.25715
3.9422951100000003e-07,4.0779,0.2461
3.9611879000000003e-07,4.0602,0.23558
3.98026264e-07,4.0423,0.22484
3.99952198e-07,4.0258,0.21423
4.0189686e-07,4.009,0.2046
4.03860525e-07,3.9928,0.19519
4.0584347400000004e-07,3.9783,0.18469
4.0784599100000006e-07,3.9629,0.17269
4.09868368e-07,3.9469,0.1601
4.11910901e-07,3.9315,0.1481
4.13973894e-07,3.9141,0.13648
4.1605765500000005e-07,3.8951,0.12516
4.1816250000000005e-07,3.8762,0.11533
4.2028875000000003e-07,3.857,0.10705
4.2243673400000003e-07,3.8385,0.099159
4.24606785e-07,3.821,0.091348
4.26799247e-07,3.8037,0.083874
4.2901446800000006e-07,3.7864,0.076752
4.3125280400000006e-07,3.7698,0.069916
4.3351462e-07,3.7538,0.063755
4.3580028600000006e-07,3.7371,0.058816
4.38110181e-07,3.7198,0.054837
4.404446940000001e-07,3.7027,0.051352
4.42804219e-07,3.6883,0.047903
4.4518916100000006e-07,3.6754,0.043888
4.4759993200000003e-07,3.6613,0.039082
4.50036956e-07,3.6469,0.033643
4.5250066200000003e-07,3.6324,0.028316
4.5499149100000004e-07,3.6185,0.023961
4.57509894e-07,3.6059,0.020025
4.6005633100000004e-07,3.5929,0.015507
4.6263127300000007e-07,3.5788,0.010718
4.6523520200000007e-07,3.5631,0.0056795
4.67868609e-07,3.5452,0.0014934
4.70531997e-07,3.5278,0.0
4.7322588300000006e-07,3.5127,0.0
4.75950792e-07,3.4997,0.0
4.787072640000001e-07,3.4881,0.0
4.8149585e-07,3.4764,0.0
4.84317114e-07,3.4645,0.0
4.87171636e-07,3.4522,0.0
4.900600050000001e-07,3.4395,0.0
4.92982828e-07,3.4286,0.0
4.95940725e-07,3.4188,0.0
4.98934331e-07,3.4079,0.0
5.01964297e-07,3.3979,0.0
5.05031288e-07,3.3895,0.0
5.081359890000001e-07,3.38,0.0
5.11279098e-07,3.3692,0.0
5.14461333e-07,3.3601,0.0
5.176834290000001e-07,3.3519,0.0
5.2094614e-07,3.3425,0.0
5.24250238e-07,3.3332,0.0
5.27596516e-07,3.3256,0.0
5.30985787e-07,3.3188,0.0
5.344188850000001e-07,3.3108,0.0
5.37896665e-07,3.3022,0.0
5.41420006e-07,3.2945,0.0
5.449898080000001e-07,3.2862,0.0
5.48606997e-07,3.278,0.0
5.52272522e-07,3.2707,0.0
5.5598736e-07,3.2643,0.0
5.59752511e-07,3.2587,0.0
5.63569006e-07,3.2517,0.0
5.67437901e-07,3.2435,0.0
5.71360282e-07,3.2368,0.0
5.75337268e-07,3.2318,0.0
5.793700060000001e-07,3.2253,0.0
5.834596770000001e-07,3.2183,0.0
5.87607494e-07,3.2127,0.0
5.91814708e-07,3.2073,0.0
5.96082602e-07,3.2013,0.0
6.004125e-07,3.1946,0.0
6.04805762e-07,3.1881,0.0
6.0926379e-07,3.1825,0.0
6.13788026e-07,3.1762,0.0
6.18379957e-07,3.1699,0.0
6.230411120000001e-07,3.1644,0.0
6.2777307e-07,3.1597,0.0
6.325774560000001e-07,3.1551,0.0
6.374559450000001e-07,3.1499,0.0
6.424102660000001e-07,3.1448,0.0
6.474422e-07,3.1398,0.0
6.52553586e-07,3.1355,0.0
6.5774632e-07,3.1313,0.0
6.630223600000001e-07,3.1265,0.0
6.683837270000001e-07,3.121,0.0
6.73832507e-07,3.115,0.0
6.793708560000001e-07,3.1097,0.0
6.85001002e-07,3.1059,0.0
6.90725244e-07,3.1021,0.0
6.965459620000001e-07,3.097,0.0
7.02465616e-07,3.0927,0.0
7.084867500000001e-07,3.0898,0.0
7.14611996e-07,3.0856,0.0
7.208440770000001e-07,3.0801,0.0
7.271858140000001e-07,3.0761,0.0
7.33640126e-07,3.0728,0.0
7.402100380000001e-07,3.0681,0.0
7.468986820000001e-07,3.0642,0.0
7.53709309e-07,3.061,0.0
7.60645284e-07,3.0566,0.0
7.677101010000001e-07,3.0522,0.0
7.74907383e-07,3.0486,0.0
7.822408910000001e-07,3.0457,0.0
7.89714531e-07,3.0428,0.0
7.97332356e-07,3.0393,0.0
8.050985800000001e-07,3.0359,0.0
8.13017582e-07,3.0325,0.0
8.210939160000001e-07,3.0298,0.0
8.293323160000001e-07,3.0265,0.0
8.37737711e-07,3.0226,0.0
8.463152310000001e-07,3.0201,0.0
8.55070216e-07,3.0176,0.0
8.640082320000001e-07,3.0145,0.0
8.7313508e-07,3.0115,0.0
8.82456806e-07,3.0078,0.0
8.919797220000001e-07,3.0035,0.0
9.01710409e-07,3.0006,0.0
9.116557450000001e-07,2.999,0.0
9.21822909e-07,2.9969,0.0
9.322194080000001e-07,2.9941,0.0
9.4285309e-07,2.9914,0.0
9.53732164e-07,2.9887,0.0
9.648652240000001e-07,2.9853,0.0
9.7626127e-07,2.9821,0.0
9.87929731e-07,2.9802,0.0

File: solcore/future/material_data/sopra_nk/ALAS_T/ALAS331T.csv
wavelength[m],n,k
2.75829102e-07,4.3395,2.8771
2.76752637e-07,4.3531,2.824
2.77682377e-07,4.3545,2.7769
2.78618385e-07,4.3499,2.7321
2.7956072400000003e-07,4.3456,2.6865
2.8050946e-07,4.3404,2.6442
2.81464657e-07,4.3328,2.6064
2.82426381e-07,4.3227,2.5695
2.833947e-07,4.3121,2.5316
2.84369682e-07,4.3023,2.4943
2.8535139500000003e-07,4.2906,2.4605
2.86339911e-07,4.2776,2.4296
2.87335298e-07,4.2661,2.4012
2.88337631e-07,4.2557,2.3748
2.8934698100000004e-07,4.2472,2.3509
2.9036342200000004e-07,4.2413,2.3324
2.9138703e-07,4.2379,2.3198
2.9241788000000006e-07,4.2364,2.3123
2.9345605e-07,4.235,2.3058
2.9450161800000004e-07,4.2333,2.2991
2.95554663e-07,4.2314,2.2951
2.9661526600000005e-07,4.2326,2.2894
2.97683509e-07,4.2402,2.2785
2.9875947300000006e-07,4.2502,2.2655
2.9984324400000003e-07,4.2609,2.2535
3.0093490600000004e-07,4.2747,2.2434
3.02034546e-07,4.2912,2.2349
3.03142253e-07,4.309,2.2269
3.04258114e-07,4.3263,2.2199
3.0538222000000006e-07,4.3438,2.2134
3.06514663e-07,4.364,2.206
3.07655537e-07,4.388,2.1976
3.08804935e-07,4.4149,2.1894
3.09962953e-07,4.4434,2.1806
3.1112969e-07,4.4745,2.169
3.12305243e-07,4.5075,2.1542
3.13489712e-07,4.5396,2.1357
3.1468320100000003e-07,4.5735,2.1142
3.15885812e-07,4.6114,2.0913
3.1709765e-07,4.6514,2.065
3.18318822e-07,4.6915,2.0339
3.1954943600000004e-07,4.7303,1.9994
3.2078960200000004e-07,4.7668,1.9633
3.22039432e-07,4.8006,1.9232
3.23299039e-07,4.8351,1.8764
3.24568537e-07,4.8695,1.8262
3.25848045e-07,4.8973,1.7737
3.27137682e-07,4.9196,1.7183
3.28437566e-07,4.9373,1.6614
3.29747823e-07,4.9473,1.602
3.3106857500000003e-07,4.9503,1.5396
3.3239995e-07,4.9497,1.4752
3.3374207600000004e-07,4.9454,1.4093
3.35095085e-07,4.9376,1.3418
3.3645910800000003e-07,4.9325,1.2744
3.37834281e-07,4.929,1.2098
3.39220742e-07,4.9191,1.1476
3.4061863e-07,4.9031,1.0874
3.42028086e-07,4.883,1.0304
3.43449256e-07,4.8586,0.97633
3.4488228500000003e-07,4.831,0.92623
3.46327322e-07,4.8014,0.88032
3.4778452e-07,4.7703,0.83642
3.49254032e-07,4.7387,0.79498
3.50736015e-07,4.7082,0.75804
3.5223062900000003e-07,4.6788,0.72409
3.5373803500000006e-07,4.649,0.69188
3.5525839900000004e-07,4.6194,0.66174
3.5679188900000003e-07,4.5908,0.63353
3.58338674e-07,4.5624,0.60757
3.5989893e-07,4.5341,0.58368
3.61472832e-07,4.5061,0.56155
3.6306056000000004e-07,4.4792,0.54052
3.6466229800000006e-07,4.4535,0.52044
3.66278231e-07,4.428,0.50247
3.6790855e-07,4.4031,0.48605
3.6955344600000003e-07,4.3787,0.46879
3.7121311800000003e-07,4.3551,0.44929
3.7288776300000004e-07,4.3327,0.42865
3.74577587e-07,4.3106,0.40802
3.7628279600000006e-07,4.2887,0.38801
3.78003601e-07,4.2671,0.37016
3.7974021800000003e-07,4.2458,0.35506
3.8149286600000003e-07,4.2244,0.34194
3.8326176600000006e-07,4.2032,0.33033
3.85047147e-07,4.1824,0.32002
3.8684924000000005e-07,4.1622,0.30948
3.8866828e-07,4.1431,0.29708
3.90504508e-07,4.1249,0.28329
3.92358169e-07,4.1071,0.26976
3.9422951100000003e-07,4.0896,0.25774
3.9611879000000003e-07,4.0721,0.24649
3.98026264e-07,4.0559,0.23544
3.99952198e-07,4.0412,0.22511
4.0189686e-07,4.0249,0.21445
4.03860525e-07,4.0069,0.20354
4.0584347400000004e-07,3.9899,0.19412
4.0784599100000006e-07,3.9736,0.18499
4.09868368e-07,3.9586,0.17429
4.11910901e-07,3.9443,0.16281
4.13973894e-07,3.9276,0.15207
4.1605765500000005e-07,3.9103,0.14189
4.1816250000000005e-07,3.8935,0.13159
4.2028875000000003e-07,3.8753,0.1219
4.2243673400000003e-07,3.8571,0.11318
4.24606785e-07,3.84,0.10505
4.26799247e-07,3.8233,0.097329
4.2901446800000006e-07,3.8069,0.089663
4.3125280400000006e-07,3.7912,0.08198
4.3351462e-07,3.7758,0.074708
4.3580028600000006e-07,3.7595,0.068213
4.38110181e-07,3.742,0.062857
4.404446940000001e-07,3.7246,0.058263
4.42804219e-07,3.7098,0.053383
4.4518916100000006e-07,3.6956,0.047701
4.4759993200000003e-07,3.6795,0.0427
4.50036956e-07,3.6641,0.038994
4.5250066200000003e-07,3.6503,0.034282
4.5499149100000004e-07,3.6365,0.028794
4.57509894e-07,3.6228,0.024495
4.6005633100000004e-07,3.6091,0.021377
4.6263127300000007e-07,3.5958,0.018004
4.6523520200000007e-07,3.5817,0.013518
4.67868609e-07,3.5661,0.0088586
4.70531997e-07,3.5504,0.0044784
4.7322588300000006e-07,3.5345,0.0011434
4.75950792e-07,3.5195,0.0
4.787072640000001e-07,3.5066,0.0
4.8149585e-07,3.494,0.0
4.84317114e-07,3.4814,0.0
4.87171636e-07,3.4686,0.0
4.900600050000001e-07,3.4555,0.0
4.92982828e-07,3.4443,0.0
4.95940725e-07,3.4341,0.0
4.98934331e-07,3.4228,0.0
5.01964297e-07,3.4125,0.0
5.05031288e-07,3.4039,0.0
5.081359890000001e-07,3.3941,0.0
5.11279098e-07,3.3831,0.0
5.14461333e-07,3.3738,0.0
5.176834290000001e-07,3.3654,0.0
5.2094614e-07,3.3558,0.0
5.24250238e-07,3.3463,0.0
5.27596516e-07,3.3386,0.0
5.30985787e-07,3.3317,0.0
5.344188850000001e-07,3.3235,0.0
5.37896665e-07,3.3148,0.0
5.41420006e-07,3.3069,0.0
5.449898080000001e-07,3.2984,0.0
5.48606997e-07,3.2901,0.0
5.52272522e-07,3.2827,0.0
5.5598736e-07,3.2762,0.0
5.59752511e-07,3.2705,0.0
5.63569006e-07,3.2635,0.0
5.67437901e-07,3.2552,0.0
5.71360282e-07,3.2484,0.0
5.75337268e-07,3.2432,0.0
5.793700060000001e-07,3.2367,0.0
5.834596770000001e-07,3.2296,0.0
5.87607494e-07,3.2239,0.0
5.91814708e-07,3.2184,0.0
5.96082602e-07,3.2123,0.0
6.004125e-07,3.2057,0.0
6.04805762e-07,3.1991,0.0
6.0926379e-07,3.1933,0.0
6.13788026e-07,3.1868,0.0
6.18379957e-07,3.1804,0.0
6.230411120000001e-07,3.1749,0.0
6.2777307e-07,3.1702,0.0
6.325774560000001e-07,3.1656,0.0
6.374559450000001e-07,3.1604,0.0
6.424102660000001e-07,3.1552,0.0
6.474422e-07,3.1501,0.0
6.52553586e-07,3.1458,0.0
6.5774632e-07,3.1416,0.0
6.630223600000001e-07,3.1367,0.0
6.683837270000001e-07,3.1312,0.0
6.73832507e-07,3.1251,0.0
6.793708560000001e-07,3.1197,0.0
6.85001002e-07,3.1158,0.0
6.90725244e-07,3.1121,0.0
6.965459620000001e-07,3.107,0.0
7.02465616e-07,3.1026,0.0
7.084867500000001e-07,3.0997,0.0
7.14611996e-07,3.0954,0.0
7.208440770000001e-07,3.0899,0.0
7.271858140000001e-07,3.0858,0.0
7.33640126e-07,3.0824,0.0
7.402100380000001e-07,3.0777,0.0
7.468986820000001e-07,3.0738,0.0
7.53709309e-07,3.0707,0.0
7.60645284e-07,3.0662,0.0
7.677101010000001e-07,3.0617,0.0
7.74907383e-07,3.058,0.0
7.822408910000001e-07,3.0551,0.0
7.89714531e-07,3.0522,0.0
7.97332356e-07,3.0487,0.0
8.050985800000001e-07,3.0452,0.0
8.13017582e-07,3.0418,0.0
8.210939160000001e-07,3.0391,0.0
8.293323160000001e-07,3.0357,0.0
8.37737711e-07,3.0318,0.0
8.463152310000001e-07,3.0293,0.0
8.55070216e-07,3.0268,0.0
8.640082320000001e-07,3.0237,0.0
8.7313508e-07,3.0206,0.0
8.82456806e-07,3.0168,0.0
8.919797220000001e-07,3.0125,0.0
9.01710409e-07,3.0096,0.0
9.116557450000001e-07,3.008,0.0
9.21822909e-07,3.0059,0.0
9.322194080000001e-07,3.0031,0.0
9.4285309e-07,3.0003,0.0
9.53732164e-07,2.9976,0.0
9.648652240000001e-07,2.9943,0.0
9.7626127e-07,2.991,0.0
9.87929731e-07,2.989,0.0

File: solcore/future/material_data/sopra_nk/ALAS_T/ALAS361T.csv
wavelength[m],n,k
2.75829102e-07,4.3167,2.9413
2.76752637e-07,4.3279,2.8958
2.77682377e-07,4.3343,2.847
2.78618385e-07,4.3396,2.7946
2.7956072400000003e-07,4.34,2.7427
2.8050946e-07,4.3362,2.6916
2.81464657e-07,4.329,2.6409
2.82426381e-07,4.3169,2.5926
2.833947e-07,4.3057,2.5466
2.84369682e-07,4.2977,2.5053
2.8535139500000003e-07,4.2905,2.4692
2.86339911e-07,4.2829,2.4385
2.87335298e-07,4.2758,2.4133
2.88337631e-07,4.2701,2.3904
2.8934698100000004e-07,4.2621,2.3693
2.9036342200000004e-07,4.252,2.3512
2.9138703e-07,4.2428,2.336
2.9241788000000006e-07,4.2358,2.3229
2.9345605e-07,4.2315,2.3106
2.9450161800000004e-07,4.2288,2.2977
2.95554663e-07,4.2278,2.2834
2.9661526600000005e-07,4.2292,2.2689
2.97683509e-07,4.2337,2.2548
2.9875947300000006e-07,4.2414,2.2414
2.9984324400000003e-07,4.2509,2.2316
3.0093490600000004e-07,4.2632,2.2259
3.02034546e-07,4.2783,2.2215
3.03142253e-07,4.2937,2.2174
3.04258114e-07,4.3096,2.2131
3.0538222000000006e-07,4.3275,2.2077
3.06514663e-07,4.3478,2.2007
3.07655537e-07,4.3693,2.1919
3.08804935e-07,4.392,2.1815
3.09962953e-07,4.418,2.1693
3.1112969e-07,4.4468,2.1553
3.12305243e-07,4.4777,2.1402
3.13489712e-07,4.5087,2.124
3.1468320100000003e-07,4.539,2.1067
3.15885812e-07,4.5714,2.0873
3.1709765e-07,4.6059,2.0639
3.18318822e-07,4.6407,2.0371
3.1954943600000004e-07,4.6757,2.0057
3.2078960200000004e-07,4.7112,1.97
3.22039432e-07,4.7473,1.9309
3.23299039e-07,4.7841,1.8859
3.24568537e-07,4.8179,1.838
3.25848045e-07,4.8444,1.7901
3.27137682e-07,4.8644,1.7413
3.28437566e-07,4.8799,1.6904
3.29747823e-07,4.8907,1.6363
3.3106857500000003e-07,4.8973,1.5795
3.3239995e-07,4.902,1.5197
3.3374207600000004e-07,4.9055,1.4576
3.35095085e-07,4.9081,1.3937
3.3645910800000003e-07,4.9104,1.328
3.37834281e-07,4.9091,1.2641
3.39220742e-07,4.9016,1.2019
3.4061863e-07,4.8898,1.1402
3.42028086e-07,4.874,1.0818
3.43449256e-07,4.8543,1.0265
3.4488228500000003e-07,4.8322,0.97357
3.46327322e-07,4.8084,0.92466
3.4778452e-07,4.7827,0.87967
3.49254032e-07,4.7554,0.83802
3.50736015e-07,4.7267,0.79992
3.5223062900000003e-07,4.6973,0.76442
3.5373803500000006e-07,4.6681,0.72996
3.5525839900000004e-07,4.6394,0.69718
3.5679188900000003e-07,4.6102,0.66746
3.58338674e-07,4.5809,0.63964
3.5989893e-07,4.5521,0.6131
3.61472832e-07,4.5239,0.5891
3.6306056000000004e-07,4.4966,0.56707
3.6466229800000006e-07,4.4703,0.54595
3.66278231e-07,4.4447,0.52602
3.6790855e-07,4.4196,0.50677
3.6955344600000003e-07,4.3956,0.48747
3.7121311800000003e-07,4.3728,0.46803
3.7288776300000004e-07,4.3505,0.44849
3.74577587e-07,4.3283,0.42976
3.7628279600000006e-07,4.3061,0.41263
3.78003601e-07,4.2841,0.39675
3.7974021800000003e-07,4.2624,0.38148
3.8149286600000003e-07,4.2409,0.36666
3.8326176600000006e-07,4.2196,0.35225
3.85047147e-07,4.1989,0.338
3.8684924000000005e-07,4.1786,0.3246
3.8866828e-07,4.1588,0.31191
3.90504508e-07,4.1397,0.29877
3.92358169e-07,4.121,0.28541
3.9422951100000003e-07,4.1027,0.27238
3.9611879000000003e-07,4.0848,0.25974
3.98026264e-07,4.0672,0.24764
3.99952198e-07,4.0498,0.23649
4.0189686e-07,4.0324,0.22589
4.03860525e-07,4.0146,0.21548
4.0584347400000004e-07,3.9964,0.20583
4.0784599100000006e-07,3.9785,0.19559
4.09868368e-07,3.9623,0.18363
4.11910901e-07,3.9474,0.17109
4.13973894e-07,3.9321,0.15898
4.1605765500000005e-07,3.9151,0.14718
4.1816250000000005e-07,3.8962,0.13569
4.2028875000000003e-07,3.8777,0.12577
4.2243673400000003e-07,3.8635,0.11757
4.24606785e-07,3.8521,0.10998
4.26799247e-07,3.8377,0.1023
4.2901446800000006e-07,3.8205,0.094876
4.3125280400000006e-07,3.804,0.088244
4.3351462e-07,3.7887,0.082163
4.3580028600000006e-07,3.7728,0.076467
4.38110181e-07,3.7556,0.07158
4.404446940000001e-07,3.7384,0.067628
4.42804219e-07,3.7239,0.063888
4.4518916100000006e-07,3.7109,0.059582
4.4759993200000003e-07,3.6967,0.055158
4.50036956e-07,3.6832,0.05079
4.5250066200000003e-07,3.6705,0.045087
4.5499149100000004e-07,3.6575,0.038879
4.57509894e-07,3.6449,0.033823
4.6005633100000004e-07,3.6318,0.029258
4.6263127300000007e-07,3.6182,0.024568
4.6523520200000007e-07,3.6039,0.019903
4.67868609e-07,3.5888,0.015286
4.70531997e-07,3.5742,0.010549
4.7322588300000006e-07,3.5596,0.0054909
4.75950792e-07,3.5443,0.0014255
4.787072640000001e-07,3.5296,0.0
4.8149585e-07,3.5157,0.0
4.84317114e-07,3.5023,0.0
4.87171636e-07,3.489,0.0
4.900600050000001e-07,3.4754,0.0
4.92982828e-07,3.4638,0.0
4.95940725e-07,3.4534,0.0
4.98934331e-07,3.4419,0.0
5.01964297e-07,3.4314,0.0
5.05031288e-07,3.4227,0.0
5.081359890000001e-07,3.4127,0.0
5.11279098e-07,3.4015,0.0
5.14461333e-07,3.3921,0.0
5.176834290000001e-07,3.3837,0.0
5.2094614e-07,3.3739,0.0
5.24250238e-07,3.3644,0.0
5.27596516e-07,3.3565,0.0
5.30985787e-07,3.3495,0.0
5.344188850000001e-07,3.3413,0.0
5.37896665e-07,3.3326,0.0
5.41420006e-07,3.3247,0.0
5.449898080000001e-07,3.3162,0.0
5.48606997e-07,3.3079,0.0
5.52272522e-07,3.3005,0.0
5.5598736e-07,3.2939,0.0
5.59752511e-07,3.2882,0.0
5.63569006e-07,3.2811,0.0
5.67437901e-07,3.2728,0.0
5.71360282e-07,3.266,0.0
5.75337268e-07,3.2608,0.0
5.793700060000001e-07,3.2543,0.0
5.834596770000001e-07,3.2471,0.0
5.87607494e-07,3.2415,0.0
5.91814708e-07,3.236,0.0
5.96082602e-07,3.23,0.0
6.004125e-07,3.2233,0.0
6.04805762e-07,3.2167,0.0
6.0926379e-07,3.2109,0.0
6.13788026e-07,3.2044,0.0
6.18379957e-07,3.1981,0.0
6.230411120000001e-07,3.1926,0.0
6.2777307e-07,3.1879,0.0
6.325774560000001e-07,3.1834,0.0
6.374559450000001e-07,3.1781,0.0
6.424102660000001e-07,3.1729,0.0
6.474422e-07,3.1679,0.0
6.52553586e-07,3.1636,0.0
6.5774632e-07,3.1594,0.0
6.630223600000001e-07,3.1545,0.0
6.683837270000001e-07,3.149,0.0
6.73832507e-07,3.1429,0.0
6.793708560000001e-07,3.1376,0.0
6.85001002e-07,3.1338,0.0
6.90725244e-07,3.13,0.0
6.965459620000001e-07,3.1249,0.0
7.02465616e-07,3.1206,0.0
7.084867500000001e-07,3.1177,0.0
7.14611996e-07,3.1135,0.0
7.208440770000001e-07,3.108,0.0
7.271858140000001e-07,3.1039,0.0
7.33640126e-07,3.1006,0.0
7.402100380000001e-07,3.096,0.0
7.468986820000001e-07,3.0921,0.0
7.53709309e-07,3.0889,0.0
7.60645284e-07,3.0845,0.0
7.677101010000001e-07,3.08,0.0
7.74907383e-07,3.0764,0.0
7.822408910000001e-07,3.0735,0.0
7.89714531e-07,3.0706,0.0
7.97332356e-07,3.0671,0.0
8.050985800000001e-07,3.0636,0.0
8.13017582e-07,3.0603,0.0
8.210939160000001e-07,3.0576,0.0
8.293323160000001e-07,3.0543,0.0
8.37737711e-07,3.0504,0.0
8.463152310000001e-07,3.0479,0.0
8.55070216e-07,3.0455,0.0
8.640082320000001e-07,3.0424,0.0
8.7313508e-07,3.0393,0.0
8.82456806e-07,3.0356,0.0
8.919797220000001e-07,3.0313,0.0
9.01710409e-07,3.0284,0.0
9.116557450000001e-07,3.0269,0.0
9.21822909e-07,3.0248,0.0
9.322194080000001e-07,3.022,0.0
9.4285309e-07,3.0193,0.0
9.53732164e-07,3.0166,0.0
9.648652240000001e-07,3.0133,0.0
9.7626127e-07,3.01,0.0
9.87929731e-07,3.0081,0.0
