Repository: qpv-research-group/solcore5

<!-- ALL-CONTRIBUTORS-BADGE:START - Do not remove or modify this section -->
<!-- ALL-CONTRIBUTORS-BADGE:END -->

Solcore
=======

**Solcore** was born as a modular set of tools, written (almost) entirely in Python 3, to address some of the task we had to solve more. With time, however, it has evolved as a complete semiconductor solver able of modelling the optical and electrical properties of a wide range of solar cells, from quantum well devices to multi-junction solar cells.

File: solcore/future/material_data/sopra_nk/ALAS_T/ALAS390T.csv
wavelength[m],n,k
2.75829102e-07,4.2597,2.98
2.76752637e-07,4.2602,2.9311
2.77682377e-07,4.2646,2.8807
2.78618385e-07,4.2726,2.829
2.7956072400000003e-07,4.2812,2.7759
2.8050946e-07,4.2913,2.722
2.81464657e-07,4.3021,2.6711
2.82426381e-07,4.3092,2.6227
2.833947e-07,4.3125,2.5784
2.84369682e-07,4.3109,2.5404
2.8535139500000003e-07,4.3025,2.5073
2.86339911e-07,4.2887,2.4757
2.87335298e-07,4.275,2.4453
2.88337631e-07,4.2661,2.4183
2.8934698100000004e-07,4.2628,2.3939
2.9036342200000004e-07,4.2629,2.37
2.9138703e-07,4.2611,2.3468
2.9241788000000006e-07,4.2555,2.3252
2.9345605e-07,4.2508,2.3065
2.9450161800000004e-07,4.2489,2.2919
2.95554663e-07,4.2477,2.2779
2.9661526600000005e-07,4.2453,2.2629
2.97683509e-07,4.2435,2.251
2.9875947300000006e-07,4.2464,2.2422
2.9984324400000003e-07,4.2538,2.2328
3.0093490600000004e-07,4.263,2.2216
3.02034546e-07,4.2723,2.2111
3.03142253e-07,4.2824,2.2031
3.04258114e-07,4.2948,2.1981
3.0538222000000006e-07,4.3113,2.1945
3.06514663e-07,4.33,2.1883
3.07655537e-07,4.3486,2.1795
3.08804935e-07,4.3692,2.1712
3.09962953e-07,4.3923,2.1626
3.1112969e-07,4.4166,2.1506
3.12305243e-07,4.4428,2.1361
3.13489712e-07,4.4714,2.1201
3.1468320100000003e-07,4.5023,2.102
3.15885812e-07,4.5348,2.0824
3.1709765e-07,4.5676,2.06
3.18318822e-07,4.5982,2.0336
3.1954943600000004e-07,4.6273,2.005
3.2078960200000004e-07,4.6576,1.9756
3.22039432e-07,4.69,1.9424
3.23299039e-07,4.7257,1.9042
3.24568537e-07,4.7628,1.8663
3.25848045e-07,4.7958,1.8278
3.27137682e-07,4.8214,1.7849
3.28437566e-07,4.84,1.7387
3.29747823e-07,4.8519,1.6879
3.3106857500000003e-07,4.858,1.6315
3.3239995e-07,4.8619,1.5716
3.3374207600000004e-07,4.8666,1.5093
3.35095085e-07,4.8731,1.4442
3.3645910800000003e-07,4.8815,1.38
3.37834281e-07,4.8877,1.3195
3.39220742e-07,4.8884,1.2592
3.4061863e-07,4.8833,1.198
3.42028086e-07,4.873,1.139
3.43449256e-07,4.8582,1.0826
3.4488228500000003e-07,4.8395,1.0279
3.46327322e-07,4.8176,0.97602
3.4778452e-07,4.7931,0.92851
3.49254032e-07,4.7666,0.88477
3.50736015e-07,4.7394,0.84402
3.5223062900000003e-07,4.7119,0.80512
3.5373803500000006e-07,4.6842,0.76774
3.5525839900000004e-07,4.6559,0.7332
3.5679188900000003e-07,4.627,0.70218
3.58338674e-07,4.5983,0.67348
3.5989893e-07,4.5704,0.64535
3.61472832e-07,4.543,0.61875
3.6306056000000004e-07,4.5158,0.59492
3.6466229800000006e-07,4.4896,0.57254
3.66278231e-07,4.4647,0.54976
3.6790855e-07,4.4408,0.5263
3.6955344600000003e-07,4.4172,0.50398
3.7121311800000003e-07,4.3937,0.48395
3.7288776300000004e-07,4.3703,0.46577
3.74577587e-07,4.3472,0.4479
3.7628279600000006e-07,4.3247,0.43003
3.78003601e-07,4.3022,0.41383
3.7974021800000003e-07,4.2801,0.3985
3.8149286600000003e-07,4.2582,0.38269
3.8326176600000006e-07,4.2366,0.36632
3.85047147e-07,4.2161,0.34987
3.8684924000000005e-07,4.1965,0.33474
3.8866828e-07,4.1769,0.32085
3.90504508e-07,4.1575,0.30792
3.92358169e-07,4.1385,0.29516
3.9422951100000003e-07,4.1199,0.28203
3.9611879000000003e-07,4.1015,0.26917
3.98026264e-07,4.0833,0.25624
3.99952198e-07,4.0651,0.24437
4.0189686e-07,4.0469,0.23426
4.03860525e-07,4.0288,0.22379
4.0584347400000004e-07,4.0109,0.21334
4.0784599100000006e-07,3.9934,0.20412
4.09868368e-07,3.9771,0.19446
4.11910901e-07,3.9622,0.18341
4.13973894e-07,3.9478,0.17197
4.1605765500000005e-07,3.932,0.16108
4.1816250000000005e-07,3.9141,0.15027
4.2028875000000003e-07,3.8955,0.1394
4.2243673400000003e-07,3.8798,0.12927
4.24606785e-07,3.8669,0.11989
4.26799247e-07,3.8517,0.11118
4.2901446800000006e-07,3.8342,0.10321
4.3125280400000006e-07,3.8177,0.095964
4.3351462e-07,3.8022,0.088943
4.3580028600000006e-07,3.786,0.081912
4.38110181e-07,3.7682,0.075885
4.404446940000001e-07,3.7503,0.071177
4.42804219e-07,3.735,0.066826
4.4518916100000006e-07,3.721,0.061781
4.4759993200000003e-07,3.7051,0.056495
4.50036956e-07,3.6894,0.05281
4.5250066200000003e-07,3.6761,0.049718
4.5499149100000004e-07,3.6643,0.044677
4.57509894e-07,3.6521,0.038685
4.6005633100000004e-07,3.6385,0.03374
4.6263127300000007e-07,3.6245,0.029675
4.6523520200000007e-07,3.6104,0.025586
4.67868609e-07,3.5958,0.02129
4.70531997e-07,3.5819,0.016907
4.7322588300000006e-07,3.5684,0.012266
4.75950792e-07,3.5549,0.0074887
4.787072640000001e-07,3.5411,0.0032745
4.8149585e-07,3.526,0.0007129
4.84317114e-07,3.5109,0.0
4.87171636e-07,3.4964,0.0
4.900600050000001e-07,3.4823,0.0
4.92982828e-07,3.4701,0.0
4.95940725e-07,3.4591,0.0
4.98934331e-07,3.4471,0.0
5.01964297e-07,3.4363,0.0
5.05031288e-07,3.4271,0.0
5.081359890000001e-07,3.4169,0.0
5.11279098e-07,3.4055,0.0
5.14461333e-07,3.3957,0.0
5.176834290000001e-07,3.3869,0.0
5.2094614e-07,3.377,0.0
5.24250238e-07,3.3673,0.0
5.27596516e-07,3.3591,0.0
5.30985787e-07,3.3518,0.0
5.344188850000001e-07,3.3434,0.0
5.37896665e-07,3.3345,0.0
5.41420006e-07,3.3264,0.0
5.449898080000001e-07,3.3177,0.0
5.48606997e-07,3.3093,0.0
5.52272522e-07,3.3017,0.0
5.5598736e-07,3.2949,0.0
5.59752511e-07,3.2889,0.0
5.63569006e-07,3.2816,0.0
5.67437901e-07,3.2733,0.0
5.71360282e-07,3.2664,0.0
5.75337268e-07,3.2608,0.0
5.793700060000001e-07,3.2541,0.0
5.834596770000001e-07,3.2469,0.0
5.87607494e-07,3.2411,0.0
5.91814708e-07,3.2355,0.0
5.96082602e-07,3.2292,0.0
6.004125e-07,3.2224,0.0
6.04805762e-07,3.2158,0.0
6.0926379e-07,3.2099,0.0
6.13788026e-07,3.2034,0.0
6.18379957e-07,3.197,0.0
6.230411120000001e-07,3.1914,0.0
6.2777307e-07,3.1865,0.0
6.325774560000001e-07,3.1817,0.0
6.374559450000001e-07,3.1764,0.0
6.424102660000001e-07,3.1711,0.0
6.474422e-07,3.1659,0.0
6.52553586e-07,3.1614,0.0
6.5774632e-07,3.157,0.0
6.630223600000001e-07,3.1521,0.0
6.683837270000001e-07,3.1466,0.0
6.73832507e-07,3.1405,0.0
6.793708560000001e-07,3.1352,0.0
6.85001002e-07,3.1312,0.0
6.90725244e-07,3.1272,0.0
6.965459620000001e-07,3.1221,0.0
7.02465616e-07,3.1177,0.0
7.084867500000001e-07,3.1146,0.0
7.14611996e-07,3.1103,0.0
7.208440770000001e-07,3.1048,0.0
7.271858140000001e-07,3.1006,0.0
7.33640126e-07,3.0972,0.0
7.402100380000001e-07,3.0925,0.0
7.468986820000001e-07,3.0885,0.0
7.53709309e-07,3.0852,0.0
7.60645284e-07,3.0807,0.0
7.677101010000001e-07,3.0763,0.0
7.74907383e-07,3.0726,0.0
7.822408910000001e-07,3.0696,0.0
7.89714531e-07,3.0666,0.0
7.97332356e-07,3.063,0.0
8.050985800000001e-07,3.0594,0.0
8.13017582e-07,3.056,0.0
8.210939160000001e-07,3.0532,0.0
8.293323160000001e-07,3.0498,0.0
8.37737711e-07,3.0459,0.0
8.463152310000001e-07,3.0433,0.0
8.55070216e-07,3.0407,0.0
8.640082320000001e-07,3.0375,0.0
8.7313508e-07,3.0344,0.0
8.82456806e-07,3.0307,0.0
8.919797220000001e-07,3.0264,0.0
9.01710409e-07,3.0235,0.0
9.116557450000001e-07,3.0218,0.0
9.21822909e-07,3.0195,0.0
9.322194080000001e-07,3.0167,0.0
9.4285309e-07,3.0139,0.0
9.53732164e-07,3.0112,0.0
9.648652240000001e-07,3.0079,0.0
9.7626127e-07,3.0046,0.0
9.87929731e-07,3.0026,0.0

File: solcore/future/material_data/sopra_nk/ALAS_T/ALAS421T.csv
wavelength[m],n,k
2.75829102e-07,4.1972,3.0212
2.76752637e-07,4.2144,2.9682
2.77682377e-07,4.2316,2.9139
2.78618385e-07,4.2474,2.8625
2.7956072400000003e-07,4.2599,2.8105
2.8050946e-07,4.2691,2.7572
2.81464657e-07,4.2755,2.703
2.82426381e-07,4.2811,2.6504
2.833947e-07,4.2874,2.6048
2.84369682e-07,4.2905,2.5647
2.8535139500000003e-07,4.2894,2.5275
2.86339911e-07,4.288,2.4946
2.87335298e-07,4.2855,2.463
2.88337631e-07,4.2806,2.4335
2.8934698100000004e-07,4.2742,2.41
2.9036342200000004e-07,4.2663,2.3903
2.9138703e-07,4.2576,2.3706
2.9241788000000006e-07,4.2505,2.3532
2.9345605e-07,4.2467,2.3385
2.9450161800000004e-07,4.2436,2.3246
2.95554663e-07,4.2397,2.3113
2.9661526600000005e-07,4.2367,2.295
2.97683509e-07,4.2366,2.2777
2.9875947300000006e-07,4.2403,2.2649
2.9984324400000003e-07,4.2464,2.2533
3.0093490600000004e-07,4.2535,2.2406
3.02034546e-07,4.2617,2.2302
3.03142253e-07,4.2713,2.2214
3.04258114e-07,4.2815,2.2122
3.0538222000000006e-07,4.2924,2.2032
3.06514663e-07,4.3059,2.1942
3.07655537e-07,4.3226,2.1844
3.08804935e-07,4.3428,2.1746
3.09962953e-07,4.3632,2.1659
3.1112969e-07,4.3823,2.157
3.12305243e-07,4.4043,2.1459
3.13489712e-07,4.4321,2.1318
3.1468320100000003e-07,4.464,2.1143
3.15885812e-07,4.4945,2.0948
3.1709765e-07,4.5224,2.0737
3.18318822e-07,4.55,2.0487
3.1954943600000004e-07,4.5778,2.0199
3.2078960200000004e-07,4.608,1.9901
3.22039432e-07,4.639,1.9595
3.23299039e-07,4.6723,1.9272
3.24568537e-07,4.7091,1.8933
3.25848045e-07,4.7427,1.8573
3.27137682e-07,4.7698,1.8184
3.28437566e-07,4.7895,1.7764
3.29747823e-07,4.8021,1.7295
3.3106857500000003e-07,4.8105,1.6765
3.3239995e-07,4.8181,1.6208
3.3374207600000004e-07,4.8272,1.5649
3.35095085e-07,4.8376,1.5077
3.3645910800000003e-07,4.8501,1.4489
3.37834281e-07,4.8614,1.3903
3.39220742e-07,4.8667,1.3315
3.4061863e-07,4.8666,1.2729
3.42028086e-07,4.8621,1.2152
3.43449256e-07,4.8527,1.1575
3.4488228500000003e-07,4.8396,1.1011
3.46327322e-07,4.8235,1.0477
3.4778452e-07,4.8044,0.99791
3.49254032e-07,4.7829,0.9508
3.50736015e-07,4.76,0.90504
3.5223062900000003e-07,4.7355,0.8613
3.5373803500000006e-07,4.7097,0.82067
3.5525839900000004e-07,4.6827,0.78383
3.5679188900000003e-07,4.6548,0.75059
3.58338674e-07,4.6266,0.71976
3.5989893e-07,4.5988,0.69093
3.61472832e-07,4.5709,0.66405
3.6306056000000004e-07,4.5425,0.63917
3.6466229800000006e-07,4.5148,0.61427
3.66278231e-07,4.4892,0.58749
3.6790855e-07,4.4648,0.56067
3.6955344600000003e-07,4.4408,0.53522
3.7121311800000003e-07,4.4175,0.51209
3.7288776300000004e-07,4.3944,0.49239
3.74577587e-07,4.3708,0.47494
3.7628279600000006e-07,4.3468,0.45741
3.78003601e-07,4.3236,0.43903
3.7974021800000003e-07,4.3011,0.42077
3.8149286600000003e-07,4.2789,0.40266
3.8326176600000006e-07,4.2577,0.38455
3.85047147e-07,4.2374,0.36779
3.8684924000000005e-07,4.2172,0.35351
3.8866828e-07,4.1971,0.34116
3.90504508e-07,4.177,0.32989
3.92358169e-07,4.157,0.31931
3.9422951100000003e-07,4.1374,0.30775
3.9611879000000003e-07,4.1184,0.29506
3.98026264e-07,4.0995,0.28255
3.99952198e-07,4.0811,0.27008
4.0189686e-07,4.0636,0.25868
4.03860525e-07,4.0462,0.24756
4.0584347400000004e-07,4.0284,0.23436
4.0784599100000006e-07,4.0107,0.22142
4.09868368e-07,3.9939,0.21073
4.11910901e-07,3.9783,0.19974
4.13973894e-07,3.9634,0.18772
4.1605765500000005e-07,3.9479,0.1762
4.1816250000000005e-07,3.9311,0.16452
4.2028875000000003e-07,3.9132,0.15254
4.2243673400000003e-07,3.8958,0.14155
4.24606785e-07,3.8816,0.13167
4.26799247e-07,3.8709,0.12273
4.2901446800000006e-07,3.86,0.1144
4.3125280400000006e-07,3.8475,0.10628
4.3351462e-07,3.8355,0.098811
4.3580028600000006e-07,3.8243,0.091996
4.38110181e-07,3.8118,0.085693
4.404446940000001e-07,3.7954,0.080261
4.42804219e-07,3.777,0.075604
4.4518916100000006e-07,3.7594,0.071297
4.4759993200000003e-07,3.7413,0.066161
4.50036956e-07,3.7226,0.060212
4.5250066200000003e-07,3.7041,0.056078
4.5499149100000004e-07,3.6881,0.052967
4.57509894e-07,3.6739,0.048
4.6005633100000004e-07,3.6583,0.042532
4.6263127300000007e-07,3.6421,0.037868
4.6523520200000007e-07,3.6256,0.033104
4.67868609e-07,3.6084,0.028587
4.70531997e-07,3.5924,0.024533
4.7322588300000006e-07,3.5776,0.020112
4.75950792e-07,3.5636,0.015395
4.787072640000001e-07,3.5505,0.010626
4.8149585e-07,3.5363,0.0055515
4.84317114e-07,3.5204,0.0014546
4.87171636e-07,3.5037,0.0
4.900600050000001e-07,3.4877,0.0
4.92982828e-07,3.4745,0.0
4.95940725e-07,3.4626,0.0
4.98934331e-07,3.4499,0.0
5.01964297e-07,3.4384,0.0
5.05031288e-07,3.4286,0.0
5.081359890000001e-07,3.4179,0.0
5.11279098e-07,3.406,0.0
5.14461333e-07,3.3958,0.0
5.176834290000001e-07,3.3866,0.0
5.2094614e-07,3.3763,0.0
5.24250238e-07,3.3663,0.0
5.27596516e-07,3.3578,0.0
5.30985787e-07,3.3501,0.0
5.344188850000001e-07,3.3414,0.0
5.37896665e-07,3.3321,0.0
5.41420006e-07,3.3237,0.0
5.449898080000001e-07,3.3148,0.0
5.48606997e-07,3.3061,0.0
5.52272522e-07,3.2982,0.0
5.5598736e-07,3.2911,0.0
5.59752511e-07,3.2848,0.0
5.63569006e-07,3.2774,0.0
5.67437901e-07,3.2689,0.0
5.71360282e-07,3.2617,0.0
5.75337268e-07,3.2559,0.0
5.793700060000001e-07,3.249,0.0
5.834596770000001e-07,3.2415,0.0
5.87607494e-07,3.2356,0.0
5.91814708e-07,3.2297,0.0
5.96082602e-07,3.2233,0.0
6.004125e-07,3.2163,0.0
6.04805762e-07,3.2095,0.0
6.0926379e-07,3.2034,0.0
6.13788026e-07,3.1967,0.0
6.18379957e-07,3.1902,0.0
6.230411120000001e-07,3.1844,0.0
6.2777307e-07,3.1793,0.0
6.325774560000001e-07,3.1744,0.0
6.374559450000001e-07,3.1688,0.0
6.424102660000001e-07,3.1634,0.0
6.474422e-07,3.1581,0.0
6.52553586e-07,3.1535,0.0
6.5774632e-07,3.1489,0.0
6.630223600000001e-07,3.1438,0.0
6.683837270000001e-07,3.1382,0.0
6.73832507e-07,3.132,0.0
6.793708560000001e-07,3.1265,0.0
6.85001002e-07,3.1224,0.0
6.90725244e-07,3.1183,0.0
6.965459620000001e-07,3.113,0.0
7.02465616e-07,3.1085,0.0
7.084867500000001e-07,3.1053,0.0
7.14611996e-07,3.1009,0.0
7.208440770000001e-07,3.0952,0.0
7.271858140000001e-07,3.091,0.0
7.33640126e-07,3.0874,0.0
7.402100380000001e-07,3.0826,0.0
7.468986820000001e-07,3.0786,0.0
7.53709309e-07,3.0752,0.0
7.60645284e-07,3.0705,0.0
7.677101010000001e-07,3.066,0.0
7.74907383e-07,3.0622,0.0
7.822408910000001e-07,3.059,0.0
7.89714531e-07,3.0559,0.0
7.97332356e-07,3.0522,0.0
8.050985800000001e-07,3.0487,0.0
8.13017582e-07,3.0451,0.0
8.210939160000001e-07,3.0422,0.0
8.293323160000001e-07,3.0387,0.0
8.37737711e-07,3.0347,0.0
8.463152310000001e-07,3.032,0.0
8.55070216e-07,3.0293,0.0
8.640082320000001e-07,3.0261,0.0
8.7313508e-07,3.0229,0.0
8.82456806e-07,3.0191,0.0
8.919797220000001e-07,3.0148,0.0
9.01710409e-07,3.0117,0.0
9.116557450000001e-07,3.01,0.0
9.21822909e-07,3.0076,0.0
9.322194080000001e-07,3.0047,0.0
9.4285309e-07,3.0018,0.0
9.53732164e-07,2.999,0.0
9.648652240000001e-07,2.9956,0.0
9.7626127e-07,2.9923,0.0
9.87929731e-07,2.9902,0.0

File: solcore/future/material_data/sopra_nk/ALAS_T/ALAS445T.csv
wavelength[m],n,k
2.75829102e-07,4.2077,3.0154
2.76752637e-07,4.2232,2.9649
2.77682377e-07,4.2343,2.9116
2.78618385e-07,4.2396,2.8603
2.7956072400000003e-07,4.2414,2.8118
2.8050946e-07,4.2422,2.7627
2.81464657e-07,4.2441,2.7154
2.82426381e-07,4.2531,2.6689
2.833947e-07,4.2668,2.6234
2.84369682e-07,4.2795,2.5803
2.8535139500000003e-07,4.2867,2.5391
2.86339911e-07,4.2878,2.5031
2.87335298e-07,4.2844,2.4732
2.88337631e-07,4.2771,2.4471
2.8934698100000004e-07,4.2704,2.4232
2.9036342200000004e-07,4.2678,2.4011
2.9138703e-07,4.266,2.3797
2.9241788000000006e-07,4.2636,2.3554
2.9345605e-07,4.2604,2.3291
2.9450161800000004e-07,4.2542,2.3049
2.95554663e-07,4.248,2.2839
2.9661526600000005e-07,4.2439,2.2678
2.97683509e-07,4.2409,2.2563
2.9875947300000006e-07,4.2404,2.2475
2.9984324400000003e-07,4.2416,2.2394
3.0093490600000004e-07,4.2428,2.2288
3.02034546e-07,4.2477,2.2171
3.03142253e-07,4.2578,2.2062
3.04258114e-07,4.2689,2.1964
3.0538222000000006e-07,4.2813,2.1888
3.06514663e-07,4.298,2.1812
3.07655537e-07,4.3166,2.1737
3.08804935e-07,4.3342,2.1665
3.09962953e-07,4.3515,2.1573
3.1112969e-07,4.3694,2.1451
3.12305243e-07,4.3878,2.129
3.13489712e-07,4.4086,2.1096
3.1468320100000003e-07,4.4335,2.091
3.15885812e-07,4.4622,2.0729
3.1709765e-07,4.4938,2.053
3.18318822e-07,4.5262,2.0316
3.1954943600000004e-07,4.5577,2.0094
3.2078960200000004e-07,4.587,1.9865
3.22039432e-07,4.6143,1.9618
3.23299039e-07,4.6429,1.9337
3.24568537e-07,4.6717,1.9001
3.25848045e-07,4.6965,1.8621
3.27137682e-07,4.7176,1.8224
3.28437566e-07,4.7365,1.7797
3.29747823e-07,4.7529,1.7337
3.3106857500000003e-07,4.7677,1.6862
3.3239995e-07,4.782,1.6372
3.3374207600000004e-07,4.7938,1.5864
3.35095085e-07,4.8039,1.5337
3.3645910800000003e-07,4.8162,1.4798
3.37834281e-07,4.8282,1.4248
3.39220742e-07,4.8349,1.3683
3.4061863e-07,4.8371,1.3109
3.42028086e-07,4.836,1.2536
3.43449256e-07,4.8308,1.1968
3.4488228500000003e-07,4.8215,1.1415
3.46327322e-07,4.8085,1.0887
3.4778452e-07,4.7924,1.0379
3.49254032e-07,4.7737,0.98886
3.50736015e-07,4.7524,0.94249
3.5223062900000003e-07,4.7287,0.89906
3.5373803500000006e-07,4.704,0.8577
3.5525839900000004e-07,4.679,0.81845
3.5679188900000003e-07,4.6542,0.78183
3.58338674e-07,4.6293,0.74775
3.5989893e-07,4.6026,0.71669
3.61472832e-07,4.5751,0.68849
3.6306056000000004e-07,4.5488,0.66196
3.6466229800000006e-07,4.5241,0.63535
3.66278231e-07,4.5002,0.6082
3.6790855e-07,4.4763,0.58191
3.6955344600000003e-07,4.4523,0.55704
3.7121311800000003e-07,4.4288,0.53348
3.7288776300000004e-07,4.4061,0.51128
3.74577587e-07,4.3833,0.49063
3.7628279600000006e-07,4.3595,0.4718
3.78003601e-07,4.3357,0.45486
3.7974021800000003e-07,4.3125,0.43909
3.8149286600000003e-07,4.2899,0.42282
3.8326176600000006e-07,4.2685,0.40637
3.85047147e-07,4.2477,0.39116
3.8684924000000005e-07,4.2271,0.37653
3.8866828e-07,4.2069,0.36165
3.90504508e-07,4.187,0.34654
3.92358169e-07,4.1676,0.33156
3.9422951100000003e-07,4.1489,0.31713
3.9611879000000003e-07,4.1304,0.30375
3.98026264e-07,4.1114,0.29138
3.99952198e-07,4.0926,0.27929
4.0189686e-07,4.0746,0.26766
4.03860525e-07,4.0567,0.25614
4.0584347400000004e-07,4.039,0.24398
4.0784599100000006e-07,4.0215,0.23182
4.09868368e-07,4.0044,0.2201
4.11910901e-07,3.9887,0.20938
4.13973894e-07,3.9743,0.20014
4.1605765500000005e-07,3.9597,0.19135
4.1816250000000005e-07,3.9437,0.18277
4.2028875000000003e-07,3.9263,0.17494
4.2243673400000003e-07,3.9087,0.16694
4.24606785e-07,3.8931,0.15804
4.26799247e-07,3.8807,0.14888
4.2901446800000006e-07,3.8692,0.13992
4.3125280400000006e-07,3.8565,0.13082
4.3351462e-07,3.8425,0.12186
4.3580028600000006e-07,3.8274,0.11377
4.38110181e-07,3.8112,0.1066
4.404446940000001e-07,3.795,0.09989
4.42804219e-07,3.7808,0.093016
4.4518916100000006e-07,3.7677,0.085633
4.4759993200000003e-07,3.7529,0.077407
4.50036956e-07,3.7369,0.069096
4.5250066200000003e-07,3.7206,0.061932
4.5499149100000004e-07,3.7048,0.056001
4.57509894e-07,3.69,0.0515
4.6005633100000004e-07,3.6757,0.047979
4.6263127300000007e-07,3.6616,0.044176
4.6523520200000007e-07,3.6474,0.04033
4.67868609e-07,3.6331,0.036622
4.70531997e-07,3.6196,0.032156
4.7322588300000006e-07,3.6063,0.027605
4.75950792e-07,3.5937,0.023803
4.787072640000001e-07,3.5822,0.020014
4.8149585e-07,3.57,0.015933
4.84317114e-07,3.557,0.01182
4.87171636e-07,3.5429,0.0077775
4.900600050000001e-07,3.5276,0.0038599
4.92982828e-07,3.5128,0.0009674
4.95940725e-07,3.4989,0.0
4.98934331e-07,3.4849,0.0
5.01964297e-07,3.4726,0.0
5.05031288e-07,3.4622,0.0
5.081359890000001e-07,3.451,0.0
5.11279098e-07,3.4389,0.0
5.14461333e-07,3.4284,0.0
5.176834290000001e-07,3.4189,0.0
5.2094614e-07,3.4083,0.0
5.24250238e-07,3.3981,0.0
5.27596516e-07,3.3895,0.0
5.30985787e-07,3.3817,0.0
5.344188850000001e-07,3.3728,0.0
5.37896665e-07,3.3635,0.0
5.41420006e-07,3.3549,0.0
5.449898080000001e-07,3.346,0.0
5.48606997e-07,3.3372,0.0
5.52272522e-07,3.3293,0.0
5.5598736e-07,3.3221,0.0
5.59752511e-07,3.3158,0.0
5.63569006e-07,3.3084,0.0
5.67437901e-07,3.2997,0.0
5.71360282e-07,3.2925,0.0
5.75337268e-07,3.2868,0.0
5.793700060000001e-07,3.2798,0.0
5.834596770000001e-07,3.2724,0.0
5.87607494e-07,3.2664,0.0
5.91814708e-07,3.2605,0.0
5.96082602e-07,3.2541,0.0
6.004125e-07,3.2472,0.0
6.04805762e-07,3.2403,0.0
6.0926379e-07,3.2342,0.0
6.13788026e-07,3.2276,0.0
6.18379957e-07,3.2211,0.0
6.230411120000001e-07,3.2153,0.0
6.2777307e-07,3.2102,0.0
6.325774560000001e-07,3.2053,0.0
6.374559450000001e-07,3.1997,0.0
6.424102660000001e-07,3.1944,0.0
6.474422e-07,3.1891,0.0
6.52553586e-07,3.1845,0.0
6.5774632e-07,3.1799,0.0
6.630223600000001e-07,3.1749,0.0
6.683837270000001e-07,3.1693,0.0
6.73832507e-07,3.1631,0.0
6.793708560000001e-07,3.1576,0.0
6.85001002e-07,3.1535,0.0
6.90725244e-07,3.1495,0.0
6.965459620000001e-07,3.1442,0.0
7.02465616e-07,3.1397,0.0
7.084867500000001e-07,3.1365,0.0
7.14611996e-07,3.1321,0.0
7.208440770000001e-07,3.1265,0.0
7.271858140000001e-07,3.1223,0.0
7.33640126e-07,3.1188,0.0
7.402100380000001e-07,3.114,0.0
7.468986820000001e-07,3.11,0.0
7.53709309e-07,3.1066,0.0
7.60645284e-07,3.1021,0.0
7.677101010000001e-07,3.0976,0.0
7.74907383e-07,3.0938,0.0
7.822408910000001e-07,3.0907,0.0
7.89714531e-07,3.0876,0.0
7.97332356e-07,3.084,0.0
8.050985800000001e-07,3.0804,0.0
8.13017582e-07,3.0768,0.0
8.210939160000001e-07,3.074,0.0
8.293323160000001e-07,3.0705,0.0
8.37737711e-07,3.0666,0.0
8.463152310000001e-07,3.0639,0.0
8.55070216e-07,3.0612,0.0
8.640082320000001e-07,3.058,0.0
8.7313508e-07,3.0548,0.0
8.82456806e-07,3.0511,0.0
8.919797220000001e-07,3.0468,0.0
9.01710409e-07,3.0438,0.0
9.116557450000001e-07,3.0421,0.0
9.21822909e-07,3.0398,0.0
9.322194080000001e-07,3.0369,0.0
9.4285309e-07,3.034,0.0
9.53732164e-07,3.0313,0.0
9.648652240000001e-07,3.0279,0.0
9.7626127e-07,3.0246,0.0
9.87929731e-07,3.0226,0.0

File: solcore/future/material_data/sopra_nk/ALAS_T/ALAS469T.csv
wavelength[m],n,k
2.75829102e-07,4.2316,3.032
2.76752637e-07,4.2548,2.9803
2.77682377e-07,4.2686,2.9268
2.78618385e-07,4.2755,2.8742
2.7956072400000003e-07,4.2793,2.8266
2.8050946e-07,4.2811,2.7794
2.81464657e-07,4.2789,2.7312
2.82426381e-07,4.2742,2.6841
2.833947e-07,4.2708,2.638
2.84369682e-07,4.2698,2.5926
2.8535139500000003e-07,4.2678,2.5481
2.86339911e-07,4.2601,2.5082
2.87335298e-07,4.2527,2.4722
2.88337631e-07,4.2536,2.436
2.8934698100000004e-07,4.2582,2.402
2.9036342200000004e-07,4.2582,2.373
2.9138703e-07,4.2529,2.3485
2.9241788000000006e-07,4.2459,2.3272
2.9345605e-07,4.2394,2.3072
2.9450161800000004e-07,4.2337,2.2885
2.95554663e-07,4.2272,2.2719
2.9661526600000005e-07,4.2195,2.258
2.97683509e-07,4.2167,2.246
2.9875947300000006e-07,4.2224,2.2324
2.9984324400000003e-07,4.2305,2.2197
3.0093490600000004e-07,4.2375,2.2103
3.02034546e-07,4.2456,2.2005
3.03142253e-07,4.2551,2.1885
3.04258114e-07,4.2662,2.1758
3.0538222000000006e-07,4.2783,2.164
3.06514663e-07,4.2893,2.1537
3.07655537e-07,4.3007,2.1447
3.08804935e-07,4.3155,2.1358
3.09962953e-07,4.3349,2.1271
3.1112969e-07,4.3557,2.118
3.12305243e-07,4.377,2.1076
3.13489712e-07,4.4005,2.0961
3.1468320100000003e-07,4.425,2.081
3.15885812e-07,4.4507,2.0638
3.1709765e-07,4.478,2.0445
3.18318822e-07,4.5035,2.0235
3.1954943600000004e-07,4.5282,2.0028
3.2078960200000004e-07,4.5547,1.9785
3.22039432e-07,4.5826,1.9499
3.23299039e-07,4.6111,1.9201
3.24568537e-07,4.6387,1.8908
3.25848045e-07,4.6624,1.8602
3.27137682e-07,4.6814,1.8252
3.28437566e-07,4.6972,1.787
3.29747823e-07,4.7101,1.7458
3.3106857500000003e-07,4.7193,1.7022
3.3239995e-07,4.7287,1.6572
3.3374207600000004e-07,4.7421,1.6069
3.35095085e-07,4.7585,1.5534
3.3645910800000003e-07,4.7755,1.5017
3.37834281e-07,4.7906,1.4494
3.39220742e-07,4.8018,1.3946
3.4061863e-07,4.8093,1.3393
3.42028086e-07,4.8133,1.2844
3.43449256e-07,4.8126,1.2293
3.4488228500000003e-07,4.8071,1.1752
3.46327322e-07,4.7986,1.1226
3.4778452e-07,4.7874,1.0714
3.49254032e-07,4.7726,1.0224
3.50736015e-07,4.7542,0.97582
3.5223062900000003e-07,4.7337,0.92988
3.5373803500000006e-07,4.7114,0.88547
3.5525839900000004e-07,4.687,0.84539
3.5679188900000003e-07,4.6621,0.80812
3.58338674e-07,4.6375,0.77213
3.5989893e-07,4.6121,0.7391
3.61472832e-07,4.5862,0.70915
3.6306056000000004e-07,4.5611,0.68144
3.6466229800000006e-07,4.5363,0.65537
3.66278231e-07,4.5121,0.62941
3.6790855e-07,4.4886,0.60322
3.6955344600000003e-07,4.4647,0.57848
3.7121311800000003e-07,4.4402,0.55571
3.7288776300000004e-07,4.4166,0.53296
3.74577587e-07,4.394,0.51039
3.7628279600000006e-07,4.3714,0.48995
3.78003601e-07,4.3488,0.47126
3.7974021800000003e-07,4.3266,0.45314
3.8149286600000003e-07,4.3045,0.43507
3.8326176600000006e-07,4.2826,0.41712
3.85047147e-07,4.2611,0.39989
3.8684924000000005e-07,4.2397,0.38372
3.8866828e-07,4.2188,0.36782
3.90504508e-07,4.1985,0.35178
3.92358169e-07,4.1788,0.33669
3.9422951100000003e-07,4.1595,0.32315
3.9611879000000003e-07,4.1405,0.31068
3.98026264e-07,4.1217,0.29858
3.99952198e-07,4.1034,0.28685
4.0189686e-07,4.0855,0.27559
4.03860525e-07,4.0679,0.26449
4.0584347400000004e-07,4.0505,0.2531
4.0784599100000006e-07,4.0332,0.24078
4.09868368e-07,4.0161,0.22853
4.11910901e-07,4.0,0.21761
4.13973894e-07,3.9848,0.20795
4.1605765500000005e-07,3.97,0.19896
4.1816250000000005e-07,3.9548,0.19014
4.2028875000000003e-07,3.9383,0.18158
4.2243673400000003e-07,3.9207,0.1728
4.24606785e-07,3.9041,0.16329
4.26799247e-07,3.8902,0.15332
4.2901446800000006e-07,3.8784,0.14339
4.3125280400000006e-07,3.867,0.13406
4.3351462e-07,3.854,0.12527
4.3580028600000006e-07,3.8386,0.11686
4.38110181e-07,3.8216,0.10946
4.404446940000001e-07,3.8047,0.10316
4.42804219e-07,3.7899,0.097255
4.4518916100000006e-07,3.7767,0.091165
4.4759993200000003e-07,3.7627,0.083917
4.50036956e-07,3.7475,0.075595
4.5250066200000003e-07,3.7314,0.068178
4.5499149100000004e-07,3.7156,0.062704
4.57509894e-07,3.7013,0.058706
4.6005633100000004e-07,3.6877,0.055289
4.6263127300000007e-07,3.6745,0.051587
4.6523520200000007e-07,3.6611,0.047573
4.67868609e-07,3.6475,0.043293
4.70531997e-07,3.6345,0.038156
4.7322588300000006e-07,3.6213,0.032709
4.75950792e-07,3.6079,0.02823
4.787072640000001e-07,3.5954,0.024784
4.8149585e-07,3.583,0.021997
4.84317114e-07,3.5708,0.019297
4.87171636e-07,3.5585,0.015925
4.900600050000001e-07,3.5455,0.011896
4.92982828e-07,3.5329,0.0076345
4.95940725e-07,3.52,0.0035502
4.98934331e-07,3.505,0.0008107
5.01964297e-07,3.491,0.0
5.05031288e-07,3.4794,0.0
5.081359890000001e-07,3.4676,0.0
5.11279098e-07,3.4551,0.0
5.14461333e-07,3.4443,0.0
5.176834290000001e-07,3.4345,0.0
5.2094614e-07,3.4239,0.0
5.24250238e-07,3.4135,0.0
5.27596516e-07,3.4046,0.0
5.30985787e-07,3.3967,0.0
5.344188850000001e-07,3.3877,0.0
5.37896665e-07,3.3783,0.0
5.41420006e-07,3.3697,0.0
5.449898080000001e-07,3.3607,0.0
5.48606997e-07,3.3519,0.0
5.52272522e-07,3.3439,0.0
5.5598736e-07,3.3366,0.0
5.59752511e-07,3.3303,0.0
5.63569006e-07,3.3228,0.0
5.67437901e-07,3.3142,0.0
5.71360282e-07,3.307,0.0
5.75337268e-07,3.3012,0.0
5.793700060000001e-07,3.2942,0.0
5.834596770000001e-07,3.2868,0.0
5.87607494e-07,3.2808,0.0
5.91814708e-07,3.2748,0.0
5.96082602e-07,3.2684,0.0
6.004125e-07,3.2615,0.0
6.04805762e-07,3.2547,0.0
6.0926379e-07,3.2486,0.0
6.13788026e-07,3.242,0.0
6.18379957e-07,3.2355,0.0
6.230411120000001e-07,3.2297,0.0
6.2777307e-07,3.2246,0.0
6.325774560000001e-07,3.2197,0.0
6.374559450000001e-07,3.2142,0.0
6.424102660000001e-07,3.2088,0.0
6.474422e-07,3.2034,0.0
6.52553586e-07,3.1988,0.0
6.5774632e-07,3.1944,0.0
6.630223600000001e-07,3.1893,0.0
6.683837270000001e-07,3.1837,0.0
6.73832507e-07,3.1777,0.0
6.793708560000001e-07,3.1723,0.0
6.85001002e-07,3.1681,0.0
6.90725244e-07,3.1641,0.0
6.965459620000001e-07,3.1589,0.0
7.02465616e-07,3.1544,0.0
7.084867500000001e-07,3.1511,0.0
7.14611996e-07,3.1467,0.0
7.208440770000001e-07,3.1413,0.0
7.271858140000001e-07,3.1371,0.0
7.33640126e-07,3.1335,0.0
7.402100380000001e-07,3.1288,0.0
7.468986820000001e-07,3.1248,0.0
7.53709309e-07,3.1214,0.0
7.60645284e-07,3.1169,0.0
7.677101010000001e-07,3.1125,0.0
7.74907383e-07,3.1087,0.0
7.822408910000001e-07,3.1055,0.0
7.89714531e-07,3.1024,0.0
7.97332356e-07,3.0989,0.0
8.050985800000001e-07,3.0953,0.0
8.13017582e-07,3.0918,0.0
8.210939160000001e-07,3.0889,0.0
8.293323160000001e-07,3.0855,0.0
8.37737711e-07,3.0816,0.0
8.463152310000001e-07,3.0789,0.0
8.55070216e-07,3.0762,0.0
8.640082320000001e-07,3.073,0.0
8.7313508e-07,3.0699,0.0
8.82456806e-07,3.0663,0.0
8.919797220000001e-07,3.0621,0.0
9.01710409e-07,3.0591,0.0
9.116557450000001e-07,3.0573,0.0
9.21822909e-07,3.0549,0.0
9.322194080000001e-07,3.0521,0.0
9.4285309e-07,3.0493,0.0
9.53732164e-07,3.0465,0.0
9.648652240000001e-07,3.0432,0.0
9.7626127e-07,3.04,0.0
9.87929731e-07,3.0379,0.0

File: solcore/future/material_data/sopra_nk/ALAS_T/ALAS499T.csv
wavelength[m],n,k
2.75829102e-07,4.1636,3.0436
2.76752637e-07,4.2,2.989
2.77682377e-07,4.2193,2.9404
2.78618385e-07,4.2286,2.9009
2.7956072400000003e-07,4.2417,2.8603
2.8050946e-07,4.2506,2.816
2.81464657e-07,4.2547,2.7707
2.82426381e-07,4.2632,2.7241
2.833947e-07,4.2706,2.6785
2.84369682e-07,4.274,2.6362
2.8535139500000003e-07,4.2725,2.5964
2.86339911e-07,4.2654,2.5585
2.87335298e-07,4.2592,2.5251
2.88337631e-07,4.2552,2.4919
2.8934698100000004e-07,4.248,2.4573
2.9036342200000004e-07,4.2403,2.4256
2.9138703e-07,4.239,2.3942
2.9241788000000006e-07,4.242,2.3634
2.9345605e-07,4.2424,2.337
2.9450161800000004e-07,4.2373,2.314
2.95554663e-07,4.2307,2.2938
2.9661526600000005e-07,4.2278,2.2754
2.97683509e-07,4.2287,2.2559
2.9875947300000006e-07,4.2305,2.2383
2.9984324400000003e-07,4.2323,2.2251
3.0093490600000004e-07,4.2352,2.2122
3.02034546e-07,4.2407,2.1985
3.03142253e-07,4.2483,2.1869
3.04258114e-07,4.2571,2.1771
3.0538222000000006e-07,4.2666,2.1682
3.06514663e-07,4.2785,2.1593
3.07655537e-07,4.2915,2.1483
3.08804935e-07,4.3038,2.1348
3.09962953e-07,4.3178,2.1206
3.1112969e-07,4.3336,2.1058
3.12305243e-07,4.3506,2.0904
3.13489712e-07,4.3697,2.0751
3.1468320100000003e-07,4.3905,2.0601
3.15885812e-07,4.4137,2.0455
3.1709765e-07,4.4387,2.0304
3.18318822e-07,4.462,2.0132
3.1954943600000004e-07,4.484,1.9939
3.2078960200000004e-07,4.5078,1.9709
3.22039432e-07,4.5333,1.9448
3.23299039e-07,4.5585,1.9175
3.24568537e-07,4.5842,1.8886
3.25848045e-07,4.6083,1.858
3.27137682e-07,4.6276,1.8263
3.28437566e-07,4.6445,1.7931
3.29747823e-07,4.6604,1.7561
3.3106857500000003e-07,4.675,1.7148
3.3239995e-07,4.6894,1.6716
3.3374207600000004e-07,4.7059,1.6266
3.35095085e-07,4.7225,1.5804
3.3645910800000003e-07,4.7389,1.5334
3.37834281e-07,4.7563,1.4845
3.39220742e-07,4.7705,1.4336
3.4061863e-07,4.7794,1.3822
3.42028086e-07,4.7851,1.3302
3.43449256e-07,4.788,1.2767
3.4488228500000003e-07,4.7865,1.2232
3.46327322e-07,4.7802,1.1716
3.4778452e-07,4.7699,1.1215
3.49254032e-07,4.7566,1.0724
3.50736015e-07,4.7407,1.0241
3.5223062900000003e-07,4.7223,0.97743
3.5373803500000006e-07,4.7021,0.93265
3.5525839900000004e-07,4.6817,0.89013
3.5679188900000003e-07,4.6612,0.85006
3.58338674e-07,4.6401,0.81209
3.5989893e-07,4.6176,0.77674
3.61472832e-07,4.5943,0.74396
3.6306056000000004e-07,4.571,0.71322
3.6466229800000006e-07,4.5476,0.68388
3.66278231e-07,4.5237,0.65594
3.6790855e-07,4.4992,0.62994
3.6955344600000003e-07,4.4755,0.60511
3.7121311800000003e-07,4.4526,0.58101
3.7288776300000004e-07,4.4295,0.55765
3.74577587e-07,4.4064,0.53481
3.7628279600000006e-07,4.384,0.51305
3.78003601e-07,4.3621,0.49263
3.7974021800000003e-07,4.3401,0.47307
3.8149286600000003e-07,4.3181,0.45421
3.8326176600000006e-07,4.2965,0.43614
3.85047147e-07,4.2753,0.41871
3.8684924000000005e-07,4.2544,0.40221
3.8866828e-07,4.2335,0.38622
3.90504508e-07,4.2132,0.36975
3.92358169e-07,4.1939,0.35305
3.9422951100000003e-07,4.175,0.33795
3.9611879000000003e-07,4.1564,0.32496
3.98026264e-07,4.1378,0.31204
3.99952198e-07,4.1193,0.29878
4.0189686e-07,4.101,0.28579
4.03860525e-07,4.0827,0.27333
4.0584347400000004e-07,4.0645,0.26106
4.0784599100000006e-07,4.0466,0.24816
4.09868368e-07,4.0296,0.2353
4.11910901e-07,4.0135,0.22345
4.13973894e-07,3.9978,0.21314
4.1605765500000005e-07,3.9827,0.20426
4.1816250000000005e-07,3.9676,0.19614
4.2028875000000003e-07,3.9516,0.18856
4.2243673400000003e-07,3.9344,0.181
4.24606785e-07,3.9174,0.17289
4.26799247e-07,3.9025,0.16359
4.2901446800000006e-07,3.89,0.15329
4.3125280400000006e-07,3.8791,0.14326
4.3351462e-07,3.8679,0.13407
4.3580028600000006e-07,3.8542,0.12533
4.38110181e-07,3.8381,0.11648
4.404446940000001e-07,3.8207,0.10819
4.42804219e-07,3.8047,0.10125
4.4518916100000006e-07,3.7902,0.094978
4.4759993200000003e-07,3.7751,0.088532
4.50036956e-07,3.76,0.081514
4.5250066200000003e-07,3.7448,0.074262
4.5499149100000004e-07,3.7292,0.068069
4.57509894e-07,3.7143,0.063764
4.6005633100000004e-07,3.7002,0.060853
4.6263127300000007e-07,3.6868,0.058065
4.6523520200000007e-07,3.6738,0.054963
4.67868609e-07,3.661,0.051399
4.70531997e-07,3.6492,0.046684
4.7322588300000006e-07,3.6374,0.040991
4.75950792e-07,3.6253,0.03529
4.787072640000001e-07,3.6131,0.030545
4.8149585e-07,3.6004,0.026842
4.84317114e-07,3.5879,0.02376
4.87171636e-07,3.5754,0.020498
4.900600050000001e-07,3.5622,0.016593
4.92982828e-07,3.5499,0.012803
4.95940725e-07,3.5384,0.0093129
4.98934331e-07,3.5253,0.0052319
5.01964297e-07,3.5115,0.0014513
5.05031288e-07,3.4986,0.0
5.081359890000001e-07,3.4855,0.0
5.11279098e-07,3.4724,0.0
5.14461333e-07,3.4612,0.0
5.176834290000001e-07,3.4511,0.0
5.2094614e-07,3.4402,0.0
5.24250238e-07,3.4297,0.0
5.27596516e-07,3.4206,0.0
5.30985787e-07,3.4125,0.0
5.344188850000001e-07,3.4034,0.0
5.37896665e-07,3.3939,0.0
5.41420006e-07,3.3852,0.0
5.449898080000001e-07,3.3761,0.0
5.48606997e-07,3.3673,0.0
5.52272522e-07,3.3592,0.0
5.5598736e-07,3.352,0.0
5.59752511e-07,3.3456,0.0
5.63569006e-07,3.338,0.0
5.67437901e-07,3.3293,0.0
5.71360282e-07,3.3221,0.0
5.75337268e-07,3.3163,0.0
5.793700060000001e-07,3.3094,0.0
5.834596770000001e-07,3.302,0.0
5.87607494e-07,3.2959,0.0
5.91814708e-07,3.29,0.0
5.96082602e-07,3.2836,0.0
6.004125e-07,3.2766,0.0
6.04805762e-07,3.2699,0.0
6.0926379e-07,3.2638,0.0
6.13788026e-07,3.2572,0.0
6.18379957e-07,3.2507,0.0
6.230411120000001e-07,3.245,0.0
6.2777307e-07,3.2399,0.0
6.325774560000001e-07,3.235,0.0
6.374559450000001e-07,3.2295,0.0
6.424102660000001e-07,3.2242,0.0
6.474422e-07,3.2188,0.0
6.52553586e-07,3.2143,0.0
6.5774632e-07,3.2098,0.0
6.630223600000001e-07,3.2048,0.0
6.683837270000001e-07,3.1992,0.0
6.73832507e-07,3.1932,0.0
6.793708560000001e-07,3.1878,0.0
6.85001002e-07,3.1837,0.0
6.90725244e-07,3.1797,0.0
6.965459620000001e-07,3.1745,0.0
7.02465616e-07,3.17,0.0
7.084867500000001e-07,3.1669,0.0
7.14611996e-07,3.1625,0.0
7.208440770000001e-07,3.157,0.0
7.271858140000001e-07,3.1528,0.0
7.33640126e-07,3.1493,0.0
7.402100380000001e-07,3.1446,0.0
7.468986820000001e-07,3.1406,0.0
7.53709309e-07,3.1373,0.0
7.60645284e-07,3.1328,0.0
7.677101010000001e-07,3.1284,0.0
7.74907383e-07,3.1246,0.0
7.822408910000001e-07,3.1215,0.0
7.89714531e-07,3.1185,0.0
7.97332356e-07,3.1149,0.0
8.050985800000001e-07,3.1114,0.0
8.13017582e-07,3.1079,0.0
8.210939160000001e-07,3.1051,0.0
8.293323160000001e-07,3.1018,0.0
8.37737711e-07,3.0979,0.0
8.463152310000001e-07,3.0952,0.0
8.55070216e-07,3.0926,0.0
8.640082320000001e-07,3.0894,0.0
8.7313508e-07,3.0863,0.0
8.82456806e-07,3.0827,0.0
8.919797220000001e-07,3.0785,0.0
9.01710409e-07,3.0755,0.0
9.116557450000001e-07,3.0738,0.0
9.21822909e-07,3.0715,0.0
9.322194080000001e-07,3.0687,0.0
9.4285309e-07,3.0659,0.0
9.53732164e-07,3.0632,0.0
9.648652240000001e-07,3.0599,0.0
9.7626127e-07,3.0567,0.0
9.87929731e-07,3.0547,0.0

File: solcore/future/material_data/sopra_nk/ALAS_T/ALAS527T.csv
wavelength[m],n,k
2.75829102e-07,4.1304,3.0879
2.76752637e-07,4.1552,3.0475
2.77682377e-07,4.1757,3.0033
2.78618385e-07,4.1962,2.95
2.7956072400000003e-07,4.2107,2.8933
2.8050946e-07,4.2202,2.8382
2.81464657e-07,4.2323,2.7829
2.82426381e-07,4.2428,2.7319
2.833947e-07,4.2487,2.6881
2.84369682e-07,4.2552,2.6463
2.8535139500000003e-07,4.2629,2.6033
2.86339911e-07,4.2681,2.5626
2.87335298e-07,4.2686,2.5247
2.88337631e-07,4.2637,2.4864
2.8934698100000004e-07,4.2546,2.4502
2.9036342200000004e-07,4.2446,2.4162
2.9138703e-07,4.2376,2.3843
2.9241788000000006e-07,4.2336,2.3589
2.9345605e-07,4.2304,2.3395
2.9450161800000004e-07,4.2288,2.3237
2.95554663e-07,4.2309,2.3084
2.9661526600000005e-07,4.2359,2.2915
2.97683509e-07,4.2401,2.2739
2.9875947300000006e-07,4.2418,2.2548
2.9984324400000003e-07,4.2421,2.2333
3.0093490600000004e-07,4.243,2.2117
3.02034546e-07,4.2455,2.1936
3.03142253e-07,4.248,2.1805
3.04258114e-07,4.25,2.1711
3.0538222000000006e-07,4.2545,2.1627
3.06514663e-07,4.2636,2.1538
3.07655537e-07,4.2773,2.1434
3.08804935e-07,4.2929,2.1312
3.09962953e-07,4.3081,2.1176
3.1112969e-07,4.3238,2.1035
3.12305243e-07,4.3405,2.089
3.13489712e-07,4.3569,2.0742
3.1468320100000003e-07,4.3731,2.06
3.15885812e-07,4.3907,2.045
3.1709765e-07,4.411,2.0275
3.18318822e-07,4.4328,2.0083
3.1954943600000004e-07,4.453,1.9892
3.2078960200000004e-07,4.4731,1.9704
3.22039432e-07,4.4964,1.9498
3.23299039e-07,4.5229,1.9274
3.24568537e-07,4.5512,1.903
3.25848045e-07,4.578,1.8752
3.27137682e-07,4.601,1.845
3.28437566e-07,4.6206,1.8124
3.29747823e-07,4.6375,1.7757
3.3106857500000003e-07,4.6514,1.7358
3.3239995e-07,4.6621,1.6962
3.3374207600000004e-07,4.6736,1.6564
3.35095085e-07,4.6891,1.6136
3.3645910800000003e-07,4.7075,1.5696
3.37834281e-07,4.7267,1.5245
3.39220742e-07,4.7432,1.4769
3.4061863e-07,4.7551,1.4279
3.42028086e-07,4.7633,1.378
3.43449256e-07,4.7694,1.3268
3.4488228500000003e-07,4.7726,1.2749
3.46327322e-07,4.7716,1.224
3.4778452e-07,4.7662,1.1739
3.49254032e-07,4.7576,1.1241
3.50736015e-07,4.7467,1.0748
3.5223062900000003e-07,4.733,1.0265
3.5373803500000006e-07,4.7168,0.97994
3.5525839900000004e-07,4.6986,0.93602
3.5679188900000003e-07,4.6795,0.89511
3.58338674e-07,4.6599,0.85614
3.5989893e-07,4.6392,0.8184
3.61472832e-07,4.6167,0.78282
3.6306056000000004e-07,4.593,0.74974
3.6466229800000006e-07,4.5693,0.71833
3.66278231e-07,4.5455,0.68812
3.6790855e-07,4.5217,0.65961
3.6955344600000003e-07,4.4991,0.6326
3.7121311800000003e-07,4.4776,0.60618
3.7288776300000004e-07,4.4557,0.5806
3.74577587e-07,4.4334,0.55577
3.7628279600000006e-07,4.4106,0.53179
3.78003601e-07,4.3876,0.50947
3.7974021800000003e-07,4.3647,0.4886
3.8149286600000003e-07,4.3415,0.469
3.8326176600000006e-07,4.3184,0.4505
3.85047147e-07,4.2963,0.43244
3.8684924000000005e-07,4.2752,0.41444
3.8866828e-07,4.2547,0.397
3.90504508e-07,4.2347,0.3807
3.92358169e-07,4.2149,0.36529
3.9422951100000003e-07,4.1949,0.351
3.9611879000000003e-07,4.1749,0.33752
3.98026264e-07,4.1554,0.32416
3.99952198e-07,4.1361,0.31115
4.0189686e-07,4.1172,0.29791
4.03860525e-07,4.0988,0.28457
4.0584347400000004e-07,4.0808,0.27209
4.0784599100000006e-07,4.0631,0.26123
4.09868368e-07,4.0459,0.25123
4.11910901e-07,4.029,0.24033
4.13973894e-07,4.0121,0.22933
4.1605765500000005e-07,3.9958,0.21964
4.1816250000000005e-07,3.9801,0.21072
4.2028875000000003e-07,3.9641,0.202
4.2243673400000003e-07,3.9476,0.19262
4.24606785e-07,3.9308,0.18221
4.26799247e-07,3.9151,0.17226
4.2901446800000006e-07,3.9016,0.16304
4.3125280400000006e-07,3.8897,0.1536
4.3351462e-07,3.8773,0.14409
4.3580028600000006e-07,3.8607,0.13523
4.38110181e-07,3.84,0.12742
4.404446940000001e-07,3.82,0.12078
4.42804219e-07,3.8036,0.11533
4.4518916100000006e-07,3.789,0.11071
4.4759993200000003e-07,3.7746,0.10612
4.50036956e-07,3.761,0.10055
4.5250066200000003e-07,3.7477,0.093983
4.5499149100000004e-07,3.7342,0.087533
4.57509894e-07,3.7211,0.082186
4.6005633100000004e-07,3.7081,0.077873
4.6263127300000007e-07,3.6957,0.073663
4.6523520200000007e-07,3.6834,0.068594
4.67868609e-07,3.6707,0.062655
4.70531997e-07,3.658,0.055773
4.7322588300000006e-07,3.6445,0.048853
4.75950792e-07,3.6311,0.043536
4.787072640000001e-07,3.6189,0.03863
4.8149585e-07,3.6061,0.03352
4.84317114e-07,3.5923,0.029125
4.87171636e-07,3.5783,0.025538
4.900600050000001e-07,3.5643,0.022209
4.92982828e-07,3.5519,0.018477
4.95940725e-07,3.54,0.014736
4.98934331e-07,3.5268,0.01125
5.01964297e-07,3.5142,0.007592
5.05031288e-07,3.5021,0.0037261
5.081359890000001e-07,3.4879,0.0008931
5.11279098e-07,3.4727,0.0
5.14461333e-07,3.4598,0.0
5.176834290000001e-07,3.4486,0.0
5.2094614e-07,3.4368,0.0
5.24250238e-07,3.4254,0.0
5.27596516e-07,3.4155,0.0
5.30985787e-07,3.4067,0.0
5.344188850000001e-07,3.3969,0.0
5.37896665e-07,3.3868,0.0
5.41420006e-07,3.3775,0.0
5.449898080000001e-07,3.3679,0.0
5.48606997e-07,3.3585,0.0
5.52272522e-07,3.35,0.0
5.5598736e-07,3.3422,0.0
5.59752511e-07,3.3352,0.0
5.63569006e-07,3.3271,0.0
5.67437901e-07,3.318,0.0
5.71360282e-07,3.3103,0.0
5.75337268e-07,3.304,0.0
5.793700060000001e-07,3.2966,0.0
5.834596770000001e-07,3.2888,0.0
5.87607494e-07,3.2822,0.0
5.91814708e-07,3.2758,0.0
5.96082602e-07,3.2689,0.0
6.004125e-07,3.2617,0.0
6.04805762e-07,3.2545,0.0
6.0926379e-07,3.248,0.0
6.13788026e-07,3.2411,0.0
6.18379957e-07,3.2343,0.0
6.230411120000001e-07,3.2282,0.0
6.2777307e-07,3.2227,0.0
6.325774560000001e-07,3.2174,0.0
6.374559450000001e-07,3.2115,0.0
6.424102660000001e-07,3.2058,0.0
6.474422e-07,3.2002,0.0
6.52553586e-07,3.1953,0.0
6.5774632e-07,3.1904,0.0
6.630223600000001e-07,3.185,0.0
6.683837270000001e-07,3.1792,0.0
6.73832507e-07,3.1728,0.0
6.793708560000001e-07,3.1672,0.0
6.85001002e-07,3.1627,0.0
6.90725244e-07,3.1583,0.0
6.965459620000001e-07,3.1529,0.0
7.02465616e-07,3.1481,0.0
7.084867500000001e-07,3.1446,0.0
7.14611996e-07,3.14,0.0
7.208440770000001e-07,3.1343,0.0
7.271858140000001e-07,3.1298,0.0
7.33640126e-07,3.126,0.0
7.402100380000001e-07,3.121,0.0
7.468986820000001e-07,3.1168,0.0
7.53709309e-07,3.1131,0.0
7.60645284e-07,3.1084,0.0
7.677101010000001e-07,3.1037,0.0
7.74907383e-07,3.0997,0.0
7.822408910000001e-07,3.0963,0.0
7.89714531e-07,3.093,0.0
7.97332356e-07,3.0891,0.0
8.050985800000001e-07,3.0854,0.0
8.13017582e-07,3.0817,0.0
8.210939160000001e-07,3.0786,0.0
8.293323160000001e-07,3.075,0.0
8.37737711e-07,3.0709,0.0
8.463152310000001e-07,3.068,0.0
8.55070216e-07,3.0651,0.0
8.640082320000001e-07,3.0617,0.0
8.7313508e-07,3.0584,0.0
8.82456806e-07,3.0545,0.0
8.919797220000001e-07,3.0502,0.0
9.01710409e-07,3.047,0.0
9.116557450000001e-07,3.045,0.0
9.21822909e-07,3.0425,0.0
9.322194080000001e-07,3.0394,0.0
9.4285309e-07,3.0365,0.0
9.53732164e-07,3.0335,0.0
9.648652240000001e-07,3.0301,0.0
9.7626127e-07,3.0267,0.0
9.87929731e-07,3.0245,0.0
