Repository: qpv-research-group/solcore5

<!-- ALL-CONTRIBUTORS-BADGE:START - Do not remove or modify this section -->
<!-- ALL-CONTRIBUTORS-BADGE:END -->

Solcore
=======

**Solcore** was born as a modular set of tools, written (almost) entirely in Python 3, to address some of the task we had to solve more. With time, however, it has evolved as a complete semiconductor solver able of modelling the optical and electrical properties of a wide range of solar cells, from quantum well devices to multi-junction solar cells.

File: solcore/future/material_data/sopra_nk/ALAS_T/ALAS552T.csv
wavelength[m],n,k
2.75829102e-07,4.1116,3.0957
2.76752637e-07,4.1384,3.0464
2.77682377e-07,4.1608,2.9994
2.78618385e-07,4.1787,2.954
2.7956072400000003e-07,4.1919,2.91
2.8050946e-07,4.2015,2.8661
2.81464657e-07,4.21,2.819
2.82426381e-07,4.2198,2.7681
2.833947e-07,4.2288,2.7162
2.84369682e-07,4.234,2.6672
2.8535139500000003e-07,4.2384,2.6211
2.86339911e-07,4.2435,2.578
2.87335298e-07,4.2471,2.5392
2.88337631e-07,4.247,2.5029
2.8934698100000004e-07,4.2421,2.4671
2.9036342200000004e-07,4.2372,2.4327
2.9138703e-07,4.2371,2.4039
2.9241788000000006e-07,4.2376,2.3798
2.9345605e-07,4.234,2.3578
2.9450161800000004e-07,4.2285,2.3376
2.95554663e-07,4.2264,2.3178
2.9661526600000005e-07,4.2294,2.2977
2.97683509e-07,4.2339,2.2787
2.9875947300000006e-07,4.2357,2.261
2.9984324400000003e-07,4.2367,2.2439
3.0093490600000004e-07,4.2417,2.2281
3.02034546e-07,4.2481,2.2123
3.03142253e-07,4.2508,2.1948
3.04258114e-07,4.2523,2.1782
3.0538222000000006e-07,4.2569,2.1651
3.06514663e-07,4.2639,2.1542
3.07655537e-07,4.2719,2.1435
3.08804935e-07,4.2808,2.1313
3.09962953e-07,4.2903,2.1181
3.1112969e-07,4.3017,2.1051
3.12305243e-07,4.3158,2.0935
3.13489712e-07,4.3315,2.0814
3.1468320100000003e-07,4.347,2.0672
3.15885812e-07,4.3647,2.0525
3.1709765e-07,4.386,2.0378
3.18318822e-07,4.4074,2.0229
3.1954943600000004e-07,4.428,2.0081
3.2078960200000004e-07,4.4499,1.9919
3.22039432e-07,4.4734,1.9718
3.23299039e-07,4.4993,1.9495
3.24568537e-07,4.527,1.9265
3.25848045e-07,4.5517,1.8999
3.27137682e-07,4.5714,1.8678
3.28437566e-07,4.5888,1.832
3.29747823e-07,4.6044,1.7935
3.3106857500000003e-07,4.6184,1.7538
3.3239995e-07,4.6326,1.7148
3.3374207600000004e-07,4.6474,1.6744
3.35095085e-07,4.6633,1.6317
3.3645910800000003e-07,4.6815,1.5891
3.37834281e-07,4.7008,1.5466
3.39220742e-07,4.7173,1.5024
3.4061863e-07,4.7298,1.4572
3.42028086e-07,4.7393,1.4109
3.43449256e-07,4.7459,1.3633
3.4488228500000003e-07,4.7492,1.3152
3.46327322e-07,4.7504,1.2669
3.4778452e-07,4.7498,1.2176
3.49254032e-07,4.7462,1.1676
3.50736015e-07,4.7398,1.1187
3.5223062900000003e-07,4.7304,1.0712
3.5373803500000006e-07,4.7185,1.0242
3.5525839900000004e-07,4.7049,0.97805
3.5679188900000003e-07,4.6894,0.93353
3.58338674e-07,4.6716,0.89123
3.5989893e-07,4.6518,0.85152
3.61472832e-07,4.6311,0.81431
3.6306056000000004e-07,4.6102,0.77958
3.6466229800000006e-07,4.588,0.74703
3.66278231e-07,4.5642,0.71644
3.6790855e-07,4.5392,0.6878
3.6955344600000003e-07,4.5151,0.66019
3.7121311800000003e-07,4.4927,0.6328
3.7288776300000004e-07,4.4708,0.60628
3.74577587e-07,4.4485,0.58141
3.7628279600000006e-07,4.4262,0.55799
3.78003601e-07,4.4041,0.53552
3.7974021800000003e-07,4.3816,0.51391
3.8149286600000003e-07,4.3586,0.49314
3.8326176600000006e-07,4.3358,0.47287
3.85047147e-07,4.3134,0.45334
3.8684924000000005e-07,4.2917,0.43443
3.8866828e-07,4.2708,0.41565
3.90504508e-07,4.2504,0.39772
3.92358169e-07,4.2303,0.38104
3.9422951100000003e-07,4.2107,0.36522
3.9611879000000003e-07,4.191,0.34978
3.98026264e-07,4.171,0.33476
3.99952198e-07,4.1511,0.32114
4.0189686e-07,4.1318,0.30831
4.03860525e-07,4.1129,0.29548
4.0584347400000004e-07,4.0945,0.28321
4.0784599100000006e-07,4.0763,0.27167
4.09868368e-07,4.0587,0.26065
4.11910901e-07,4.0419,0.24991
4.13973894e-07,4.0258,0.23947
4.1605765500000005e-07,4.0098,0.2298
4.1816250000000005e-07,3.9942,0.22089
4.2028875000000003e-07,3.9786,0.21188
4.2243673400000003e-07,3.9624,0.20199
4.24606785e-07,3.9455,0.19148
4.26799247e-07,3.9289,0.18161
4.2901446800000006e-07,3.9138,0.17325
4.3125280400000006e-07,3.9008,0.1656
4.3351462e-07,3.8884,0.15778
4.3580028600000006e-07,3.8749,0.14966
4.38110181e-07,3.8594,0.14166
4.404446940000001e-07,3.8427,0.13418
4.42804219e-07,3.8273,0.12742
4.4518916100000006e-07,3.8129,0.12156
4.4759993200000003e-07,3.7981,0.11635
4.50036956e-07,3.7843,0.11105
4.5250066200000003e-07,3.7715,0.1052
4.5499149100000004e-07,3.7591,0.099082
4.57509894e-07,3.7473,0.093418
4.6005633100000004e-07,3.7352,0.088484
4.6263127300000007e-07,3.7237,0.083551
4.6523520200000007e-07,3.7122,0.077578
4.67868609e-07,3.6996,0.070387
4.70531997e-07,3.6864,0.062835
4.7322588300000006e-07,3.6727,0.055932
4.75950792e-07,3.6595,0.050543
4.787072640000001e-07,3.6476,0.046054
4.8149585e-07,3.6358,0.041066
4.84317114e-07,3.623,0.035834
4.87171636e-07,3.6091,0.031079
4.900600050000001e-07,3.5947,0.027159
4.92982828e-07,3.5821,0.023773
4.95940725e-07,3.5706,0.020212
4.98934331e-07,3.5578,0.016639
5.01964297e-07,3.5457,0.013186
5.05031288e-07,3.5349,0.0097527
5.081359890000001e-07,3.5226,0.0061915
5.11279098e-07,3.5083,0.0027198
5.14461333e-07,3.4947,0.0005577
5.176834290000001e-07,3.4822,0.0
5.2094614e-07,3.4697,0.0
5.24250238e-07,3.4579,0.0
5.27596516e-07,3.4478,0.0
5.30985787e-07,3.4388,0.0
5.344188850000001e-07,3.429,0.0
5.37896665e-07,3.4188,0.0
5.41420006e-07,3.4095,0.0
5.449898080000001e-07,3.3999,0.0
5.48606997e-07,3.3905,0.0
5.52272522e-07,3.382,0.0
5.5598736e-07,3.3743,0.0
5.59752511e-07,3.3674,0.0
5.63569006e-07,3.3595,0.0
5.67437901e-07,3.3505,0.0
5.71360282e-07,3.3429,0.0
5.75337268e-07,3.3367,0.0
5.793700060000001e-07,3.3294,0.0
5.834596770000001e-07,3.3217,0.0
5.87607494e-07,3.3153,0.0
5.91814708e-07,3.3091,0.0
5.96082602e-07,3.3024,0.0
6.004125e-07,3.2952,0.0
6.04805762e-07,3.2882,0.0
6.0926379e-07,3.2818,0.0
6.13788026e-07,3.275,0.0
6.18379957e-07,3.2683,0.0
6.230411120000001e-07,3.2624,0.0
6.2777307e-07,3.2571,0.0
6.325774560000001e-07,3.2518,0.0
6.374559450000001e-07,3.2462,0.0
6.424102660000001e-07,3.2406,0.0
6.474422e-07,3.2351,0.0
6.52553586e-07,3.2304,0.0
6.5774632e-07,3.2257,0.0
6.630223600000001e-07,3.2206,0.0
6.683837270000001e-07,3.2148,0.0
6.73832507e-07,3.2086,0.0
6.793708560000001e-07,3.203,0.0
6.85001002e-07,3.1988,0.0
6.90725244e-07,3.1946,0.0
6.965459620000001e-07,3.1893,0.0
7.02465616e-07,3.1847,0.0
7.084867500000001e-07,3.1813,0.0
7.14611996e-07,3.1769,0.0
7.208440770000001e-07,3.1713,0.0
7.271858140000001e-07,3.167,0.0
7.33640126e-07,3.1633,0.0
7.402100380000001e-07,3.1585,0.0
7.468986820000001e-07,3.1544,0.0
7.53709309e-07,3.1509,0.0
7.60645284e-07,3.1463,0.0
7.677101010000001e-07,3.1418,0.0
7.74907383e-07,3.1379,0.0
7.822408910000001e-07,3.1347,0.0
7.89714531e-07,3.1316,0.0
7.97332356e-07,3.1279,0.0
8.050985800000001e-07,3.1242,0.0
8.13017582e-07,3.1207,0.0
8.210939160000001e-07,3.1177,0.0
8.293323160000001e-07,3.1143,0.0
8.37737711e-07,3.1103,0.0
8.463152310000001e-07,3.1075,0.0
8.55070216e-07,3.1048,0.0
8.640082320000001e-07,3.1016,0.0
8.7313508e-07,3.0984,0.0
8.82456806e-07,3.0947,0.0
8.919797220000001e-07,3.0904,0.0
9.01710409e-07,3.0874,0.0
9.116557450000001e-07,3.0856,0.0
9.21822909e-07,3.0832,0.0
9.322194080000001e-07,3.0803,0.0
9.4285309e-07,3.0774,0.0
9.53732164e-07,3.0746,0.0
9.648652240000001e-07,3.0712,0.0
9.7626127e-07,3.068,0.0
9.87929731e-07,3.0659,0.0

File: solcore/future/material_data/sopra_nk/ALAS_T/ALAS578T.csv
wavelength[m],n,k
2.75829102e-07,4.042,3.1153
2.76752637e-07,4.0834,3.0643
2.77682377e-07,4.1136,3.016
2.78618385e-07,4.1327,2.9726
2.7956072400000003e-07,4.147,2.9304
2.8050946e-07,4.1611,2.8858
2.81464657e-07,4.1724,2.8396
2.82426381e-07,4.1817,2.7929
2.833947e-07,4.1928,2.7458
2.84369682e-07,4.2067,2.6981
2.8535139500000003e-07,4.2168,2.6542
2.86339911e-07,4.2213,2.6147
2.87335298e-07,4.2238,2.5779
2.88337631e-07,4.2229,2.5446
2.8934698100000004e-07,4.2222,2.5124
2.9036342200000004e-07,4.2242,2.4819
2.9138703e-07,4.2261,2.4534
2.9241788000000006e-07,4.2291,2.4237
2.9345605e-07,4.2328,2.3921
2.9450161800000004e-07,4.2344,2.361
2.95554663e-07,4.233,2.3337
2.9661526600000005e-07,4.2323,2.3098
2.97683509e-07,4.2352,2.2891
2.9875947300000006e-07,4.2387,2.272
2.9984324400000003e-07,4.2411,2.2553
3.0093490600000004e-07,4.2418,2.2387
3.02034546e-07,4.2409,2.2234
3.03142253e-07,4.2397,2.2076
3.04258114e-07,4.2387,2.1911
3.0538222000000006e-07,4.2391,2.1766
3.06514663e-07,4.2432,2.1644
3.07655537e-07,4.2521,2.1518
3.08804935e-07,4.2632,2.1388
3.09962953e-07,4.2742,2.1267
3.1112969e-07,4.2866,2.113
3.12305243e-07,4.3002,2.0989
3.13489712e-07,4.3145,2.0865
3.1468320100000003e-07,4.3301,2.0738
3.15885812e-07,4.3477,2.0594
3.1709765e-07,4.3684,2.0448
3.18318822e-07,4.3907,2.0306
3.1954943600000004e-07,4.4109,2.0158
3.2078960200000004e-07,4.4286,1.9985
3.22039432e-07,4.448,1.9776
3.23299039e-07,4.4712,1.9532
3.24568537e-07,4.493,1.9269
3.25848045e-07,4.5114,1.8996
3.27137682e-07,4.5292,1.8701
3.28437566e-07,4.5476,1.8385
3.29747823e-07,4.5665,1.8051
3.3106857500000003e-07,4.5838,1.7717
3.3239995e-07,4.5985,1.739
3.3374207600000004e-07,4.6134,1.7042
3.35095085e-07,4.6316,1.6667
3.3645910800000003e-07,4.6519,1.6284
3.37834281e-07,4.6703,1.5889
3.39220742e-07,4.6874,1.5467
3.4061863e-07,4.7042,1.5026
3.42028086e-07,4.7183,1.4571
3.43449256e-07,4.7289,1.4094
3.4488228500000003e-07,4.7362,1.3616
3.46327322e-07,4.739,1.3145
3.4778452e-07,4.739,1.2659
3.49254032e-07,4.7382,1.2168
3.50736015e-07,4.7347,1.1698
3.5223062900000003e-07,4.7272,1.1236
3.5373803500000006e-07,4.7179,1.0761
3.5525839900000004e-07,4.7073,1.0288
3.5679188900000003e-07,4.6932,0.98382
3.58338674e-07,4.676,0.94133
3.5989893e-07,4.6565,0.90251
3.61472832e-07,4.6348,0.8659
3.6306056000000004e-07,4.6133,0.82946
3.6466229800000006e-07,4.5921,0.79465
3.66278231e-07,4.5695,0.76266
3.6790855e-07,4.5457,0.73184
3.6955344600000003e-07,4.5229,0.70027
3.7121311800000003e-07,4.5022,0.66876
3.7288776300000004e-07,4.4818,0.63867
3.74577587e-07,4.4614,0.60988
3.7628279600000006e-07,4.4412,0.58264
3.78003601e-07,4.421,0.55678
3.7974021800000003e-07,4.4006,0.53198
3.8149286600000003e-07,4.3793,0.50932
3.8326176600000006e-07,4.3571,0.48988
3.85047147e-07,4.3343,0.47297
3.8684924000000005e-07,4.3117,0.45671
3.8866828e-07,4.2896,0.44008
3.90504508e-07,4.2672,0.4229
3.92358169e-07,4.2456,0.40472
3.9422951100000003e-07,4.2252,0.38605
3.9611879000000003e-07,4.2052,0.36873
3.98026264e-07,4.1852,0.3532
3.99952198e-07,4.1654,0.33886
4.0189686e-07,4.1459,0.32561
4.03860525e-07,4.1269,0.31331
4.0584347400000004e-07,4.1083,0.30148
4.0784599100000006e-07,4.0897,0.28937
4.09868368e-07,4.0715,0.27725
4.11910901e-07,4.0543,0.26542
4.13973894e-07,4.038,0.25379
4.1605765500000005e-07,4.0222,0.24284
4.1816250000000005e-07,4.0068,0.23232
4.2028875000000003e-07,3.9917,0.22158
4.2243673400000003e-07,3.9766,0.21042
4.24606785e-07,3.9607,0.20001
4.26799247e-07,3.9444,0.19122
4.2901446800000006e-07,3.9286,0.18208
4.3125280400000006e-07,3.9144,0.17157
4.3351462e-07,3.9014,0.16101
4.3580028600000006e-07,3.8876,0.15137
4.38110181e-07,3.8716,0.14268
4.404446940000001e-07,3.8541,0.13455
4.42804219e-07,3.8377,0.12723
4.4518916100000006e-07,3.8226,0.12094
4.4759993200000003e-07,3.8071,0.11469
4.50036956e-07,3.792,0.10808
4.5250066200000003e-07,3.7774,0.1015
4.5499149100000004e-07,3.7633,0.095081
4.57509894e-07,3.7495,0.089221
4.6005633100000004e-07,3.7354,0.084401
4.6263127300000007e-07,3.7215,0.080345
4.6523520200000007e-07,3.708,0.076102
4.67868609e-07,3.6942,0.071303
4.70531997e-07,3.6809,0.066365
4.7322588300000006e-07,3.6685,0.061999
4.75950792e-07,3.6576,0.057461
4.787072640000001e-07,3.647,0.051576
4.8149585e-07,3.6348,0.045657
4.84317114e-07,3.6214,0.040711
4.87171636e-07,3.6075,0.036383
4.900600050000001e-07,3.5931,0.032362
4.92982828e-07,3.5798,0.028893
4.95940725e-07,3.5675,0.026534
4.98934331e-07,3.555,0.024589
5.01964297e-07,3.5438,0.022244
5.05031288e-07,3.5341,0.019584
5.081359890000001e-07,3.5233,0.016691
5.11279098e-07,3.5111,0.013675
5.14461333e-07,3.5,0.010777
5.176834290000001e-07,3.4895,0.0079779
5.2094614e-07,3.4776,0.0050656
5.24250238e-07,3.4652,0.0023281
5.27596516e-07,3.4536,0.0005473
5.30985787e-07,3.4429,0.0
5.344188850000001e-07,3.4319,0.0
5.37896665e-07,3.4209,0.0
5.41420006e-07,3.4111,0.0
5.449898080000001e-07,3.401,0.0
5.48606997e-07,3.3912,0.0
5.52272522e-07,3.3823,0.0
5.5598736e-07,3.3743,0.0
5.59752511e-07,3.367,0.0
5.63569006e-07,3.3588,0.0
5.67437901e-07,3.3496,0.0
5.71360282e-07,3.3417,0.0
5.75337268e-07,3.3353,0.0
5.793700060000001e-07,3.3278,0.0
5.834596770000001e-07,3.3199,0.0
5.87607494e-07,3.3133,0.0
5.91814708e-07,3.307,0.0
5.96082602e-07,3.3001,0.0
6.004125e-07,3.2927,0.0
6.04805762e-07,3.2855,0.0
6.0926379e-07,3.279,0.0
6.13788026e-07,3.272,0.0
6.18379957e-07,3.2652,0.0
6.230411120000001e-07,3.259,0.0
6.2777307e-07,3.2536,0.0
6.325774560000001e-07,3.2483,0.0
6.374559450000001e-07,3.2425,0.0
6.424102660000001e-07,3.2369,0.0
6.474422e-07,3.2313,0.0
6.52553586e-07,3.2263,0.0
6.5774632e-07,3.2215,0.0
6.630223600000001e-07,3.2162,0.0
6.683837270000001e-07,3.2105,0.0
6.73832507e-07,3.2042,0.0
6.793708560000001e-07,3.1985,0.0
6.85001002e-07,3.1942,0.0
6.90725244e-07,3.1899,0.0
6.965459620000001e-07,3.1845,0.0
7.02465616e-07,3.1798,0.0
7.084867500000001e-07,3.1764,0.0
7.14611996e-07,3.1718,0.0
7.208440770000001e-07,3.1661,0.0
7.271858140000001e-07,3.1617,0.0
7.33640126e-07,3.1579,0.0
7.402100380000001e-07,3.153,0.0
7.468986820000001e-07,3.1488,0.0
7.53709309e-07,3.1453,0.0
7.60645284e-07,3.1406,0.0
7.677101010000001e-07,3.136,0.0
7.74907383e-07,3.1321,0.0
7.822408910000001e-07,3.1288,0.0
7.89714531e-07,3.1256,0.0
7.97332356e-07,3.1219,0.0
8.050985800000001e-07,3.1181,0.0
8.13017582e-07,3.1145,0.0
8.210939160000001e-07,3.1115,0.0
8.293323160000001e-07,3.108,0.0
8.37737711e-07,3.104,0.0
8.463152310000001e-07,3.1011,0.0
8.55070216e-07,3.0983,0.0
8.640082320000001e-07,3.095,0.0
8.7313508e-07,3.0917,0.0
8.82456806e-07,3.088,0.0
8.919797220000001e-07,3.0837,0.0
9.01710409e-07,3.0806,0.0
9.116557450000001e-07,3.0787,0.0
9.21822909e-07,3.0763,0.0
9.322194080000001e-07,3.0733,0.0
9.4285309e-07,3.0704,0.0
9.53732164e-07,3.0675,0.0
9.648652240000001e-07,3.0642,0.0
9.7626127e-07,3.0608,0.0
9.87929731e-07,3.0587,0.0

File: solcore/future/material_data/sopra_nk/ALAS_T/ALAS602T.csv
wavelength[m],n,k
2.75829102e-07,3.9851,3.1365
2.76752637e-07,4.0149,3.0924
2.77682377e-07,4.0508,3.0441
2.78618385e-07,4.0852,2.996
2.7956072400000003e-07,4.1124,2.9502
2.8050946e-07,4.1366,2.9039
2.81464657e-07,4.1587,2.8587
2.82426381e-07,4.1761,2.8158
2.833947e-07,4.1936,2.7692
2.84369682e-07,4.2086,2.7214
2.8535139500000003e-07,4.2166,2.6776
2.86339911e-07,4.2218,2.6356
2.87335298e-07,4.2235,2.5938
2.88337631e-07,4.2224,2.5535
2.8934698100000004e-07,4.224,2.5147
2.9036342200000004e-07,4.2278,2.4775
2.9138703e-07,4.229,2.443
2.9241788000000006e-07,4.2274,2.4123
2.9345605e-07,4.2271,2.3824
2.9450161800000004e-07,4.2281,2.3525
2.95554663e-07,4.2269,2.3255
2.9661526600000005e-07,4.2244,2.3019
2.97683509e-07,4.2221,2.2806
2.9875947300000006e-07,4.2214,2.2601
2.9984324400000003e-07,4.2242,2.2411
3.0093490600000004e-07,4.228,2.2247
3.02034546e-07,4.231,2.2103
3.03142253e-07,4.2337,2.1955
3.04258114e-07,4.2369,2.1786
3.0538222000000006e-07,4.2426,2.1615
3.06514663e-07,4.2486,2.146
3.07655537e-07,4.2555,2.1302
3.08804935e-07,4.2651,2.1128
3.09962953e-07,4.2751,2.0971
3.1112969e-07,4.2855,2.0842
3.12305243e-07,4.2967,2.0717
3.13489712e-07,4.3081,2.0585
3.1468320100000003e-07,4.3208,2.0445
3.15885812e-07,4.3358,2.0289
3.1709765e-07,4.3518,2.0138
3.18318822e-07,4.3685,2.0007
3.1954943600000004e-07,4.3862,1.9871
3.2078960200000004e-07,4.4047,1.9702
3.22039432e-07,4.4247,1.9511
3.23299039e-07,4.447,1.9309
3.24568537e-07,4.4706,1.9087
3.25848045e-07,4.4925,1.8833
3.27137682e-07,4.5114,1.8549
3.28437566e-07,4.5277,1.8245
3.29747823e-07,4.5416,1.7923
3.3106857500000003e-07,4.5545,1.7593
3.3239995e-07,4.5666,1.7261
3.3374207600000004e-07,4.5785,1.6904
3.35095085e-07,4.5939,1.6527
3.3645910800000003e-07,4.613,1.6155
3.37834281e-07,4.6329,1.5778
3.39220742e-07,4.6508,1.5373
3.4061863e-07,4.6657,1.495
3.42028086e-07,4.6779,1.4521
3.43449256e-07,4.6887,1.4083
3.4488228500000003e-07,4.6979,1.3637
3.46327322e-07,4.7044,1.3189
3.4778452e-07,4.7077,1.273
3.49254032e-07,4.7085,1.2264
3.50736015e-07,4.7072,1.1795
3.5223062900000003e-07,4.7033,1.1321
3.5373803500000006e-07,4.6956,1.085
3.5525839900000004e-07,4.6846,1.0393
3.5679188900000003e-07,4.6714,0.99526
3.58338674e-07,4.6569,0.95305
3.5989893e-07,4.6415,0.91341
3.61472832e-07,4.6246,0.87613
3.6306056000000004e-07,4.6062,0.83965
3.6466229800000006e-07,4.5868,0.80466
3.66278231e-07,4.5665,0.77139
3.6790855e-07,4.5452,0.73924
3.6955344600000003e-07,4.523,0.70841
3.7121311800000003e-07,4.5007,0.67881
3.7288776300000004e-07,4.4788,0.65096
3.74577587e-07,4.457,0.62515
3.7628279600000006e-07,4.4354,0.60101
3.78003601e-07,4.4141,0.57709
3.7974021800000003e-07,4.3929,0.55296
3.8149286600000003e-07,4.3717,0.52976
3.8326176600000006e-07,4.3506,0.50735
3.85047147e-07,4.3293,0.48556
3.8684924000000005e-07,4.308,0.46446
3.8866828e-07,4.2867,0.44369
3.90504508e-07,4.2659,0.42408
3.92358169e-07,4.2454,0.40649
3.9422951100000003e-07,4.225,0.39011
3.9611879000000003e-07,4.2049,0.37434
3.98026264e-07,4.185,0.35948
3.99952198e-07,4.1656,0.34552
4.0189686e-07,4.1464,0.33246
4.03860525e-07,4.1274,0.31989
4.0584347400000004e-07,4.1087,0.30675
4.0784599100000006e-07,4.0905,0.29265
4.09868368e-07,4.0729,0.27915
4.11910901e-07,4.0558,0.26736
4.13973894e-07,4.0389,0.25612
4.1605765500000005e-07,4.0226,0.24512
4.1816250000000005e-07,4.0068,0.23482
4.2028875000000003e-07,3.9913,0.22491
4.2243673400000003e-07,3.9755,0.21477
4.24606785e-07,3.9595,0.20385
4.26799247e-07,3.9434,0.19306
4.2901446800000006e-07,3.9279,0.18335
4.3125280400000006e-07,3.9135,0.17417
4.3351462e-07,3.9005,0.16505
4.3580028600000006e-07,3.8875,0.15595
4.38110181e-07,3.8721,0.147
4.404446940000001e-07,3.8549,0.13828
4.42804219e-07,3.8381,0.13043
4.4518916100000006e-07,3.8224,0.12415
4.4759993200000003e-07,3.8065,0.11849
4.50036956e-07,3.7914,0.11271
4.5250066200000003e-07,3.7772,0.10675
4.5499149100000004e-07,3.7634,0.1006
4.57509894e-07,3.7499,0.094936
4.6005633100000004e-07,3.736,0.090429
4.6263127300000007e-07,3.7226,0.086819
4.6523520200000007e-07,3.7099,0.082946
4.67868609e-07,3.6972,0.078087
4.70531997e-07,3.6849,0.072502
4.7322588300000006e-07,3.6724,0.066727
4.75950792e-07,3.6601,0.061594
4.787072640000001e-07,3.6488,0.057154
4.8149585e-07,3.6372,0.052525
4.84317114e-07,3.625,0.047815
4.87171636e-07,3.6121,0.043353
4.900600050000001e-07,3.5985,0.039079
4.92982828e-07,3.586,0.035225
4.95940725e-07,3.5742,0.032127
4.98934331e-07,3.5619,0.029483
5.01964297e-07,3.5505,0.026543
5.05031288e-07,3.5403,0.023556
5.081359890000001e-07,3.5293,0.020951
5.11279098e-07,3.5175,0.018331
5.14461333e-07,3.5069,0.015387
5.176834290000001e-07,3.4968,0.012405
5.2094614e-07,3.4853,0.0096002
5.24250238e-07,3.474,0.0069422
5.27596516e-07,3.4636,0.0039437
5.30985787e-07,3.4529,0.0011158
5.344188850000001e-07,3.4407,0.0
5.37896665e-07,3.4288,0.0
5.41420006e-07,3.4185,0.0
5.449898080000001e-07,3.4081,0.0
5.48606997e-07,3.3982,0.0
5.52272522e-07,3.3891,0.0
5.5598736e-07,3.3808,0.0
5.59752511e-07,3.3734,0.0
5.63569006e-07,3.3651,0.0
5.67437901e-07,3.3558,0.0
5.71360282e-07,3.3479,0.0
5.75337268e-07,3.3413,0.0
5.793700060000001e-07,3.3337,0.0
5.834596770000001e-07,3.3258,0.0
5.87607494e-07,3.3191,0.0
5.91814708e-07,3.3126,0.0
5.96082602e-07,3.3058,0.0
6.004125e-07,3.2984,0.0
6.04805762e-07,3.2912,0.0
6.0926379e-07,3.2847,0.0
6.13788026e-07,3.2778,0.0
6.18379957e-07,3.271,0.0
6.230411120000001e-07,3.2648,0.0
6.2777307e-07,3.2593,0.0
6.325774560000001e-07,3.2539,0.0
6.374559450000001e-07,3.2482,0.0
6.424102660000001e-07,3.2425,0.0
6.474422e-07,3.2369,0.0
6.52553586e-07,3.232,0.0
6.5774632e-07,3.2271,0.0
6.630223600000001e-07,3.2217,0.0
6.683837270000001e-07,3.216,0.0
6.73832507e-07,3.2097,0.0
6.793708560000001e-07,3.2041,0.0
6.85001002e-07,3.1998,0.0
6.90725244e-07,3.1955,0.0
6.965459620000001e-07,3.1901,0.0
7.02465616e-07,3.1853,0.0
7.084867500000001e-07,3.1818,0.0
7.14611996e-07,3.1772,0.0
7.208440770000001e-07,3.1716,0.0
7.271858140000001e-07,3.1672,0.0
7.33640126e-07,3.1635,0.0
7.402100380000001e-07,3.1586,0.0
7.468986820000001e-07,3.1545,0.0
7.53709309e-07,3.1509,0.0
7.60645284e-07,3.1463,0.0
7.677101010000001e-07,3.1417,0.0
7.74907383e-07,3.1378,0.0
7.822408910000001e-07,3.1345,0.0
7.89714531e-07,3.1312,0.0
7.97332356e-07,3.1275,0.0
8.050985800000001e-07,3.1238,0.0
8.13017582e-07,3.1202,0.0
8.210939160000001e-07,3.1171,0.0
8.293323160000001e-07,3.1136,0.0
8.37737711e-07,3.1096,0.0
8.463152310000001e-07,3.1067,0.0
8.55070216e-07,3.1039,0.0
8.640082320000001e-07,3.1006,0.0
8.7313508e-07,3.0974,0.0
8.82456806e-07,3.0937,0.0
8.919797220000001e-07,3.0894,0.0
9.01710409e-07,3.0863,0.0
9.116557450000001e-07,3.0844,0.0
9.21822909e-07,3.0819,0.0
9.322194080000001e-07,3.079,0.0
9.4285309e-07,3.0761,0.0
9.53732164e-07,3.0732,0.0
9.648652240000001e-07,3.0699,0.0
9.7626127e-07,3.0666,0.0
9.87929731e-07,3.0644,0.0

File: solcore/future/material_data/sopra_nk/ALAS_T/ALAS626T.csv
wavelength[m],n,k
2.75829102e-07,3.9359,3.095
2.76752637e-07,3.9667,3.0466
2.77682377e-07,4.0042,3.0049
2.78618385e-07,4.0448,2.9642
2.7956072400000003e-07,4.0798,2.9273
2.8050946e-07,4.1144,2.8961
2.81464657e-07,4.1456,2.8641
2.82426381e-07,4.1764,2.8235
2.833947e-07,4.1992,2.7783
2.84369682e-07,4.2055,2.7332
2.8535139500000003e-07,4.201,2.6824
2.86339911e-07,4.189,2.6335
2.87335298e-07,4.1839,2.5883
2.88337631e-07,4.1831,2.538
2.8934698100000004e-07,4.1761,2.4921
2.9036342200000004e-07,4.1784,2.4565
2.9138703e-07,4.194,2.4253
2.9241788000000006e-07,4.2098,2.4004
2.9345605e-07,4.2196,2.382
2.9450161800000004e-07,4.2234,2.3607
2.95554663e-07,4.2258,2.3337
2.9661526600000005e-07,4.2256,2.3103
2.97683509e-07,4.2247,2.294
2.9875947300000006e-07,4.2238,2.2764
2.9984324400000003e-07,4.2194,2.257
3.0093490600000004e-07,4.2176,2.238
3.02034546e-07,4.2182,2.2164
3.03142253e-07,4.2191,2.1941
3.04258114e-07,4.2248,2.173
3.0538222000000006e-07,4.2334,2.1498
3.06514663e-07,4.2396,2.1267
3.07655537e-07,4.244,2.1104
3.08804935e-07,4.254,2.0998
3.09962953e-07,4.2704,2.0901
3.1112969e-07,4.2879,2.0801
3.12305243e-07,4.3039,2.068
3.13489712e-07,4.3125,2.0549
3.1468320100000003e-07,4.315,2.045
3.15885812e-07,4.3173,2.0363
3.1709765e-07,4.3194,2.0253
3.18318822e-07,4.324,2.0149
3.1954943600000004e-07,4.3353,2.0047
3.2078960200000004e-07,4.3535,1.9895
3.22039432e-07,4.376,1.9683
3.23299039e-07,4.4003,1.9447
3.24568537e-07,4.4269,1.9212
3.25848045e-07,4.4525,1.8971
3.27137682e-07,4.4744,1.871
3.28437566e-07,4.4935,1.8408
3.29747823e-07,4.5108,1.807
3.3106857500000003e-07,4.5322,1.7714
3.3239995e-07,4.5569,1.7334
3.3374207600000004e-07,4.5788,1.6928
3.35095085e-07,4.5981,1.652
3.3645910800000003e-07,4.6179,1.6138
3.37834281e-07,4.6392,1.5768
3.39220742e-07,4.659,1.5395
3.4061863e-07,4.6748,1.5011
3.42028086e-07,4.6851,1.4613
3.43449256e-07,4.6909,1.4203
3.4488228500000003e-07,4.6964,1.3772
3.46327322e-07,4.7019,1.3324
3.4778452e-07,4.706,1.2864
3.49254032e-07,4.709,1.2407
3.50736015e-07,4.7103,1.1958
3.5223062900000003e-07,4.7093,1.1495
3.5373803500000006e-07,4.7064,1.102
3.5525839900000004e-07,4.702,1.0555
3.5679188900000003e-07,4.6931,1.0125
3.58338674e-07,4.6791,0.97418
3.5989893e-07,4.6638,0.93823
3.61472832e-07,4.6472,0.90169
3.6306056000000004e-07,4.6295,0.86358
3.6466229800000006e-07,4.6102,0.82683
3.66278231e-07,4.5882,0.7928
3.6790855e-07,4.5671,0.75882
3.6955344600000003e-07,4.5489,0.7248
3.7121311800000003e-07,4.531,0.69358
3.7288776300000004e-07,4.5108,0.66617
3.74577587e-07,4.4889,0.64005
3.7628279600000006e-07,4.4688,0.61228
3.78003601e-07,4.45,0.5835
3.7974021800000003e-07,4.4305,0.55625
3.8149286600000003e-07,4.4088,0.53232
3.8326176600000006e-07,4.3853,0.51037
3.85047147e-07,4.363,0.48805
3.8684924000000005e-07,4.3417,0.46727
3.8866828e-07,4.3196,0.44967
3.90504508e-07,4.2975,0.43302
3.92358169e-07,4.2772,0.41596
3.9422951100000003e-07,4.2593,0.39778
3.9611879000000003e-07,4.2415,0.37831
3.98026264e-07,4.2217,0.36164
3.99952198e-07,4.2012,0.35012
4.0189686e-07,4.1814,0.3387
4.03860525e-07,4.1621,0.3232
4.0584347400000004e-07,4.1426,0.30802
4.0784599100000006e-07,4.1228,0.2957
4.09868368e-07,4.1037,0.28456
4.11910901e-07,4.0857,0.27279
4.13973894e-07,4.0683,0.25962
4.1605765500000005e-07,4.0512,0.24746
4.1816250000000005e-07,4.0343,0.23693
4.2028875000000003e-07,4.0178,0.2272
4.2243673400000003e-07,4.0027,0.21724
4.24606785e-07,3.9883,0.20577
4.26799247e-07,3.9745,0.19501
4.2901446800000006e-07,3.9611,0.18819
4.3125280400000006e-07,3.9478,0.18251
4.3351462e-07,3.935,0.17372
4.3580028600000006e-07,3.9221,0.16297
4.38110181e-07,3.9079,0.15292
4.404446940000001e-07,3.8923,0.14344
4.42804219e-07,3.8761,0.13457
4.4518916100000006e-07,3.8598,0.12761
4.4759993200000003e-07,3.8433,0.12225
4.50036956e-07,3.8282,0.1171
4.5250066200000003e-07,3.8143,0.11165
4.5499149100000004e-07,3.8014,0.10605
4.57509894e-07,3.7887,0.099603
4.6005633100000004e-07,3.7746,0.093816
4.6263127300000007e-07,3.7601,0.089986
4.6523520200000007e-07,3.7465,0.086824
4.67868609e-07,3.7335,0.083526
4.70531997e-07,3.7214,0.079264
4.7322588300000006e-07,3.7094,0.074974
4.75950792e-07,3.6985,0.072348
4.787072640000001e-07,3.6904,0.069352
4.8149585e-07,3.6821,0.063593
4.84317114e-07,3.6716,0.05661
4.87171636e-07,3.6594,0.050506
4.900600050000001e-07,3.6463,0.04519
4.92982828e-07,3.6342,0.039921
4.95940725e-07,3.622,0.035122
4.98934331e-07,3.6087,0.031794
5.01964297e-07,3.5969,0.029214
5.05031288e-07,3.5868,0.026364
5.081359890000001e-07,3.5759,0.023334
5.11279098e-07,3.5638,0.02025
5.14461333e-07,3.5527,0.01766
5.176834290000001e-07,3.5427,0.015604
5.2094614e-07,3.5322,0.013148
5.24250238e-07,3.5216,0.010226
5.27596516e-07,3.5118,0.0071324
5.30985787e-07,3.5019,0.0041657
5.344188850000001e-07,3.4906,0.0019766
5.37896665e-07,3.4787,0.0005692
5.41420006e-07,3.4676,0.0
5.449898080000001e-07,3.4569,0.0
5.48606997e-07,3.4467,0.0
5.52272522e-07,3.4375,0.0
5.5598736e-07,3.4292,0.0
5.59752511e-07,3.4216,0.0
5.63569006e-07,3.4134,0.0
5.67437901e-07,3.4043,0.0
5.71360282e-07,3.3965,0.0
5.75337268e-07,3.3898,0.0
5.793700060000001e-07,3.3823,0.0
5.834596770000001e-07,3.3745,0.0
5.87607494e-07,3.3679,0.0
5.91814708e-07,3.3614,0.0
5.96082602e-07,3.3545,0.0
6.004125e-07,3.3473,0.0
6.04805762e-07,3.3403,0.0
6.0926379e-07,3.334,0.0
6.13788026e-07,3.3272,0.0
6.18379957e-07,3.3205,0.0
6.230411120000001e-07,3.3145,0.0
6.2777307e-07,3.3091,0.0
6.325774560000001e-07,3.3038,0.0
6.374559450000001e-07,3.2981,0.0
6.424102660000001e-07,3.2925,0.0
6.474422e-07,3.2871,0.0
6.52553586e-07,3.2822,0.0
6.5774632e-07,3.2774,0.0
6.630223600000001e-07,3.2722,0.0
6.683837270000001e-07,3.2665,0.0
6.73832507e-07,3.2604,0.0
6.793708560000001e-07,3.255,0.0
6.85001002e-07,3.2507,0.0
6.90725244e-07,3.2465,0.0
6.965459620000001e-07,3.2413,0.0
7.02465616e-07,3.2367,0.0
7.084867500000001e-07,3.2332,0.0
7.14611996e-07,3.2287,0.0
7.208440770000001e-07,3.2233,0.0
7.271858140000001e-07,3.219,0.0
7.33640126e-07,3.2153,0.0
7.402100380000001e-07,3.2106,0.0
7.468986820000001e-07,3.2066,0.0
7.53709309e-07,3.2031,0.0
7.60645284e-07,3.1986,0.0
7.677101010000001e-07,3.1942,0.0
7.74907383e-07,3.1903,0.0
7.822408910000001e-07,3.187,0.0
7.89714531e-07,3.1838,0.0
7.97332356e-07,3.1802,0.0
8.050985800000001e-07,3.1766,0.0
8.13017582e-07,3.1731,0.0
8.210939160000001e-07,3.1701,0.0
8.293323160000001e-07,3.1667,0.0
8.37737711e-07,3.1628,0.0
8.463152310000001e-07,3.16,0.0
8.55070216e-07,3.1572,0.0
8.640082320000001e-07,3.154,0.0
8.7313508e-07,3.1509,0.0
8.82456806e-07,3.1473,0.0
8.919797220000001e-07,3.1433,0.0
9.01710409e-07,3.1403,0.0
9.116557450000001e-07,3.1383,0.0
9.21822909e-07,3.1359,0.0
9.322194080000001e-07,3.133,0.0
9.4285309e-07,3.1302,0.0
9.53732164e-07,3.1275,0.0
9.648652240000001e-07,3.1242,0.0
9.7626127e-07,3.1211,0.0
9.87929731e-07,3.1189,0.0
