Repository: qpv-research-group/solcore5

<!-- ALL-CONTRIBUTORS-BADGE:START - Do not remove or modify this section -->
<!-- ALL-CONTRIBUTORS-BADGE:END -->

Solcore
=======

**Solcore** was born as a modular set of tools, written (almost) entirely in Python 3, to address some of the task we had to solve more. With time, however, it has evolved as a complete semiconductor solver able of modelling the optical and electrical properties of a wide range of solar cells, from quantum well devices to multi-junction solar cells.

Please, visit [Solcore\'s Documentation](http://docs.solcore.solar), the [Tutorial](docs/source/Examples/tutorial.rst) for a step-by-step example of how to use *Solcore* to model a solar cell and also check the [Examples folder](examples) for more specific information and examples of usage.

File: solcore/future/material_data/sopra_nk/ALGAAS_AL/ALGAAS10.csv
wavelength[m],n,k
2.06641969e-07,1.310656,2.457366
2.0733307900000002e-07,1.301684,2.497852
2.0802882800000003e-07,1.310326,2.493068
2.08729261e-07,1.315632,2.514294
2.09434428e-07,1.316461,2.523126
2.1014437500000002e-07,1.318988,2.537508
2.1085915200000002e-07,1.322009,2.55082
2.11578808e-07,1.322585,2.563876
2.1230339300000001e-07,1.323271,2.577962
2.1303295800000003e-07,1.325692,2.59488
2.13767554e-07,1.329968,2.607914
2.1450723400000003e-07,1.332111,2.625005
2.15252051e-07,1.335743,2.64249
2.1600205800000003e-07,1.337446,2.65972
2.1675731e-07,1.33928,2.677297
2.1751786200000003e-07,1.344764,2.697206
2.1828377e-07,1.350091,2.715372
2.19055091e-07,1.354977,2.73542
2.1983188200000003e-07,1.362214,2.757202
2.20614202e-07,1.365846,2.7784
2.21402109e-07,1.370669,2.800346
2.2219566500000002e-07,1.375526,2.821992
2.2299493000000003e-07,1.382302,2.844959
2.2379996600000001e-07,1.391076,2.869482
2.24610836e-07,1.398464,2.894842
2.25427602e-07,1.407578,2.920649
2.2625033100000001e-07,1.414935,2.945724
2.27079087e-07,1.425715,2.972278
2.2791393600000002e-07,1.436317,2.999856
2.28754947e-07,1.447442,3.028626
2.2960218800000001e-07,1.459337,3.058779
2.30455727e-07,1.471694,3.088743
2.31315637e-07,1.485119,3.120388
2.32181987e-07,1.499173,3.153627
2.3305485200000004e-07,1.51485,3.187896
2.33934304e-07,1.53121,3.223087
2.34820419e-07,1.547996,3.261056
2.35713272e-07,1.566687,3.300551
2.3661294100000003e-07,1.588331,3.341915
2.3751950400000003e-07,1.608264,3.386835
2.38433041e-07,1.633963,3.432946
2.3935363200000003e-07,1.661875,3.481828
2.4028135900000004e-07,1.693338,3.534143
2.4121630600000003e-07,1.728615,3.587841
2.42158557e-07,1.771502,3.644869
2.4310819900000004e-07,1.819641,3.703863
2.44065318e-07,1.876197,3.762969
2.4503000300000003e-07,1.942151,3.823673
2.46002344e-07,2.018955,3.882447
2.46982433e-07,2.107686,3.936171
2.47970363e-07,2.207408,3.982855
2.48966227e-07,2.315093,4.017531
2.4997012400000003e-07,2.427796,4.039856
2.50982148e-07,2.545248,4.049819
2.52002401e-07,2.659976,4.047874
2.53030982e-07,2.771414,4.035529
2.5406799400000003e-07,2.878011,4.012335
2.55113542e-07,2.984775,3.982131
2.5616773e-07,3.083471,3.942572
2.57230667e-07,3.177719,3.897654
2.58302461e-07,3.267408,3.846176
2.59383224e-07,3.348609,3.789108
2.6047307e-07,3.424857,3.728952
2.61572112e-07,3.493702,3.665762
2.6268046900000003e-07,3.555359,3.600555
2.63798258e-07,3.610948,3.535806
2.64925601e-07,3.660767,3.470171
2.66062621e-07,3.705079,3.408327
2.6720944200000006e-07,3.746481,3.345779
2.68366193e-07,3.787882,3.286518
2.6953300300000005e-07,3.829296,3.229195
2.70710003e-07,3.872212,3.169637
2.7189732700000004e-07,3.915413,3.105204
2.7309511300000004e-07,3.955078,3.033869
2.74303498e-07,3.987892,2.955721
2.75522625e-07,4.010168,2.875817
2.76752637e-07,4.025893,2.796329
2.7799368e-07,4.032693,2.718819
2.7924590400000003e-07,4.032212,2.644767
2.8050946e-07,4.027382,2.574069
2.81784503e-07,4.017389,2.507401
2.8307119000000003e-07,4.00398,2.444685
2.84369682e-07,3.985972,2.387288
2.85680141e-07,3.966576,2.333967
2.87002734e-07,3.945786,2.284572
2.88337631e-07,3.921946,2.240071
2.8968500300000003e-07,3.898175,2.198923
2.91045027e-07,3.873095,2.162126
2.9241788000000006e-07,3.848932,2.129597
2.93803747e-07,3.824289,2.100181
2.9520281300000004e-07,3.800956,2.074082
2.9661526600000005e-07,3.778081,2.050806
2.98041301e-07,3.755967,2.031004
2.99481114e-07,3.734998,2.013154
3.0093490600000004e-07,3.715431,1.997021
3.02402881e-07,3.696964,1.98324
3.03885248e-07,3.678993,1.971225
3.0538222000000006e-07,3.662256,1.961227
3.06894013e-07,3.646769,1.952094
3.08420849e-07,3.632211,1.943677
3.09962953e-07,3.618474,1.936999
3.1152055600000003e-07,3.605589,1.931995
3.13093892e-07,3.593762,1.927385
3.1468320100000003e-07,3.583512,1.924044
3.1628872800000003e-07,3.573784,1.921351
3.1791072100000004e-07,3.565641,1.919967
3.1954943600000004e-07,3.557745,1.91938
3.2120513300000003e-07,3.551044,1.919361
3.2287807600000005e-07,3.545296,1.920179
3.24568537e-07,3.540665,1.921776
3.26276793e-07,3.536975,1.923808
3.2800312500000003e-07,3.534139,1.926838
3.29747823e-07,3.531806,1.930426
3.3151118000000003e-07,3.531028,1.934381
3.33293498e-07,3.530705,1.939055
3.35095085e-07,3.531701,1.944673
3.36916254e-07,3.534077,1.950427
3.38757326e-07,3.536782,1.95679
3.4061863e-07,3.540734,1.963226
3.42500501e-07,3.545229,1.971205
3.4440328100000003e-07,3.551895,1.979202
3.46327322e-07,3.559546,1.98748
3.4827298100000005e-07,3.567683,1.997452
3.5024062500000004e-07,3.577706,2.007392
3.5223062900000003e-07,3.588553,2.018101
3.5424337500000004e-07,3.60094,2.029863
3.56279257e-07,3.615167,2.042257
3.58338674e-07,3.630637,2.055182
3.6042203900000003e-07,3.647764,2.069029
3.6252977e-07,3.66771,2.083606
3.6466229800000006e-07,3.689679,2.099702
3.66820063e-07,3.714996,2.117575
3.6900351600000003e-07,3.743454,2.136221
3.7121311800000003e-07,3.776731,2.157563
3.7344934100000004e-07,3.815971,2.179803
3.75712671e-07,3.863353,2.203659
3.78003601e-07,3.920607,2.226849
3.80322642e-07,3.991559,2.244198
3.8267031300000005e-07,4.077032,2.247713
3.85047147e-07,4.168272,2.228446
3.87453692e-07,4.252757,2.186632
3.8989050700000005e-07,4.319586,2.130617
3.92358169e-07,4.369136,2.072886
3.94857265e-07,4.404778,2.021345
3.97388402e-07,4.433125,1.979753
3.99952198e-07,4.45975,1.948722
4.0254929000000003e-07,4.490623,1.927836
4.0518033100000007e-07,4.532807,1.918424
4.0784599100000006e-07,4.600103,1.916226
4.1054695800000006e-07,4.704879,1.901097
4.13283938e-07,4.838265,1.835866
4.1605765500000005e-07,4.954601,1.704012
4.18868856e-07,5.016101,1.541661
4.2171830400000004e-07,5.027369,1.383868
4.24606785e-07,5.006365,1.243099
4.27535108e-07,4.967996,1.125485
4.30504102e-07,4.921653,1.026357
4.3351462e-07,4.871946,0.942515
4.3656754e-07,4.820383,0.873495
4.3966376300000005e-07,4.773399,0.812217
4.42804219e-07,4.725115,0.763224
4.4598986100000006e-07,4.680939,0.714647
4.49221671e-07,4.63696,0.674183
4.5250066200000003e-07,4.595014,0.639121
4.5582787200000004e-07,4.555497,0.603361
4.592043750000001e-07,4.517742,0.574718
4.6263127300000007e-07,4.48167,0.549313
4.661097040000001e-07,4.44676,0.524198
4.69640838e-07,4.414062,0.505939
4.7322588300000006e-07,4.382617,0.480302
4.76866082e-07,4.352695,0.461865
4.805627180000001e-07,4.323956,0.441206
4.84317114e-07,4.296402,0.427195
4.88130635e-07,4.270417,0.409082
4.92004688e-07,4.244371,0.396105
4.95940725e-07,4.219861,0.382672
4.999402470000001e-07,4.196317,0.370099
5.04004802e-07,4.173736,0.357337
5.081359890000001e-07,4.152061,0.344342
5.1233546e-07,4.13056,0.33357
5.16604922e-07,4.110639,0.319792
5.2094614e-07,4.090739,0.309697
5.253609380000001e-07,4.072362,0.29747
5.29851202e-07,4.053665,0.289223
5.344188850000001e-07,4.035349,0.282204
5.390660060000001e-07,4.0179,0.275619
5.437946550000001e-07,4.001462,0.267011
5.48606997e-07,3.985712,0.257012
5.53505274e-07,3.969616,0.250831
5.584918080000001e-07,3.955065,0.242309
5.63569006e-07,3.940506,0.236348
5.68739364e-07,3.927221,0.225518
5.74005469e-07,3.91377,0.215641
5.793700060000001e-07,3.900405,0.209807
5.848357610000001e-07,3.887665,0.204749
5.904056250000001e-07,3.875606,0.198737
5.96082602e-07,3.863434,0.193772
6.018698120000001e-07,3.852708,0.188365
6.07770497e-07,3.841461,0.182064
6.13788026e-07,3.830384,0.175602
6.19925906e-07,3.820063,0.17077
6.26187784e-07,3.811602,0.163072
6.325774560000001e-07,3.802703,0.155199
6.390988730000001e-07,3.793911,0.148501
6.457561530000001e-07,3.786593,0.139052
6.52553586e-07,3.775412,0.127514
6.59495645e-07,3.762045,0.119425
6.66586996e-07,3.749663,0.112636
6.73832507e-07,3.737244,0.107607
6.8123726e-07,3.726538,0.103225
6.888065630000001e-07,3.715889,0.099479
6.965459620000001e-07,3.706901,0.096749
7.044612570000001e-07,3.699519,0.093349
7.12558513e-07,3.691308,0.089128
7.208440770000001e-07,3.684673,0.086819
7.293245960000001e-07,3.677981,0.08166
7.380070310000001e-07,3.671696,0.079908
7.468986820000001e-07,3.666798,0.074164
7.56007203e-07,3.660893,0.071541
7.653406250000001e-07,3.658688,0.067474
7.74907383e-07,3.663453,0.05943
7.847163370000001e-07,3.660804,0.029924
7.94776803e-07,3.631005,0.008947
8.050985800000001e-07,3.605278,0.007687
8.156919820000001e-07,3.588981,0.006081
8.26567875e-07,3.571887,0.0

File: solcore/future/material_data/sopra_nk/ALGAAS_AL/ALGAAS20.csv
wavelength[m],n,k
2.06641969e-07,1.333004,2.457233
2.0733307900000002e-07,1.332361,2.47384
2.0802882800000003e-07,1.33477,2.496243
2.08729261e-07,1.338314,2.501957
2.09434428e-07,1.337468,2.519063
2.1014437500000002e-07,1.339502,2.531464
2.1085915200000002e-07,1.341925,2.541797
2.11578808e-07,1.342117,2.557588
2.1230339300000001e-07,1.339946,2.57396
2.1303295800000003e-07,1.345176,2.584878
2.13767554e-07,1.348579,2.600424
2.1450723400000003e-07,1.351611,2.619349
2.15252051e-07,1.352419,2.63515
2.1600205800000003e-07,1.356835,2.652663
2.1675731e-07,1.360196,2.670834
2.1751786200000003e-07,1.366169,2.687996
2.1828377e-07,1.369616,2.708389
2.19055091e-07,1.373789,2.730078
2.1983188200000003e-07,1.379901,2.75094
2.20614202e-07,1.385596,2.772115
2.21402109e-07,1.393167,2.79396
2.2219566500000002e-07,1.400378,2.816707
2.2299493000000003e-07,1.409072,2.840606
2.2379996600000001e-07,1.415691,2.862713
2.24610836e-07,1.424928,2.88687
2.25427602e-07,1.43331,2.912314
2.2625033100000001e-07,1.442987,2.937949
2.27079087e-07,1.455915,2.965398
2.2791393600000002e-07,1.465763,2.991112
2.28754947e-07,1.478385,3.019235
2.2960218800000001e-07,1.490599,3.049139
2.30455727e-07,1.504479,3.080127
2.31315637e-07,1.518355,3.109516
2.32181987e-07,1.534192,3.141111
2.3305485200000004e-07,1.550236,3.174104
2.33934304e-07,1.567507,3.208368
2.34820419e-07,1.587016,3.245429
2.35713272e-07,1.605428,3.282795
2.3661294100000003e-07,1.628293,3.321815
2.3751950400000003e-07,1.651848,3.36282
2.38433041e-07,1.677377,3.407123
2.3935363200000003e-07,1.70667,3.452473
2.4028135900000004e-07,1.737486,3.499522
2.4121630600000003e-07,1.772936,3.549272
2.42158557e-07,1.812628,3.60023
2.4310819900000004e-07,1.859984,3.654293
2.44065318e-07,1.913007,3.70681
2.4503000300000003e-07,1.973867,3.7621
2.46002344e-07,2.042645,3.81661
2.46982433e-07,2.121549,3.867027
2.47970363e-07,2.210407,3.913958
2.48966227e-07,2.307609,3.951429
2.4997012400000003e-07,2.411828,3.978916
2.50982148e-07,2.520446,3.995118
2.52002401e-07,2.626513,3.999384
2.53030982e-07,2.734268,3.997181
2.5406799400000003e-07,2.83631,3.987999
2.55113542e-07,2.941147,3.967961
2.5616773e-07,3.043761,3.941922
2.57230667e-07,3.142572,3.907743
2.58302461e-07,3.238188,3.867183
2.59383224e-07,3.330112,3.81928
2.6047307e-07,3.417655,3.763687
2.61572112e-07,3.498418,3.703179
2.6268046900000003e-07,3.569959,3.640176
2.63798258e-07,3.638081,3.574623
2.64925601e-07,3.700003,3.510585
2.66062621e-07,3.759903,3.445228
2.6720944200000006e-07,3.817504,3.376163
2.68366193e-07,3.874385,3.302506
2.6953300300000005e-07,3.923945,3.223058
2.70710003e-07,3.966885,3.139244
2.7189732700000004e-07,4.000392,3.054109
2.7309511300000004e-07,4.023742,2.968511
2.74303498e-07,4.041489,2.884267
2.75522625e-07,4.052534,2.802625
2.76752637e-07,4.05456,2.724074
2.7799368e-07,4.052797,2.648815
2.7924590400000003e-07,4.045265,2.578121
2.8050946e-07,4.033796,2.511889
2.81784503e-07,4.01847,2.449495
2.8307119000000003e-07,3.999798,2.392097
2.84369682e-07,3.980014,2.338716
2.85680141e-07,3.957996,2.290194
2.87002734e-07,3.935243,2.245952
2.88337631e-07,3.910895,2.205854
2.8968500300000003e-07,3.88652,2.170054
2.91045027e-07,3.862592,2.137256
2.9241788000000006e-07,3.838978,2.108373
2.93803747e-07,3.816396,2.08272
2.9520281300000004e-07,3.795072,2.058839
2.9661526600000005e-07,3.774235,2.038226
2.98041301e-07,3.755102,2.019714
2.99481114e-07,3.736108,2.003407
3.0093490600000004e-07,3.717954,1.988723
3.02402881e-07,3.701416,1.976332
3.03885248e-07,3.685663,1.965349
3.0538222000000006e-07,3.670895,1.955585
3.06894013e-07,3.657072,1.947003
3.08420849e-07,3.644332,1.939453
3.09962953e-07,3.632592,1.933376
3.1152055600000003e-07,3.621134,1.928462
3.13093892e-07,3.611439,1.92415
3.1468320100000003e-07,3.60279,1.921224
3.1628872800000003e-07,3.594856,1.91892
3.1791072100000004e-07,3.588086,1.917165
3.1954943600000004e-07,3.582366,1.916476
3.2120513300000003e-07,3.577524,1.916767
3.2287807600000005e-07,3.572966,1.917668
3.24568537e-07,3.570113,1.919238
3.26276793e-07,3.567875,1.921876
3.2800312500000003e-07,3.566894,1.923829
3.29747823e-07,3.566212,1.927858
3.3151118000000003e-07,3.567281,1.931715
3.33293498e-07,3.569265,1.93662
3.35095085e-07,3.571888,1.942043
3.36916254e-07,3.575306,1.947903
3.38757326e-07,3.580406,1.954868
3.4061863e-07,3.586391,1.962209
3.42500501e-07,3.593153,1.970115
3.4440328100000003e-07,3.602071,1.978593
3.46327322e-07,3.611485,1.98793
3.4827298100000005e-07,3.623107,1.998024
3.5024062500000004e-07,3.63659,2.00876
3.5223062900000003e-07,3.651005,2.021033
3.5424337500000004e-07,3.66788,2.034259
3.56279257e-07,3.686395,2.047899
3.58338674e-07,3.707295,2.06277
3.6042203900000003e-07,3.731748,2.078805
3.6252977e-07,3.759749,2.095602
3.6466229800000006e-07,3.792241,2.114867
3.66820063e-07,3.830871,2.135049
3.6900351600000003e-07,3.877896,2.15513
3.7121311800000003e-07,3.935431,2.173734
3.7344934100000004e-07,4.005865,2.184021
3.75712671e-07,4.084553,2.180199
3.78003601e-07,4.163953,2.158334
3.80322642e-07,4.235924,2.119758
3.8267031300000005e-07,4.295193,2.071839
3.85047147e-07,4.342071,2.02299
3.87453692e-07,4.379243,1.978127
3.8989050700000005e-07,4.411695,1.939116
3.92358169e-07,4.442262,1.909874
3.94857265e-07,4.48083,1.889415
3.97388402e-07,4.532915,1.875412
3.99952198e-07,4.607764,1.857738
4.0254929000000003e-07,4.706585,1.817247
4.0518033100000007e-07,4.813539,1.733469
4.0784599100000006e-07,4.896556,1.606971
4.1054695800000006e-07,4.938106,1.461632
4.13283938e-07,4.942551,1.321523
4.1605765500000005e-07,4.920755,1.200038
4.18868856e-07,4.885893,1.096294
4.2171830400000004e-07,4.844894,1.009071
4.24606785e-07,4.801567,0.930706
4.27535108e-07,4.7568,0.864135
4.30504102e-07,4.712193,0.805917
4.3351462e-07,4.668435,0.754586
4.3656754e-07,4.62598,0.709651
4.3966376300000005e-07,4.585485,0.672056
4.42804219e-07,4.547171,0.636383
4.4598986100000006e-07,4.509681,0.604086
4.49221671e-07,4.474409,0.572915
4.5250066200000003e-07,4.439553,0.549106
4.5582787200000004e-07,4.406644,0.520398
4.592043750000001e-07,4.375099,0.498216
4.6263127300000007e-07,4.344306,0.47954
4.661097040000001e-07,4.315211,0.458824
4.69640838e-07,4.286961,0.445576
4.7322588300000006e-07,4.25945,0.424784
4.76866082e-07,4.234809,0.408328
4.805627180000001e-07,4.209727,0.390461
4.84317114e-07,4.185778,0.378492
4.88130635e-07,4.162738,0.36464
4.92004688e-07,4.13987,0.354287
4.95940725e-07,4.118396,0.341816
4.999402470000001e-07,4.098385,0.327721
5.04004802e-07,4.078797,0.316918
5.081359890000001e-07,4.059605,0.304794
5.1233546e-07,4.041221,0.29402
5.16604922e-07,4.022282,0.287414
5.2094614e-07,4.004957,0.277216
5.253609380000001e-07,3.988237,0.26703
5.29851202e-07,3.971852,0.254968
5.344188850000001e-07,3.955481,0.248952
5.390660060000001e-07,3.939895,0.242677
5.437946550000001e-07,3.925164,0.234749
5.48606997e-07,3.911522,0.223441
5.53505274e-07,3.896782,0.22053
5.584918080000001e-07,3.883865,0.210177
5.63569006e-07,3.87129,0.202586
5.68739364e-07,3.859315,0.194863
5.74005469e-07,3.847709,0.186275
5.793700060000001e-07,3.836514,0.179075
5.848357610000001e-07,3.825819,0.171553
5.904056250000001e-07,3.815275,0.165078
5.96082602e-07,3.806211,0.155426
6.018698120000001e-07,3.79702,0.146961
6.07770497e-07,3.786891,0.133874
6.13788026e-07,3.773072,0.124288
6.19925906e-07,3.759482,0.117954
6.26187784e-07,3.747351,0.111979
6.325774560000001e-07,3.735615,0.106513
6.390988730000001e-07,3.723547,0.100775
6.457561530000001e-07,3.711327,0.09683
6.52553586e-07,3.700144,0.09404
6.59495645e-07,3.691118,0.091602
6.66586996e-07,3.680932,0.087988
6.73832507e-07,3.672701,0.087189
6.8123726e-07,3.666095,0.084766
6.888065630000001e-07,3.66209,0.081499
6.965459620000001e-07,3.656333,0.074729
7.044612570000001e-07,3.6507,0.071804
7.12558513e-07,3.657424,0.06787
7.208440770000001e-07,3.665721,0.03503
7.293245960000001e-07,3.635508,0.001863
7.380070310000001e-07,3.610271,0.002221
7.468986820000001e-07,3.589056,0.000158
7.56007203e-07,3.57036,0.001475
7.653406250000001e-07,3.552525,0.001298
7.74907383e-07,3.535782,0.002185
7.847163370000001e-07,3.519373,0.002179
7.94776803e-07,3.50321,0.001741
8.050985800000001e-07,3.48757,0.001677
8.156919820000001e-07,3.47208,0.000165
8.26567875e-07,3.456877,0.0

File: solcore/future/material_data/sopra_nk/ALGAAS_AL/ALGAAS30.csv
wavelength[m],n,k
2.06641969e-07,1.347072,2.443427
2.0733307900000002e-07,1.336217,2.454586
2.0802882800000003e-07,1.335343,2.463336
2.08729261e-07,1.336779,2.479186
2.09434428e-07,1.340318,2.493008
2.1014437500000002e-07,1.338319,2.503165
2.1085915200000002e-07,1.339864,2.514591
2.11578808e-07,1.341881,2.527895
2.1230339300000001e-07,1.341871,2.546026
2.1303295800000003e-07,1.344414,2.564484
2.13767554e-07,1.351659,2.57714
2.1450723400000003e-07,1.351914,2.596098
2.15252051e-07,1.354056,2.611334
2.1600205800000003e-07,1.357671,2.632765
2.1675731e-07,1.360592,2.649105
2.1751786200000003e-07,1.366416,2.668931
2.1828377e-07,1.371573,2.6907
2.19055091e-07,1.374754,2.71119
2.1983188200000003e-07,1.377556,2.732143
2.20614202e-07,1.387723,2.753932
2.21402109e-07,1.39306,2.776022
2.2219566500000002e-07,1.401162,2.798823
2.2299493000000003e-07,1.41011,2.821148
2.2379996600000001e-07,1.419138,2.845067
2.24610836e-07,1.426395,2.869249
2.25427602e-07,1.43655,2.893767
2.2625033100000001e-07,1.447089,2.920525
2.27079087e-07,1.457575,2.945857
2.2791393600000002e-07,1.470935,2.974252
2.28754947e-07,1.483486,3.000929
2.2960218800000001e-07,1.497418,3.030172
2.30455727e-07,1.512329,3.060375
2.31315637e-07,1.527139,3.090621
2.32181987e-07,1.544651,3.121301
2.3305485200000004e-07,1.562522,3.154304
2.33934304e-07,1.581268,3.18708
2.34820419e-07,1.601017,3.221074
2.35713272e-07,1.621827,3.257909
2.3661294100000003e-07,1.644408,3.296148
2.3751950400000003e-07,1.668676,3.334446
2.38433041e-07,1.696417,3.376009
2.3935363200000003e-07,1.72603,3.418164
2.4028135900000004e-07,1.758141,3.462466
2.4121630600000003e-07,1.793938,3.508052
2.42158557e-07,1.83278,3.555367
2.4310819900000004e-07,1.877801,3.603692
2.44065318e-07,1.92763,3.653242
2.4503000300000003e-07,1.983301,3.704178
2.46002344e-07,2.046314,3.752338
2.46982433e-07,2.118364,3.801168
2.47970363e-07,2.198443,3.845476
2.48966227e-07,2.287188,3.884967
2.4997012400000003e-07,2.38186,3.91628
2.50982148e-07,2.48203,3.938811
2.52002401e-07,2.582073,3.951617
2.53030982e-07,2.683756,3.956565
2.5406799400000003e-07,2.784,3.95629
2.55113542e-07,2.887671,3.949717
2.5616773e-07,2.992038,3.935091
2.57230667e-07,3.093444,3.9115
2.58302461e-07,3.195849,3.880831
2.59383224e-07,3.296256,3.842867
2.6047307e-07,3.394035,3.79815
2.61572112e-07,3.488797,3.746
2.6268046900000003e-07,3.581387,3.6857
2.63798258e-07,3.669148,3.61659
2.64925601e-07,3.750797,3.538929
2.66062621e-07,3.823907,3.454596
2.6720944200000006e-07,3.88773,3.363401
2.68366193e-07,3.940009,3.270677
2.6953300300000005e-07,3.981813,3.176565
2.70710003e-07,4.014412,3.082081
2.7189732700000004e-07,4.038084,2.990485
2.7309511300000004e-07,4.052551,2.901474
2.74303498e-07,4.059351,2.815744
2.75522625e-07,4.061928,2.733134
2.76752637e-07,4.057115,2.655422
2.7799368e-07,4.048588,2.582997
2.7924590400000003e-07,4.035584,2.514548
2.8050946e-07,4.018389,2.451195
2.81784503e-07,3.999052,2.392974
2.8307119000000003e-07,3.977514,2.339601
2.84369682e-07,3.954628,2.291448
2.85680141e-07,3.931048,2.247651
2.87002734e-07,3.9074,2.208102
2.88337631e-07,3.883183,2.171938
2.8968500300000003e-07,3.859524,2.139731
2.91045027e-07,3.836149,2.110136
2.9241788000000006e-07,3.813893,2.083709
2.93803747e-07,3.792658,2.059897
2.9520281300000004e-07,3.771827,2.039648
2.9661526600000005e-07,3.752819,2.021289
2.98041301e-07,3.734955,2.004953
2.99481114e-07,3.717253,1.990312
3.0093490600000004e-07,3.701715,1.976865
3.02402881e-07,3.686181,1.965745
3.03885248e-07,3.6724,1.955797
3.0538222000000006e-07,3.658854,1.946968
3.06894013e-07,3.647141,1.939137
3.08420849e-07,3.635721,1.932868
3.09962953e-07,3.625111,1.927299
3.1152055600000003e-07,3.616045,1.922961
3.13093892e-07,3.608021,1.919167
3.1468320100000003e-07,3.600388,1.917086
3.1628872800000003e-07,3.593971,1.915038
3.1791072100000004e-07,3.588535,1.914344
3.1954943600000004e-07,3.584538,1.914106
3.2120513300000003e-07,3.580421,1.914824
3.2287807600000005e-07,3.577863,1.916085
3.24568537e-07,3.576231,1.917889
3.26276793e-07,3.575486,1.920618
3.2800312500000003e-07,3.575458,1.924835
3.29747823e-07,3.577406,1.929079
3.3151118000000003e-07,3.580032,1.933909
3.33293498e-07,3.58372,1.939548
3.35095085e-07,3.588977,1.945969
3.36916254e-07,3.594947,1.952987
3.38757326e-07,3.602453,1.960629
3.4061863e-07,3.611032,1.969018
3.42500501e-07,3.62116,1.978159
3.4440328100000003e-07,3.632605,1.988221
3.46327322e-07,3.646414,1.998918
3.4827298100000005e-07,3.661817,2.010805
3.5024062500000004e-07,3.6797,2.024374
3.5223062900000003e-07,3.700563,2.038126
3.5424337500000004e-07,3.724369,2.053745
3.56279257e-07,3.751823,2.07038
3.58338674e-07,3.783879,2.087164
3.6042203900000003e-07,3.82175,2.104669
3.6252977e-07,3.867197,2.121222
3.6466229800000006e-07,3.921821,2.133805
3.66820063e-07,3.985025,2.138807
3.6900351600000003e-07,4.054454,2.132805
3.7121311800000003e-07,4.125512,2.112633
3.7344934100000004e-07,4.190226,2.080621
3.75712671e-07,4.246349,2.040814
3.78003601e-07,4.292489,2.000874
3.80322642e-07,4.332618,1.963253
3.8267031300000005e-07,4.370179,1.930302
3.85047147e-07,4.409243,1.902708
3.87453692e-07,4.456382,1.878825
3.8989050700000005e-07,4.516571,1.855209
3.92358169e-07,4.593894,1.82073
3.94857265e-07,4.682483,1.761144
3.97388402e-07,4.764647,1.671461
3.99952198e-07,4.825196,1.556833
4.0254929000000003e-07,4.857224,1.430666
4.0518033100000007e-07,4.861365,1.30771
4.0784599100000006e-07,4.84584,1.196868
4.1054695800000006e-07,4.816702,1.098445
4.13283938e-07,4.780905,1.012354
4.1605765500000005e-07,4.741484,0.93844
4.18868856e-07,4.70156,0.87468
4.2171830400000004e-07,4.66153,0.817524
4.24606785e-07,4.621359,0.766679
4.27535108e-07,4.582486,0.721568
4.30504102e-07,4.544674,0.681151
4.3351462e-07,4.507722,0.643596
4.3656754e-07,4.471502,0.612737
4.3966376300000005e-07,4.437687,0.58262
4.42804219e-07,4.404421,0.55629
4.4598986100000006e-07,4.373204,0.530167
4.49221671e-07,4.342585,0.506378
4.5250066200000003e-07,4.313016,0.482801
4.5582787200000004e-07,4.284487,0.463515
4.592043750000001e-07,4.257459,0.44575
4.6263127300000007e-07,4.231089,0.431381
4.661097040000001e-07,4.204654,0.418607
4.69640838e-07,4.18109,0.397723
4.7322588300000006e-07,4.156686,0.387069
4.76866082e-07,4.134956,0.367324
4.805627180000001e-07,4.112656,0.355908
4.84317114e-07,4.09174,0.342114
4.88130635e-07,4.071918,0.326933
4.92004688e-07,4.051451,0.31737
4.95940725e-07,4.032282,0.305327
4.999402470000001e-07,4.013437,0.297603
5.04004802e-07,3.995573,0.288972
5.081359890000001e-07,3.978465,0.276674
5.1233546e-07,3.961422,0.267411
5.16604922e-07,3.94488,0.258236
5.2094614e-07,3.929551,0.24958
5.253609380000001e-07,3.914732,0.242071
5.29851202e-07,3.899978,0.236422
5.344188850000001e-07,3.885321,0.231705
5.390660060000001e-07,3.871539,0.226546
5.437946550000001e-07,3.858837,0.221202
5.48606997e-07,3.846084,0.216503
5.53505274e-07,3.834289,0.213117
5.584918080000001e-07,3.824723,0.209046
5.63569006e-07,3.815415,0.202124
5.68739364e-07,3.804984,0.193615
5.74005469e-07,3.792441,0.185155
5.793700060000001e-07,3.778736,0.177818
5.848357610000001e-07,3.764397,0.171598
5.904056250000001e-07,3.750214,0.166644
5.96082602e-07,3.736388,0.162701
6.018698120000001e-07,3.724588,0.158867
6.07770497e-07,3.711984,0.153957
6.13788026e-07,3.700792,0.15012
6.19925906e-07,3.690299,0.145075
6.26187784e-07,3.680961,0.139548
6.325774560000001e-07,3.672396,0.132615
6.390988730000001e-07,3.663194,0.123642
6.457561530000001e-07,3.653678,0.117701
6.52553586e-07,3.649847,0.111246
6.59495645e-07,3.654113,0.100961
6.66586996e-07,3.656101,0.068684
6.73832507e-07,3.635844,0.040264
6.8123726e-07,3.61703,0.020254
6.888065630000001e-07,3.591683,0.008666
6.965459620000001e-07,3.570418,0.005385
7.044612570000001e-07,3.55247,0.002472
7.12558513e-07,3.535983,0.00135
7.208440770000001e-07,3.522313,0.00078
7.293245960000001e-07,3.508807,6e-05
7.380070310000001e-07,3.49747,4.6e-05
7.468986820000001e-07,3.486587,2.7e-05
7.56007203e-07,3.475727,0.0
7.653406250000001e-07,3.464477,0.0
7.74907383e-07,3.456139,0.0
7.847163370000001e-07,3.445971,0.0
7.94776803e-07,3.433557,0.0
8.050985800000001e-07,3.424244,0.0
8.156919820000001e-07,3.412937,0.0
8.26567875e-07,3.403707,0.0

File: solcore/future/material_data/sopra_nk/ALGAAS_AL/ALGAAS40.csv
wavelength[m],n,k
2.06641969e-07,1.352728,2.440081
2.0733307900000002e-07,1.350257,2.443121
2.0802882800000003e-07,1.360752,2.466948
2.08729261e-07,1.34678,2.47264
2.09434428e-07,1.355175,2.484989
2.1014437500000002e-07,1.348981,2.506279
2.1085915200000002e-07,1.352179,2.514701
2.11578808e-07,1.354406,2.525621
2.1230339300000001e-07,1.358034,2.544107
2.1303295800000003e-07,1.358259,2.562167
2.13767554e-07,1.356748,2.574454
2.1450723400000003e-07,1.362768,2.59553
2.15252051e-07,1.364112,2.615039
2.1600205800000003e-07,1.367407,2.636029
2.1675731e-07,1.373027,2.652536
2.1751786200000003e-07,1.377155,2.67428
2.1828377e-07,1.382554,2.696295
2.19055091e-07,1.388927,2.716304
2.1983188200000003e-07,1.392284,2.738343
2.20614202e-07,1.400223,2.763277
2.21402109e-07,1.406561,2.782877
2.2219566500000002e-07,1.415855,2.808113
2.2299493000000003e-07,1.424226,2.832671
2.2379996600000001e-07,1.433285,2.856915
2.24610836e-07,1.444802,2.882109
2.25427602e-07,1.456295,2.907868
2.2625033100000001e-07,1.468279,2.934122
2.27079087e-07,1.480383,2.962148
2.2791393600000002e-07,1.493404,2.988811
2.28754947e-07,1.507833,3.018374
2.2960218800000001e-07,1.522536,3.046613
2.30455727e-07,1.539308,3.075663
2.31315637e-07,1.556916,3.106529
2.32181987e-07,1.573205,3.137202
2.3305485200000004e-07,1.592445,3.169173
2.33934304e-07,1.613441,3.201191
2.34820419e-07,1.634936,3.236236
2.35713272e-07,1.658305,3.270368
2.3661294100000003e-07,1.683737,3.307708
2.3751950400000003e-07,1.71006,3.346284
2.38433041e-07,1.73966,3.384482
2.3935363200000003e-07,1.771117,3.425092
2.4028135900000004e-07,1.804532,3.465819
2.4121630600000003e-07,1.84042,3.508864
2.42158557e-07,1.882015,3.553246
2.4310819900000004e-07,1.926293,3.598292
2.44065318e-07,1.976721,3.642079
2.4503000300000003e-07,2.029559,3.687898
2.46002344e-07,2.090443,3.735395
2.46982433e-07,2.158947,3.77866
2.47970363e-07,2.234016,3.821545
2.48966227e-07,2.317624,3.85815
2.4997012400000003e-07,2.407168,3.889606
2.50982148e-07,2.501687,3.914301
2.52002401e-07,2.597946,3.928322
2.53030982e-07,2.694704,3.93652
2.5406799400000003e-07,2.78546,3.9402
2.55113542e-07,2.884796,3.940506
2.5616773e-07,2.985082,3.937673
2.57230667e-07,3.09037,3.928795
2.58302461e-07,3.199494,3.908816
2.59383224e-07,3.309449,3.878352
2.6047307e-07,3.420985,3.838331
2.61572112e-07,3.529284,3.785432
2.6268046900000003e-07,3.633991,3.722041
2.63798258e-07,3.732769,3.645636
2.64925601e-07,3.821879,3.557275
2.66062621e-07,3.897718,3.462517
2.6720944200000006e-07,3.962368,3.362304
2.68366193e-07,4.014046,3.259192
2.6953300300000005e-07,4.053994,3.156569
2.70710003e-07,4.081685,3.055918
2.7189732700000004e-07,4.099432,2.957619
2.7309511300000004e-07,4.108303,2.86326
2.74303498e-07,4.108853,2.774686
2.75522625e-07,4.102509,2.691458
2.76752637e-07,4.092426,2.614451
2.7799368e-07,4.077078,2.541556
2.7924590400000003e-07,4.058372,2.476476
2.8050946e-07,4.037065,2.417125
2.81784503e-07,4.014228,2.363141
2.8307119000000003e-07,3.992826,2.314309
2.84369682e-07,3.96756,2.270445
2.85680141e-07,3.944011,2.229971
2.87002734e-07,3.92041,2.193871
2.88337631e-07,3.897408,2.161124
2.8968500300000003e-07,3.87446,2.131674
2.91045027e-07,3.852577,2.10504
2.9241788000000006e-07,3.832138,2.081345
2.93803747e-07,3.81205,2.060011
2.9520281300000004e-07,3.793727,2.040504
2.9661526600000005e-07,3.776442,2.023405
2.98041301e-07,3.760599,2.008019
2.99481114e-07,3.744716,1.99482
3.0093490600000004e-07,3.7311,1.982437
3.02402881e-07,3.718666,1.971504
3.03885248e-07,3.705647,1.962145
3.0538222000000006e-07,3.694635,1.953999
3.06894013e-07,3.684108,1.947073
3.08420849e-07,3.675167,1.94136
3.09962953e-07,3.666885,1.936345
3.1152055600000003e-07,3.659731,1.931371
3.13093892e-07,3.653219,1.928161
3.1468320100000003e-07,3.647968,1.926199
3.1628872800000003e-07,3.643331,1.924647
3.1791072100000004e-07,3.640045,1.923784
3.1954943600000004e-07,3.638052,1.924068
3.2120513300000003e-07,3.636811,1.924879
3.2287807600000005e-07,3.636872,1.926415
3.24568537e-07,3.637432,1.928682
3.26276793e-07,3.639568,1.931454
3.2800312500000003e-07,3.642576,1.935295
3.29747823e-07,3.646958,1.939676
3.3151118000000003e-07,3.652994,1.944635
3.33293498e-07,3.660016,1.951267
3.35095085e-07,3.668083,1.958073
3.36916254e-07,3.677758,1.96579
3.38757326e-07,3.68964,1.973946
3.4061863e-07,3.702431,1.983533
3.42500501e-07,3.717976,1.99371
3.4440328100000003e-07,3.736291,2.004971
3.46327322e-07,3.757855,2.017308
3.4827298100000005e-07,3.782631,2.030452
3.5024062500000004e-07,3.811192,2.044741
3.5223062900000003e-07,3.846142,2.0584
3.5424337500000004e-07,3.886539,2.071567
3.56279257e-07,3.934253,2.081461
3.58338674e-07,3.988594,2.085865
3.6042203900000003e-07,4.049556,2.081643
3.6252977e-07,4.111052,2.067517
3.6466229800000006e-07,4.172204,2.042433
3.66820063e-07,4.227379,2.009571
3.6900351600000003e-07,4.275998,1.97331
3.7121311800000003e-07,4.320066,1.936085
3.7344934100000004e-07,4.360104,1.901501
3.75712671e-07,4.400993,1.869956
3.78003601e-07,4.445465,1.84113
3.80322642e-07,4.498559,1.811185
3.8267031300000005e-07,4.562538,1.773547
3.85047147e-07,4.634349,1.719447
3.87453692e-07,4.705961,1.640312
3.8989050700000005e-07,4.76213,1.540592
3.92358169e-07,4.795315,1.428522
3.94857265e-07,4.806362,1.315722
3.97388402e-07,4.798338,1.212186
3.99952198e-07,4.778094,1.119066
4.0254929000000003e-07,4.749791,1.035036
4.0518033100000007e-07,4.716352,0.961298
4.0784599100000006e-07,4.680458,0.895245
4.1054695800000006e-07,4.642863,0.837424
4.13283938e-07,4.60528,0.785606
4.1605765500000005e-07,4.567953,0.739533
4.18868856e-07,4.532439,0.696937
4.2171830400000004e-07,4.497346,0.660963
4.24606785e-07,4.463525,0.626352
4.27535108e-07,4.430228,0.595908
4.30504102e-07,4.398126,0.567083
4.3351462e-07,4.366824,0.540099
4.3656754e-07,4.336887,0.515632
4.3966376300000005e-07,4.30796,0.493881
4.42804219e-07,4.280432,0.471545
4.4598986100000006e-07,4.253535,0.451723
4.49221671e-07,4.227008,0.433313
4.5250066200000003e-07,4.201676,0.417318
4.5582787200000004e-07,4.177004,0.39959
4.592043750000001e-07,4.153416,0.385275
4.6263127300000007e-07,4.130499,0.372416
4.661097040000001e-07,4.108323,0.357307
4.69640838e-07,4.087125,0.348896
4.7322588300000006e-07,4.066264,0.332826
4.76866082e-07,4.047256,0.318692
4.805627180000001e-07,4.028045,0.304941
4.84317114e-07,4.009487,0.296423
4.88130635e-07,3.991677,0.284372
4.92004688e-07,3.973763,0.274105
4.95940725e-07,3.956508,0.267601
4.999402470000001e-07,3.940473,0.256173
5.04004802e-07,3.924878,0.245987
5.081359890000001e-07,3.909804,0.236757
5.1233546e-07,3.895361,0.227045
5.16604922e-07,3.881162,0.218987
5.2094614e-07,3.86817,0.210979
5.253609380000001e-07,3.855623,0.204289
5.29851202e-07,3.844301,0.196625
5.344188850000001e-07,3.832858,0.187625
5.390660060000001e-07,3.820129,0.177609
5.437946550000001e-07,3.805492,0.166953
5.48606997e-07,3.790462,0.157249
5.53505274e-07,3.775031,0.148404
5.584918080000001e-07,3.760373,0.141217
5.63569006e-07,3.746974,0.13387
5.68739364e-07,3.73373,0.126577
5.74005469e-07,3.720988,0.119554
5.793700060000001e-07,3.708638,0.112857
5.848357610000001e-07,3.697323,0.106348
5.904056250000001e-07,3.686253,0.099665
5.96082602e-07,3.676857,0.093585
6.018698120000001e-07,3.668006,0.085656
6.07770497e-07,3.659189,0.079508
6.13788026e-07,3.656784,0.075072
6.19925906e-07,3.665517,0.05717
6.26187784e-07,3.656136,0.020582
6.325774560000001e-07,3.623873,0.003863
6.390988730000001e-07,3.596926,0.001617
6.457561530000001e-07,3.575618,0.002861
6.52553586e-07,3.559263,0.002605
6.59495645e-07,3.54162,0.000731
6.66586996e-07,3.5244,1.6e-05
6.73832507e-07,3.507944,0.0
6.8123726e-07,3.492734,0.0
6.888065630000001e-07,3.479325,0.0
6.965459620000001e-07,3.466099,0.0
7.044612570000001e-07,3.453755,0.0
7.12558513e-07,3.442252,0.0
7.208440770000001e-07,3.431603,0.0
7.293245960000001e-07,3.42185,0.0
7.380070310000001e-07,3.41137,0.0
7.468986820000001e-07,3.401921,0.0
7.56007203e-07,3.394291,0.0
7.653406250000001e-07,3.385769,0.0
7.74907383e-07,3.378119,0.0
7.847163370000001e-07,3.370346,0.0
7.94776803e-07,3.362429,0.0
8.050985800000001e-07,3.354764,0.0
8.156919820000001e-07,3.347336,0.0
8.26567875e-07,3.340659,0.0

File: solcore/future/material_data/sopra_nk/ALGAAS_AL/ALGAAS50.csv
wavelength[m],n,k
2.06641969e-07,1.366075,2.41844
2.0733307900000002e-07,1.36192,2.440423
2.0802882800000003e-07,1.365938,2.451711
2.08729261e-07,1.364075,2.464671
2.09434428e-07,1.362213,2.480138
2.1014437500000002e-07,1.361971,2.492765
2.1085915200000002e-07,1.363787,2.504417
2.11578808e-07,1.361984,2.524088
2.1230339300000001e-07,1.363248,2.538068
2.1303295800000003e-07,1.362118,2.549515
2.13767554e-07,1.364175,2.572072
2.1450723400000003e-07,1.367617,2.588694
2.15252051e-07,1.368133,2.608411
2.1600205800000003e-07,1.371742,2.624925
2.1675731e-07,1.376529,2.643306
2.1751786200000003e-07,1.378761,2.666038
2.1828377e-07,1.38597,2.688015
2.19055091e-07,1.391747,2.709427
2.1983188200000003e-07,1.396655,2.731816
2.20614202e-07,1.405776,2.756845
2.21402109e-07,1.412033,2.779599
2.2219566500000002e-07,1.421718,2.80355
2.2299493000000003e-07,1.430855,2.826942
2.2379996600000001e-07,1.441077,2.852152
2.24610836e-07,1.451458,2.878837
2.25427602e-07,1.461644,2.903302
2.2625033100000001e-07,1.474968,2.93104
2.27079087e-07,1.487344,2.955938
2.2791393600000002e-07,1.501806,2.988821
2.28754947e-07,1.517725,3.015054
2.2960218800000001e-07,1.532513,3.044595
2.30455727e-07,1.551641,3.073224
2.31315637e-07,1.568586,3.103869
2.32181987e-07,1.589251,3.134421
2.3305485200000004e-07,1.610125,3.165086
2.33934304e-07,1.632128,3.199174
2.34820419e-07,1.653033,3.232523
2.35713272e-07,1.679216,3.26581
2.3661294100000003e-07,1.703873,3.303456
2.3751950400000003e-07,1.732099,3.337435
2.38433041e-07,1.762923,3.377536
2.3935363200000003e-07,1.794706,3.415272
2.4028135900000004e-07,1.829004,3.454437
2.4121630600000003e-07,1.866189,3.494653
2.42158557e-07,1.907037,3.536177
2.4310819900000004e-07,1.951267,3.579076
2.44065318e-07,2.000129,3.620822
2.4503000300000003e-07,2.05279,3.663462
2.46002344e-07,2.11356,3.706224
2.46982433e-07,2.178825,3.748233
2.47970363e-07,2.249851,3.786744
2.48966227e-07,2.329014,3.822039
2.4997012400000003e-07,2.414575,3.85405
2.50982148e-07,2.503565,3.877752
2.52002401e-07,2.595434,3.894394
2.53030982e-07,2.686138,3.903836
2.5406799400000003e-07,2.778851,3.91105
2.55113542e-07,2.87217,3.914786
2.5616773e-07,2.971127,3.917224
2.57230667e-07,3.075569,3.912761
2.58302461e-07,3.186799,3.898504
2.59383224e-07,3.300041,3.871345
2.6047307e-07,3.414844,3.832645
2.61572112e-07,3.523506,3.780392
2.6268046900000003e-07,3.630259,3.718324
2.63798258e-07,3.731277,3.645088
2.64925601e-07,3.824918,3.560505
2.66062621e-07,3.906963,3.465657
2.6720944200000006e-07,3.9775,3.36181
2.68366193e-07,4.032046,3.254437
2.6953300300000005e-07,4.071696,3.146485
2.70710003e-07,4.098877,3.040026
2.7189732700000004e-07,4.115076,2.93839
2.7309511300000004e-07,4.120085,2.84211
2.74303498e-07,4.117474,2.750932
2.75522625e-07,4.107262,2.667895
2.76752637e-07,4.093944,2.590762
2.7799368e-07,4.075458,2.521404
2.7924590400000003e-07,4.054656,2.45849
2.8050946e-07,4.032657,2.401826
2.81784503e-07,4.009012,2.350481
2.8307119000000003e-07,3.985109,2.303842
2.84369682e-07,3.961722,2.261772
2.85680141e-07,3.938065,2.224283
2.87002734e-07,3.91623,2.190385
2.88337631e-07,3.894013,2.159063
2.8968500300000003e-07,3.872719,2.131713
2.91045027e-07,3.852628,2.106443
2.9241788000000006e-07,3.833414,2.083551
2.93803747e-07,3.814789,2.063567
2.9520281300000004e-07,3.797769,2.045988
2.9661526600000005e-07,3.782559,2.029175
2.98041301e-07,3.768414,2.014895
2.99481114e-07,3.754635,2.001839
3.0093490600000004e-07,3.742321,1.989547
3.02402881e-07,3.730177,1.979558
3.03885248e-07,3.720202,1.970306
3.0538222000000006e-07,3.710647,1.96276
3.06894013e-07,3.70249,1.95581
3.08420849e-07,3.695424,1.949658
3.09962953e-07,3.688329,1.944765
3.1152055600000003e-07,3.682619,1.940785
3.13093892e-07,3.678219,1.937489
3.1468320100000003e-07,3.674533,1.935109
3.1628872800000003e-07,3.672896,1.933582
3.1791072100000004e-07,3.670658,1.932988
3.1954943600000004e-07,3.670274,1.933193
3.2120513300000003e-07,3.670423,1.93436
3.2287807600000005e-07,3.672615,1.936196
3.24568537e-07,3.675935,1.938369
3.26276793e-07,3.680073,1.941986
3.2800312500000003e-07,3.685866,1.945626
3.29747823e-07,3.693267,1.950305
3.3151118000000003e-07,3.701751,1.955993
3.33293498e-07,3.712076,1.962001
3.35095085e-07,3.724354,1.969375
3.36916254e-07,3.738457,1.977526
3.38757326e-07,3.754784,1.986324
3.4061863e-07,3.773233,1.996123
3.42500501e-07,3.7951,2.006797
3.4440328100000003e-07,3.821507,2.017459
3.46327322e-07,3.851774,2.02852
3.4827298100000005e-07,3.888123,2.038641
3.5024062500000004e-07,3.930778,2.047007
3.5223062900000003e-07,3.979627,2.05145
3.5424337500000004e-07,4.033944,2.04885
3.56279257e-07,4.090839,2.037804
3.58338674e-07,4.147681,2.017136
3.6042203900000003e-07,4.201324,1.98962
3.6252977e-07,4.250763,1.956756
3.6466229800000006e-07,4.293977,1.92157
3.66820063e-07,4.335618,1.886791
3.6900351600000003e-07,4.37605,1.853664
3.7121311800000003e-07,4.419622,1.820648
3.7344934100000004e-07,4.468223,1.787196
3.75712671e-07,4.525223,1.74848
3.78003601e-07,4.587023,1.69661
3.80322642e-07,4.648258,1.628765
3.8267031300000005e-07,4.700516,1.541897
3.85047147e-07,4.736908,1.443017
3.87453692e-07,4.753509,1.339592
3.8989050700000005e-07,4.752254,1.239234
3.92358169e-07,4.736892,1.147682
3.94857265e-07,4.714407,1.063118
3.97388402e-07,4.685534,0.99099
3.99952198e-07,4.653903,0.926633
4.0254929000000003e-07,4.620527,0.867606
4.0518033100000007e-07,4.587157,0.8134
4.0784599100000006e-07,4.552376,0.765616
4.1054695800000006e-07,4.517185,0.723221
4.13283938e-07,4.482953,0.683894
4.1605765500000005e-07,4.449331,0.650906
4.18868856e-07,4.41717,0.619621
4.2171830400000004e-07,4.3871,0.587958
4.24606785e-07,4.356987,0.560417
4.27535108e-07,4.327797,0.534196
4.30504102e-07,4.299581,0.509222
4.3351462e-07,4.271924,0.487916
4.3656754e-07,4.244847,0.467444
4.3966376300000005e-07,4.219695,0.447928
4.42804219e-07,4.19465,0.42868
4.4598986100000006e-07,4.170649,0.412486
4.49221671e-07,4.146913,0.396229
4.5250066200000003e-07,4.124748,0.379811
4.5582787200000004e-07,4.10186,0.367931
4.592043750000001e-07,4.080497,0.355479
4.6263127300000007e-07,4.060198,0.342568
4.661097040000001e-07,4.039136,0.331979
4.69640838e-07,4.021055,0.319081
4.7322588300000006e-07,4.000535,0.30928
4.76866082e-07,3.985162,0.292655
4.805627180000001e-07,3.966654,0.283212
4.84317114e-07,3.95066,0.271499
4.88130635e-07,3.934286,0.261408
4.92004688e-07,3.917893,0.253297
4.95940725e-07,3.903251,0.245263
4.999402470000001e-07,3.8884,0.23777
5.04004802e-07,3.875354,0.231091
5.081359890000001e-07,3.862859,0.223058
5.1233546e-07,3.851068,0.214542
5.16604922e-07,3.837589,0.204766
5.2094614e-07,3.82373,0.19625
5.253609380000001e-07,3.808948,0.186812
5.29851202e-07,3.793085,0.178424
5.344188850000001e-07,3.77698,0.170402
5.390660060000001e-07,3.760669,0.164004
5.437946550000001e-07,3.74633,0.1581
5.48606997e-07,3.73207,0.151523
5.53505274e-07,3.718942,0.145543
5.584918080000001e-07,3.706142,0.139188
5.63569006e-07,3.695595,0.133143
5.68739364e-07,3.685715,0.1249
5.74005469e-07,3.675996,0.116143
5.793700060000001e-07,3.666406,0.107562
5.848357610000001e-07,3.66042,0.100435
5.904056250000001e-07,3.664294,0.08786
5.96082602e-07,3.663732,0.052623
6.018698120000001e-07,3.635743,0.02007
6.07770497e-07,3.606637,0.004063
6.13788026e-07,3.578078,0.000955
6.19925906e-07,3.557933,0.001719
6.26187784e-07,3.53791,0.001192
6.325774560000001e-07,3.522043,0.003206
6.390988730000001e-07,3.507757,0.002227
6.457561530000001e-07,3.493018,0.000944
6.52553586e-07,3.476945,3.2e-05
6.59495645e-07,3.462101,0.002422
6.66586996e-07,3.451276,0.003546
6.73832507e-07,3.439486,0.002381
6.8123726e-07,3.427795,0.001278
6.888065630000001e-07,3.416934,0.000117
6.965459620000001e-07,3.407061,0.0
7.044612570000001e-07,3.396722,0.0
7.12558513e-07,3.385267,0.0
7.208440770000001e-07,3.375497,0.0
7.293245960000001e-07,3.368104,0.0
7.380070310000001e-07,3.360555,0.0
7.468986820000001e-07,3.352039,0.0
7.56007203e-07,3.343385,0.0
7.653406250000001e-07,3.336364,0.0
7.74907383e-07,3.328519,0.0
7.847163370000001e-07,3.320047,0.0
7.94776803e-07,3.311978,0.0
8.050985800000001e-07,3.303346,0.0
8.156919820000001e-07,3.29302,0.0
8.26567875e-07,3.283291,0.0
