Repository: qpv-research-group/solcore5

<!-- ALL-CONTRIBUTORS-BADGE:START - Do not remove or modify this section -->
<!-- ALL-CONTRIBUTORS-BADGE:END -->

Solcore
=======

**Solcore** was born as a modular set of tools, written (almost) entirely in Python 3, to address some of the task we had to solve more. With time, however, it has evolved as a complete semiconductor solver able of modelling the optical and electrical properties of a wide range of solar cells, from quantum well devices to multi-junction solar cells.

File: solcore/future/material_data/sopra_nk/ALGAAS_AL/ALGAAS60.csv
wavelength[m],n,k
2.06641969e-07,1.385225,2.419681
2.0733307900000002e-07,1.374258,2.438862
2.0802882800000003e-07,1.384734,2.444048
2.08729261e-07,1.376025,2.456563
2.09434428e-07,1.371329,2.471764
2.1014437500000002e-07,1.370381,2.48582
2.1085915200000002e-07,1.371222,2.495128
2.11578808e-07,1.369109,2.511339
2.1230339300000001e-07,1.365845,2.53508
2.1303295800000003e-07,1.368103,2.547804
2.13767554e-07,1.370399,2.565021
2.1450723400000003e-07,1.374117,2.588449
2.15252051e-07,1.378679,2.60555
2.1600205800000003e-07,1.379968,2.624796
2.1675731e-07,1.386099,2.646858
2.1751786200000003e-07,1.389103,2.669001
2.1828377e-07,1.392683,2.690044
2.19055091e-07,1.398576,2.713221
2.1983188200000003e-07,1.407002,2.736413
2.20614202e-07,1.411969,2.75995
2.21402109e-07,1.421944,2.78461
2.2219566500000002e-07,1.430882,2.810437
2.2299493000000003e-07,1.442352,2.836746
2.2379996600000001e-07,1.452397,2.860626
2.24610836e-07,1.462566,2.888433
2.25427602e-07,1.474966,2.915318
2.2625033100000001e-07,1.489507,2.942178
2.27079087e-07,1.502823,2.970608
2.2791393600000002e-07,1.517406,2.998585
2.28754947e-07,1.535179,3.029749
2.2960218800000001e-07,1.553445,3.059217
2.30455727e-07,1.572101,3.08952
2.31315637e-07,1.591967,3.120013
2.32181987e-07,1.614159,3.15205
2.3305485200000004e-07,1.636472,3.184349
2.33934304e-07,1.660495,3.216662
2.34820419e-07,1.685981,3.250482
2.35713272e-07,1.712689,3.284429
2.3661294100000003e-07,1.74041,3.319262
2.3751950400000003e-07,1.772575,3.354409
2.38433041e-07,1.804969,3.391871
2.3935363200000003e-07,1.838843,3.428933
2.4028135900000004e-07,1.877277,3.465505
2.4121630600000003e-07,1.917906,3.503817
2.42158557e-07,1.961215,3.541882
2.4310819900000004e-07,2.007102,3.58109
2.44065318e-07,2.05689,3.620355
2.4503000300000003e-07,2.112111,3.658988
2.46002344e-07,2.171531,3.697648
2.46982433e-07,2.237239,3.735718
2.47970363e-07,2.304433,3.771903
2.48966227e-07,2.382586,3.802031
2.4997012400000003e-07,2.465827,3.831726
2.50982148e-07,2.554781,3.855756
2.52002401e-07,2.646447,3.869976
2.53030982e-07,2.739934,3.880724
2.5406799400000003e-07,2.831516,3.883392
2.55113542e-07,2.924022,3.881791
2.5616773e-07,3.015903,3.880183
2.57230667e-07,3.113372,3.876887
2.58302461e-07,3.220661,3.866323
2.59383224e-07,3.335021,3.844015
2.6047307e-07,3.452327,3.802835
2.61572112e-07,3.561469,3.750015
2.6268046900000003e-07,3.665422,3.689603
2.63798258e-07,3.762421,3.617264
2.64925601e-07,3.858094,3.536762
2.66062621e-07,3.947091,3.443317
2.6720944200000006e-07,4.022406,3.336802
2.68366193e-07,4.079856,3.223563
2.6953300300000005e-07,4.12032,3.106554
2.70710003e-07,4.144351,2.993269
2.7189732700000004e-07,4.15511,2.887701
2.7309511300000004e-07,4.152895,2.789474
2.74303498e-07,4.142706,2.698738
2.75522625e-07,4.127392,2.615657
2.76752637e-07,4.109149,2.54344
2.7799368e-07,4.085381,2.478057
2.7924590400000003e-07,4.06462,2.418177
2.8050946e-07,4.039886,2.365285
2.81784503e-07,4.014853,2.317963
2.8307119000000003e-07,3.990315,2.275105
2.84369682e-07,3.967859,2.237304
2.85680141e-07,3.946848,2.201152
2.87002734e-07,3.923827,2.171012
2.88337631e-07,3.903263,2.142207
2.8968500300000003e-07,3.88312,2.1177
2.91045027e-07,3.864342,2.094646
2.9241788000000006e-07,3.847849,2.073433
2.93803747e-07,3.831182,2.054684
2.9520281300000004e-07,3.815386,2.038209
2.9661526600000005e-07,3.801772,2.023261
2.98041301e-07,3.789472,2.009586
2.99481114e-07,3.777939,1.998321
3.0093490600000004e-07,3.767934,1.987329
3.02402881e-07,3.758203,1.978259
3.03885248e-07,3.750321,1.969211
3.0538222000000006e-07,3.74314,1.962148
3.06894013e-07,3.737051,1.955674
3.08420849e-07,3.73178,1.950804
3.09962953e-07,3.728465,1.946636
3.1152055600000003e-07,3.725173,1.941575
3.13093892e-07,3.722029,1.939756
3.1468320100000003e-07,3.722341,1.937457
3.1628872800000003e-07,3.722876,1.936605
3.1791072100000004e-07,3.724958,1.935332
3.1954943600000004e-07,3.726698,1.935994
3.2120513300000003e-07,3.730422,1.936369
3.2287807600000005e-07,3.736164,1.938171
3.24568537e-07,3.743022,1.940612
3.26276793e-07,3.750492,1.943949
3.2800312500000003e-07,3.760458,1.948246
3.29747823e-07,3.772775,1.953403
3.3151118000000003e-07,3.785723,1.958398
3.33293498e-07,3.802876,1.965662
3.35095085e-07,3.821569,1.972642
3.36916254e-07,3.844158,1.979897
3.38757326e-07,3.870413,1.987381
3.4061863e-07,3.901109,1.994324
3.42500501e-07,3.937128,1.999206
3.4440328100000003e-07,3.976709,2.002072
3.46327322e-07,4.022798,2.000538
3.4827298100000005e-07,4.071405,1.992272
3.5024062500000004e-07,4.124472,1.974912
3.5223062900000003e-07,4.174008,1.953816
3.5424337500000004e-07,4.223799,1.92446
3.56279257e-07,4.268653,1.893558
3.58338674e-07,4.310675,1.85849
3.6042203900000003e-07,4.347287,1.825264
3.6252977e-07,4.386253,1.789766
3.6466229800000006e-07,4.42929,1.753702
3.66820063e-07,4.478403,1.713628
3.6900351600000003e-07,4.528401,1.668034
3.7121311800000003e-07,4.581172,1.608446
3.7344934100000004e-07,4.627394,1.535471
3.75712671e-07,4.665544,1.44959
3.78003601e-07,4.687292,1.358254
3.80322642e-07,4.693223,1.268726
3.8267031300000005e-07,4.687282,1.182278
3.85047147e-07,4.672042,1.101161
3.87453692e-07,4.649354,1.027704
3.8989050700000005e-07,4.621712,0.960608
3.92358169e-07,4.591393,0.900243
3.94857265e-07,4.56056,0.845132
3.97388402e-07,4.528397,0.798147
3.99952198e-07,4.497122,0.753889
4.0254929000000003e-07,4.465661,0.714029
4.0518033100000007e-07,4.43385,0.677774
4.0784599100000006e-07,4.403281,0.643487
4.1054695800000006e-07,4.372625,0.612053
4.13283938e-07,4.342585,0.583765
4.1605765500000005e-07,4.314282,0.557339
4.18868856e-07,4.286848,0.531772
4.2171830400000004e-07,4.26018,0.511106
4.24606785e-07,4.234074,0.489616
4.27535108e-07,4.208447,0.467186
4.30504102e-07,4.183883,0.447993
4.3351462e-07,4.159879,0.430026
4.3656754e-07,4.136237,0.413799
4.3966376300000005e-07,4.114053,0.39763
4.42804219e-07,4.092286,0.383571
4.4598986100000006e-07,4.071241,0.36832
4.49221671e-07,4.050705,0.354118
4.5250066200000003e-07,4.030976,0.34011
4.5582787200000004e-07,4.010937,0.327988
4.592043750000001e-07,3.992135,0.317425
4.6263127300000007e-07,3.973951,0.308045
4.661097040000001e-07,3.955724,0.297674
4.69640838e-07,3.940379,0.284383
4.7322588300000006e-07,3.92263,0.276433
4.76866082e-07,3.908458,0.262038
4.805627180000001e-07,3.892851,0.253066
4.84317114e-07,3.879821,0.241045
4.88130635e-07,3.866013,0.231241
4.92004688e-07,3.851921,0.220794
4.95940725e-07,3.83723,0.205745
4.999402470000001e-07,3.821048,0.197571
5.04004802e-07,3.804986,0.186669
5.081359890000001e-07,3.788862,0.17571
5.1233546e-07,3.773172,0.166445
5.16604922e-07,3.757898,0.157464
5.2094614e-07,3.743134,0.151328
5.253609380000001e-07,3.729324,0.142986
5.29851202e-07,3.715056,0.138534
5.344188850000001e-07,3.702201,0.131755
5.390660060000001e-07,3.689907,0.126079
5.437946550000001e-07,3.678383,0.11919
5.48606997e-07,3.669134,0.114244
5.53505274e-07,3.665526,0.1057
5.584918080000001e-07,3.664943,0.089627
5.63569006e-07,3.658078,0.062329
5.68739364e-07,3.637997,0.036872
5.74005469e-07,3.613367,0.020605
5.793700060000001e-07,3.589503,0.012176
5.848357610000001e-07,3.566282,0.006924
5.904056250000001e-07,3.546016,0.004757
5.96082602e-07,3.52691,0.004122
6.018698120000001e-07,3.512736,0.003347
6.07770497e-07,3.495272,0.00079
6.13788026e-07,3.481081,0.001657
6.19925906e-07,3.466457,0.000349
6.26187784e-07,3.452873,0.001119
6.325774560000001e-07,3.440355,0.001218
6.390988730000001e-07,3.428888,0.00056
6.457561530000001e-07,3.415964,0.000156
6.52553586e-07,3.404558,0.001675
6.59495645e-07,3.394828,4.9e-05
6.66586996e-07,3.381505,0.0
6.73832507e-07,3.371871,0.0
6.8123726e-07,3.3629,0.0
6.888065630000001e-07,3.35351,0.0
6.965459620000001e-07,3.343876,0.0
7.044612570000001e-07,3.335229,0.0
7.12558513e-07,3.32752,0.0
7.208440770000001e-07,3.320059,0.0
7.293245960000001e-07,3.312569,0.0
7.380070310000001e-07,3.304261,0.0
7.468986820000001e-07,3.296725,0.0
7.56007203e-07,3.289162,0.0
7.653406250000001e-07,3.281544,0.0
7.74907383e-07,3.274344,0.0
7.847163370000001e-07,3.267233,0.0
7.94776803e-07,3.258976,0.0
8.050985800000001e-07,3.251028,0.0
8.156919820000001e-07,3.2441,0.0
8.26567875e-07,3.237283,0.0

File: solcore/future/material_data/sopra_nk/ALGAAS_AL/ALGAAS70.csv
wavelength[m],n,k
2.06641969e-07,1.377135,2.426385
2.0733307900000002e-07,1.363393,2.440716
2.0802882800000003e-07,1.372885,2.467594
2.08729261e-07,1.371423,2.47072
2.09434428e-07,1.367675,2.484949
2.1014437500000002e-07,1.366055,2.49328
2.1085915200000002e-07,1.363362,2.511616
2.11578808e-07,1.365967,2.533609
2.1230339300000001e-07,1.363544,2.543901
2.1303295800000003e-07,1.363415,2.56269
2.13767554e-07,1.365187,2.580691
2.1450723400000003e-07,1.368328,2.600983
2.15252051e-07,1.36831,2.620929
2.1600205800000003e-07,1.368631,2.642605
2.1675731e-07,1.371481,2.666969
2.1751786200000003e-07,1.374755,2.688313
2.1828377e-07,1.381098,2.709127
2.19055091e-07,1.383624,2.733406
2.1983188200000003e-07,1.393912,2.759682
2.20614202e-07,1.39934,2.782442
2.21402109e-07,1.407027,2.808601
2.2219566500000002e-07,1.415664,2.836264
2.2299493000000003e-07,1.426167,2.861651
2.2379996600000001e-07,1.436751,2.88872
2.24610836e-07,1.447588,2.91811
2.25427602e-07,1.461456,2.9461
2.2625033100000001e-07,1.473765,2.973855
2.27079087e-07,1.489668,3.004437
2.2791393600000002e-07,1.505865,3.036466
2.28754947e-07,1.523991,3.067642
2.2960218800000001e-07,1.54434,3.098573
2.30455727e-07,1.56227,3.133261
2.31315637e-07,1.585004,3.166381
2.32181987e-07,1.608182,3.198405
2.3305485200000004e-07,1.633373,3.232838
2.33934304e-07,1.661546,3.268698
2.34820419e-07,1.690427,3.303784
2.35713272e-07,1.721196,3.337964
2.3661294100000003e-07,1.756322,3.37398
2.3751950400000003e-07,1.788672,3.408816
2.38433041e-07,1.828354,3.445152
2.3935363200000003e-07,1.867268,3.480638
2.4028135900000004e-07,1.90939,3.514841
2.4121630600000003e-07,1.953265,3.550344
2.42158557e-07,1.999573,3.585547
2.4310819900000004e-07,2.048958,3.619996
2.44065318e-07,2.101168,3.655009
2.4503000300000003e-07,2.156605,3.688909
2.46002344e-07,2.21619,3.722614
2.46982433e-07,2.282622,3.756739
2.47970363e-07,2.354334,3.788393
2.48966227e-07,2.430991,3.815989
2.4997012400000003e-07,2.512696,3.839454
2.50982148e-07,2.598624,3.858645
2.52002401e-07,2.686939,3.869388
2.53030982e-07,2.776743,3.873336
2.5406799400000003e-07,2.862566,3.871993
2.55113542e-07,2.948754,3.865154
2.5616773e-07,3.032822,3.859514
2.57230667e-07,3.118956,3.856474
2.58302461e-07,3.213557,3.853423
2.59383224e-07,3.320563,3.844491
2.6047307e-07,3.438577,3.818819
2.61572112e-07,3.554805,3.771845
2.6268046900000003e-07,3.661106,3.707522
2.63798258e-07,3.758303,3.637053
2.64925601e-07,3.850671,3.563849
2.66062621e-07,3.938407,3.482446
2.6720944200000006e-07,4.023728,3.384498
2.68366193e-07,4.095055,3.271138
2.6953300300000005e-07,4.144159,3.149406
2.70710003e-07,4.1711,3.028511
2.7189732700000004e-07,4.178471,2.916414
2.7309511300000004e-07,4.173647,2.815051
2.74303498e-07,4.159983,2.724858
2.75522625e-07,4.14185,2.644707
2.76752637e-07,4.118855,2.574557
2.7799368e-07,4.096067,2.512661
2.7924590400000003e-07,4.073814,2.457702
2.8050946e-07,4.051202,2.408414
2.81784503e-07,4.028191,2.364985
2.8307119000000003e-07,4.006221,2.326245
2.84369682e-07,3.985904,2.291353
2.85680141e-07,3.966406,2.26038
2.87002734e-07,3.94919,2.232255
2.88337631e-07,3.932087,2.206073
2.8968500300000003e-07,3.915781,2.183547
2.91045027e-07,3.90195,2.162286
2.9241788000000006e-07,3.888664,2.14353
2.93803747e-07,3.877402,2.126758
2.9520281300000004e-07,3.867691,2.111178
2.9661526600000005e-07,3.858625,2.097483
2.98041301e-07,3.85083,2.085056
2.99481114e-07,3.844844,2.074163
3.0093490600000004e-07,3.839966,2.063906
3.02402881e-07,3.835431,2.055212
3.03885248e-07,3.832917,2.047179
3.0538222000000006e-07,3.831834,2.03964
3.06894013e-07,3.831882,2.03321
3.08420849e-07,3.832739,2.027723
3.09962953e-07,3.835509,2.022773
3.1152055600000003e-07,3.838847,2.018836
3.13093892e-07,3.844158,2.014956
3.1468320100000003e-07,3.850843,2.012393
3.1628872800000003e-07,3.858978,2.009726
3.1791072100000004e-07,3.868165,2.008467
3.1954943600000004e-07,3.879825,2.007128
3.2120513300000003e-07,3.892624,2.006779
3.2287807600000005e-07,3.908181,2.006623
3.24568537e-07,3.926297,2.006062
3.26276793e-07,3.946653,2.006334
3.2800312500000003e-07,3.969541,2.006348
3.29747823e-07,3.998117,2.005572
3.3151118000000003e-07,4.028811,2.003922
3.33293498e-07,4.064144,1.999961
3.35095085e-07,4.103163,1.992993
3.36916254e-07,4.145131,1.981476
3.38757326e-07,4.189228,1.964224
3.4061863e-07,4.233881,1.940162
3.42500501e-07,4.27779,1.91112
3.4440328100000003e-07,4.318926,1.877463
3.46327322e-07,4.357161,1.840766
3.4827298100000005e-07,4.393078,1.801631
3.5024062500000004e-07,4.428376,1.762284
3.5223062900000003e-07,4.464165,1.721251
3.5424337500000004e-07,4.502021,1.677629
3.56279257e-07,4.541288,1.629673
3.58338674e-07,4.580222,1.5743
3.6042203900000003e-07,4.616443,1.51012
3.6252977e-07,4.646222,1.436075
3.6466229800000006e-07,4.665296,1.356622
3.66820063e-07,4.673051,1.274641
3.6900351600000003e-07,4.67014,1.193593
3.7121311800000003e-07,4.657458,1.116895
3.7344934100000004e-07,4.638262,1.045999
3.75712671e-07,4.614607,0.980544
3.78003601e-07,4.588001,0.922876
3.80322642e-07,4.559488,0.871261
3.8267031300000005e-07,4.531249,0.821262
3.85047147e-07,4.5016,0.776048
3.87453692e-07,4.471116,0.735347
3.8989050700000005e-07,4.440238,0.698813
3.92358169e-07,4.410342,0.662975
3.94857265e-07,4.38096,0.631594
3.97388402e-07,4.352527,0.601742
3.99952198e-07,4.32525,0.573806
4.0254929000000003e-07,4.298403,0.547024
4.0518033100000007e-07,4.272031,0.523809
4.0784599100000006e-07,4.245878,0.501208
4.1054695800000006e-07,4.220363,0.479703
4.13283938e-07,4.195781,0.459579
4.1605765500000005e-07,4.171794,0.440168
4.18868856e-07,4.148584,0.423019
4.2171830400000004e-07,4.126453,0.407245
4.24606785e-07,4.104574,0.390157
4.27535108e-07,4.083843,0.374203
4.30504102e-07,4.063702,0.35787
4.3351462e-07,4.043632,0.343953
4.3656754e-07,4.023981,0.330243
4.3966376300000005e-07,4.005335,0.319175
4.42804219e-07,3.987445,0.306713
4.4598986100000006e-07,3.970106,0.293654
4.49221671e-07,3.952776,0.282638
4.5250066200000003e-07,3.936951,0.27217
4.5582787200000004e-07,3.921515,0.258797
4.592043750000001e-07,3.906394,0.24561
4.6263127300000007e-07,3.890544,0.23288
4.661097040000001e-07,3.873108,0.221756
4.69640838e-07,3.85653,0.210009
4.7322588300000006e-07,3.838755,0.19726
4.76866082e-07,3.822992,0.184156
4.805627180000001e-07,3.806047,0.173079
4.84317114e-07,3.790495,0.162808
4.88130635e-07,3.775113,0.150951
4.92004688e-07,3.759743,0.139912
4.95940725e-07,3.745497,0.129233
4.999402470000001e-07,3.731769,0.117806
5.04004802e-07,3.7193,0.107747
5.081359890000001e-07,3.708239,0.095633
5.1233546e-07,3.699734,0.085309
5.16604922e-07,3.695896,0.069926
5.2094614e-07,3.691433,0.052767
5.253609380000001e-07,3.673775,0.027538
5.29851202e-07,3.646602,0.012921
5.344188850000001e-07,3.619302,0.0042
5.390660060000001e-07,3.594663,0.001911
5.437946550000001e-07,3.571851,0.000222
5.48606997e-07,3.551948,0.001128
5.53505274e-07,3.533335,0.001035
5.584918080000001e-07,3.517465,0.001675
5.63569006e-07,3.500395,0.000294
5.68739364e-07,3.484633,0.00093
5.74005469e-07,3.468676,0.000243
5.793700060000001e-07,3.45302,0.000686
5.848357610000001e-07,3.438881,0.001262
5.904056250000001e-07,3.424637,0.000243
5.96082602e-07,3.410006,0.000632
6.018698120000001e-07,3.396898,3e-06
6.07770497e-07,3.383971,0.0
6.13788026e-07,3.372608,0.0
6.19925906e-07,3.360539,0.0
6.26187784e-07,3.348201,0.0
6.325774560000001e-07,3.337631,0.0
6.390988730000001e-07,3.326241,0.0
6.457561530000001e-07,3.315724,0.0
6.52553586e-07,3.305753,0.0
6.59495645e-07,3.295686,0.0
6.66586996e-07,3.286531,0.0
6.73832507e-07,3.278727,0.0
6.8123726e-07,3.269529,0.0
6.888065630000001e-07,3.261392,0.0
6.965459620000001e-07,3.253798,0.0
7.044612570000001e-07,3.246089,0.0
7.12558513e-07,3.239024,0.0
7.208440770000001e-07,3.231519,0.0
7.293245960000001e-07,3.22455,0.0
7.380070310000001e-07,3.216858,0.0
7.468986820000001e-07,3.209215,0.0
7.56007203e-07,3.202135,0.0
7.653406250000001e-07,3.19457,0.0
7.74907383e-07,3.187686,0.0
7.847163370000001e-07,3.180734,0.0
7.94776803e-07,3.173766,0.0
8.050985800000001e-07,3.166787,0.0
8.156919820000001e-07,3.15979,0.0
8.26567875e-07,3.152777,0.0

File: solcore/future/material_data/sopra_nk/ALGAAS_AL/ALGAAS80.csv
wavelength[m],n,k
2.06641969e-07,1.36773,2.408635
2.0733307900000002e-07,1.366706,2.425231
2.0802882800000003e-07,1.363513,2.437054
2.08729261e-07,1.36385,2.449338
2.09434428e-07,1.361771,2.459857
2.1014437500000002e-07,1.360299,2.475115
2.1085915200000002e-07,1.355457,2.488745
2.11578808e-07,1.358509,2.505798
2.1230339300000001e-07,1.360557,2.525156
2.1303295800000003e-07,1.35678,2.541649
2.13767554e-07,1.353672,2.560094
2.1450723400000003e-07,1.357826,2.579203
2.15252051e-07,1.360648,2.600473
2.1600205800000003e-07,1.365027,2.622416
2.1675731e-07,1.365157,2.642255
2.1751786200000003e-07,1.368879,2.666583
2.1828377e-07,1.372645,2.691017
2.19055091e-07,1.379928,2.71482
2.1983188200000003e-07,1.383415,2.738823
2.20614202e-07,1.39051,2.767717
2.21402109e-07,1.398542,2.791589
2.2219566500000002e-07,1.406065,2.818798
2.2299493000000003e-07,1.4145,2.846713
2.2379996600000001e-07,1.424394,2.874825
2.24610836e-07,1.435944,2.904395
2.25427602e-07,1.447533,2.934761
2.2625033100000001e-07,1.46101,2.965337
2.27079087e-07,1.475797,2.999766
2.2791393600000002e-07,1.490617,3.032514
2.28754947e-07,1.507601,3.068018
2.2960218800000001e-07,1.528185,3.104239
2.30455727e-07,1.549184,3.142183
2.31315637e-07,1.573706,3.179307
2.32181987e-07,1.599737,3.216152
2.3305485200000004e-07,1.629322,3.254536
2.33934304e-07,1.660722,3.293328
2.34820419e-07,1.694997,3.330937
2.35713272e-07,1.732781,3.367088
2.3661294100000003e-07,1.771878,3.404514
2.3751950400000003e-07,1.812821,3.44081
2.38433041e-07,1.857134,3.475461
2.3935363200000003e-07,1.902588,3.50961
2.4028135900000004e-07,1.951164,3.541881
2.4121630600000003e-07,2.001702,3.575438
2.42158557e-07,2.055129,3.605436
2.4310819900000004e-07,2.110081,3.634532
2.44065318e-07,2.167775,3.662261
2.4503000300000003e-07,2.226578,3.688884
2.46002344e-07,2.289519,3.714884
2.46982433e-07,2.355277,3.740512
2.47970363e-07,2.425725,3.762865
2.48966227e-07,2.501001,3.783535
2.4997012400000003e-07,2.581557,3.800385
2.50982148e-07,2.664463,3.810394
2.52002401e-07,2.749063,3.81525
2.53030982e-07,2.83313,3.814589
2.5406799400000003e-07,2.914522,3.807181
2.55113542e-07,2.996082,3.79702
2.5616773e-07,3.073597,3.783924
2.57230667e-07,3.151824,3.773685
2.58302461e-07,3.23273,3.76488
2.59383224e-07,3.322136,3.756563
2.6047307e-07,3.424154,3.742109
2.61572112e-07,3.537803,3.710999
2.6268046900000003e-07,3.651115,3.655933
2.63798258e-07,3.750522,3.582209
2.64925601e-07,3.837582,3.500773
2.66062621e-07,3.91206,3.418681
2.6720944200000006e-07,3.983938,3.333623
2.68366193e-07,4.052369,3.237316
2.6953300300000005e-07,4.106817,3.127372
2.70710003e-07,4.139107,3.011511
2.7189732700000004e-07,4.150104,2.901179
2.7309511300000004e-07,4.145312,2.801643
2.74303498e-07,4.131001,2.714043
2.75522625e-07,4.111799,2.63928
2.76752637e-07,4.089559,2.574093
2.7799368e-07,4.067288,2.518199
2.7924590400000003e-07,4.045513,2.468813
2.8050946e-07,4.024508,2.426393
2.81784503e-07,4.003805,2.388821
2.8307119000000003e-07,3.985286,2.355067
2.84369682e-07,3.968649,2.326177
2.85680141e-07,3.953465,2.300017
2.87002734e-07,3.939252,2.277394
2.88337631e-07,3.92748,2.256335
2.8968500300000003e-07,3.916428,2.238172
2.91045027e-07,3.908105,2.222002
2.9241788000000006e-07,3.901985,2.206774
2.93803747e-07,3.896515,2.194345
2.9520281300000004e-07,3.893319,2.183481
2.9661526600000005e-07,3.891694,2.173419
2.98041301e-07,3.892528,2.164334
2.99481114e-07,3.894084,2.156829
3.0093490600000004e-07,3.898038,2.150068
3.02402881e-07,3.903663,2.143751
3.03885248e-07,3.911214,2.138334
3.0538222000000006e-07,3.920773,2.133301
3.06894013e-07,3.932445,2.128372
3.08420849e-07,3.945931,2.123722
3.09962953e-07,3.962049,2.119132
3.1152055600000003e-07,3.980025,2.114298
3.13093892e-07,4.000175,2.109902
3.1468320100000003e-07,4.023803,2.104628
3.1628872800000003e-07,4.049469,2.098489
3.1791072100000004e-07,4.077944,2.091666
3.1954943600000004e-07,4.110074,2.082821
3.2120513300000003e-07,4.14512,2.071383
3.2287807600000005e-07,4.183635,2.057121
3.24568537e-07,4.22442,2.03744
3.26276793e-07,4.266706,2.013328
3.2800312500000003e-07,4.309442,1.982972
3.29747823e-07,4.350698,1.948058
3.3151118000000003e-07,4.390663,1.909032
3.33293498e-07,4.428,1.865246
3.35095085e-07,4.462547,1.819638
3.36916254e-07,4.49483,1.773796
3.38757326e-07,4.524928,1.72615
3.4061863e-07,4.555778,1.675362
3.42500501e-07,4.58576,1.620188
3.4440328100000003e-07,4.613389,1.561012
3.46327322e-07,4.64256,1.492996
3.4827298100000005e-07,4.657414,1.424354
3.5024062500000004e-07,4.668477,1.349335
3.5223062900000003e-07,4.672393,1.271014
3.5424337500000004e-07,4.6665,1.199167
3.56279257e-07,4.65393,1.128314
3.58338674e-07,4.636009,1.062005
3.6042203900000003e-07,4.613459,1.001007
3.6252977e-07,4.588688,0.943815
3.6466229800000006e-07,4.561718,0.890362
3.66820063e-07,4.531853,0.843581
3.6900351600000003e-07,4.502514,0.797599
3.7121311800000003e-07,4.472733,0.756404
3.7344934100000004e-07,4.442775,0.718797
3.75712671e-07,4.413115,0.684523
3.78003601e-07,4.384969,0.651483
3.80322642e-07,4.357731,0.620989
3.8267031300000005e-07,4.330487,0.592562
3.85047147e-07,4.303158,0.566585
3.87453692e-07,4.277103,0.540734
3.8989050700000005e-07,4.25099,0.51757
3.92358169e-07,4.226199,0.496117
3.94857265e-07,4.201487,0.474233
3.97388402e-07,4.177989,0.455156
3.99952198e-07,4.154938,0.43693
4.0254929000000003e-07,4.13286,0.419404
4.0518033100000007e-07,4.111485,0.399825
4.0784599100000006e-07,4.090594,0.38326
4.1054695800000006e-07,4.069854,0.368602
4.13283938e-07,4.050424,0.352885
4.1605765500000005e-07,4.031247,0.336511
4.18868856e-07,4.012777,0.323905
4.2171830400000004e-07,3.995358,0.307616
4.24606785e-07,3.978005,0.292069
4.27535108e-07,3.960989,0.276093
4.30504102e-07,3.943318,0.260703
4.3351462e-07,3.925343,0.245532
4.3656754e-07,3.906948,0.233642
4.3966376300000005e-07,3.888981,0.219021
4.42804219e-07,3.87173,0.204689
4.4598986100000006e-07,3.853474,0.192287
4.49221671e-07,3.835718,0.185834
4.5250066200000003e-07,3.818955,0.173774
4.5582787200000004e-07,3.802142,0.167151
4.592043750000001e-07,3.786868,0.16072
4.6263127300000007e-07,3.772651,0.152386
4.661097040000001e-07,3.76129,0.14508
4.69640838e-07,3.754749,0.134214
4.7322588300000006e-07,3.746088,0.120248
4.76866082e-07,3.738295,0.103979
4.805627180000001e-07,3.726269,0.084574
4.84317114e-07,3.712087,0.064318
4.88130635e-07,3.69125,0.041508
4.92004688e-07,3.663218,0.023997
4.95940725e-07,3.635356,0.012919
4.999402470000001e-07,3.607969,0.005023
5.04004802e-07,3.580019,0.002558
5.081359890000001e-07,3.556797,0.003764
5.1233546e-07,3.537062,0.004189
5.16604922e-07,3.518755,0.003474
5.2094614e-07,3.500172,0.00258
5.253609380000001e-07,3.482681,0.00359
5.29851202e-07,3.468162,0.004247
5.344188850000001e-07,3.454344,0.003216
5.390660060000001e-07,3.440216,0.002735
5.437946550000001e-07,3.428871,0.002921
5.48606997e-07,3.414818,0.000801
5.53505274e-07,3.400288,1.1e-05
5.584918080000001e-07,3.388905,0.0
5.63569006e-07,3.37766,0.0
5.68739364e-07,3.366776,0.0
5.74005469e-07,3.355161,0.0
5.793700060000001e-07,3.344086,0.0
5.848357610000001e-07,3.33273,0.0
5.904056250000001e-07,3.322299,0.0
5.96082602e-07,3.312342,0.0
6.018698120000001e-07,3.302316,0.0
6.07770497e-07,3.293934,0.0
6.13788026e-07,3.285523,0.0
6.19925906e-07,3.277094,0.0
6.26187784e-07,3.26864,0.0
6.325774560000001e-07,3.260163,0.0
6.390988730000001e-07,3.251616,0.0
6.457561530000001e-07,3.243704,0.0
6.52553586e-07,3.23602,0.0
6.59495645e-07,3.229093,0.0
6.66586996e-07,3.222234,0.0
6.73832507e-07,3.21536,0.0
6.8123726e-07,3.208433,0.0
6.888065630000001e-07,3.201824,0.0
6.965459620000001e-07,3.195821,0.0
7.044612570000001e-07,3.189706,0.0
7.12558513e-07,3.184254,0.0
7.208440770000001e-07,3.178361,0.0
7.293245960000001e-07,3.173004,0.0
7.380070310000001e-07,3.167776,0.0
7.468986820000001e-07,3.16253,0.0
7.56007203e-07,3.157277,0.0
7.653406250000001e-07,3.152015,0.0
7.74907383e-07,3.146697,0.0
7.847163370000001e-07,3.141875,0.0
7.94776803e-07,3.137515,0.0
8.050985800000001e-07,3.133104,0.0
8.156919820000001e-07,3.128685,0.0
8.26567875e-07,3.12426,0.0

File: solcore/future/material_data/sopra_nk/ALGAAS_AL/ALGAAS90.csv
wavelength[m],n,k
2.21402109e-07,1.36,2.75
2.2339672300000003e-07,1.370625,2.80625
2.25427602e-07,1.36,2.89
2.2749574500000002e-07,1.349375,2.996251
2.2960218800000001e-07,1.36,3.12
2.3174800200000003e-07,1.43,3.258751
2.33934304e-07,1.53,3.4
2.3616225000000003e-07,1.63625,3.529375
2.38433041e-07,1.77,3.65
2.40747925e-07,1.959999,3.764999
2.4310819900000004e-07,2.16,3.86
2.4551521000000003e-07,2.316874,3.9125
2.47970363e-07,2.48,3.95
2.50475114e-07,2.685001,4.001875
2.53030982e-07,2.92,4.04
2.55639549e-07,3.197501,4.055624
2.58302461e-07,3.48,4.02
2.61021434e-07,3.73875,3.896876
2.63798258e-07,3.96,3.7
2.66634798e-07,4.122499,3.403751
2.6953300300000005e-07,4.22,3.09
2.7249490400000003e-07,4.225,2.828751
2.75522625e-07,4.18,2.63
2.78618385e-07,4.109375,2.54625
2.81784503e-07,4.04,2.52
2.8502340500000006e-07,4.01,2.50625
2.88337631e-07,4.01,2.52
2.91729838e-07,4.035625,2.571875
2.9520281300000004e-07,4.11,2.63
2.9875947300000006e-07,4.268124,2.67375
3.02402881e-07,4.47,2.68
3.0613625e-07,4.690624,2.609375
3.09962953e-07,4.92,2.49
3.13886535e-07,5.160625,2.36125
3.1791072100000004e-07,5.35,2.15
3.22039432e-07,5.421875,1.737999
3.26276793e-07,5.39,1.3
3.3062715e-07,5.209374,0.987438
3.35095085e-07,4.99,0.752
3.3968542800000003e-07,4.845,0.612813
3.4440328100000003e-07,4.72,0.519
3.49254032e-07,4.594375,0.41825
3.5424337500000004e-07,4.48,0.334
3.59377337e-07,4.385625,0.277813
3.6466229800000006e-07,4.3,0.233
3.7010501900000006e-07,4.21625,0.181187
3.75712671e-07,4.13,0.139
3.8149286600000003e-07,4.029375,0.12125
3.87453692e-07,3.93,0.115
3.9360375000000003e-07,3.845047,0.113161
3.99952198e-07,3.77,0.113
4.06508791e-07,3.705188,0.110672
4.13283938e-07,3.64925,0.102417
4.2028875000000003e-07,3.60125,0.08036
4.27535108e-07,3.56025,0.053
4.3503572400000006e-07,3.525312,0.023411
4.42804219e-07,3.4955,0.0
4.50855205e-07,3.469875,0.003312
4.592043750000001e-07,3.4475,0.0
4.67868609e-07,3.427438,0.0
4.76866082e-07,3.40875,0.0
4.86216397e-07,3.3905,0.0
4.95940725e-07,3.37175,0.0
5.06061964e-07,3.351563,0.0
5.16604922e-07,3.329,0.0
5.27596516e-07,3.301328,0.0
5.390660060000001e-07,3.273,0.0
5.5104525e-07,3.248125,0.0
5.63569006e-07,3.225,0.0
5.76675262e-07,3.203375,0.0
5.904056250000001e-07,3.183,0.0
6.04805762e-07,3.163437,0.0
6.19925906e-07,3.145,0.0
6.358214430000001e-07,3.128,0.0
6.52553586e-07,3.112,0.0
6.70190169e-07,3.096563,0.0
6.888065630000001e-07,3.082,0.0
7.084867500000001e-07,3.068625,0.0
7.293245960000001e-07,3.056,0.0
7.51425341e-07,3.04375,0.0
7.74907383e-07,3.032,0.0
7.999043950000001e-07,3.02075,0.0
8.26567875e-07,3.01,0.0
8.55070216e-07,2.999687,0.0
8.85608438e-07,2.99,0.0
9.184087500000002e-07,2.98125,0.0
9.53732164e-07,2.973,0.0
9.9188145e-07,2.964813,0.0
1.03320984e-06,2.957,0.0
1.0781320100000002e-06,2.949813,0.0
1.12713801e-06,2.943,0.0
1.1808112500000001e-06,2.936313,0.0
1.2398518099999999e-06,2.93,0.0
1.3051071700000002e-06,2.924313,0.0
1.3776131300000001e-06,2.919,0.0
1.4586491900000002e-06,2.913812,0.0
1.54981477e-06,2.909,0.0
1.65313575e-06,2.904813,0.0
1.7712168800000001e-06,2.901,0.0
1.90746433e-06,2.897375,0.0
2.0664196900000003e-06,2.894,0.0
2.25427602e-06,2.890875,0.0
2.47970363e-06,2.888,0.0
