Repository: qpv-research-group/solcore5

<!-- ALL-CONTRIBUTORS-BADGE:START - Do not remove or modify this section -->
<!-- ALL-CONTRIBUTORS-BADGE:END -->

Solcore
=======

**Solcore** was born as a modular set of tools, written (almost) entirely in Python 3, to address some of the task we had to solve more. With time, however, it has evolved as a complete semiconductor solver able of modelling the optical and electrical properties of a wide range of solar cells, from quantum well devices to multi-junction solar cells.

Please, visit [Solcore\'s Documentation](http://docs.solcore.solar), the [Tutorial](docs/source/Examples/tutorial.rst) for a step-by-step example of how to use *Solcore* to model a solar cell and also check the [Examples folder](examples) for more specific information and examples of usage.

File: solcore/future/material_data/sopra_nk/ALGAINP_AL/AGAINP00.csv
wavelength[m],n,k
2.2500000000000002e-07,1.523143,2.823144
2.2750000000000002e-07,1.577333,2.885352
2.3000000000000002e-07,1.638632,2.949227
2.3250000000000002e-07,1.708263,3.014096
2.3500000000000003e-07,1.787558,3.078915
2.375e-07,1.877872,3.142153
2.4000000000000003e-07,1.980443,3.201662
2.425e-07,2.096169,3.25458
2.4500000000000004e-07,2.225249,3.297297
2.475e-07,2.366771,3.325591
2.5000000000000004e-07,2.518241,3.335017
2.525e-07,2.675292,3.321612
2.55e-07,2.831759,3.28285
2.575e-07,2.980359,3.218573
2.6e-07,3.11394,3.131467
2.6250000000000003e-07,3.226689,3.026924
2.65e-07,3.31548,2.911826
2.6750000000000003e-07,3.379933,2.793294
2.7e-07,3.422014,2.67748
2.7250000000000004e-07,3.445152,2.568906
2.75e-07,3.453356,2.470357
2.7750000000000004e-07,3.450537,2.383119
2.8e-07,3.440126,2.30739
2.825e-07,3.424927,2.242659
2.85e-07,3.407113,2.188024
2.875e-07,3.388303,2.142414
2.9000000000000003e-07,3.369659,2.104727
2.925e-07,3.351992,2.073911
2.9500000000000003e-07,3.335845,2.049014
2.975e-07,3.321566,2.029188
3.0000000000000004e-07,3.309366,2.0137
3.025e-07,3.299354,2.001924
3.0500000000000004e-07,3.291577,1.993328
3.075e-07,3.28604,1.987468
3.1e-07,3.282722,1.983974
3.125e-07,3.281591,1.98254
3.15e-07,3.282613,1.982913
3.1750000000000003e-07,3.285761,1.98489
3.2e-07,3.291021,1.988302
3.2250000000000004e-07,3.298399,1.993019
3.25e-07,3.307914,1.998925
3.2750000000000004e-07,3.319625,2.005929
3.3e-07,3.333623,2.013933
3.3250000000000005e-07,3.349968,2.022989
3.35e-07,3.368622,2.033437
3.375e-07,3.390383,2.043971
3.4000000000000003e-07,3.415164,2.055105
3.425e-07,3.443275,2.066606
3.4500000000000003e-07,3.475053,2.078184
3.475e-07,3.510859,2.089447
3.5000000000000004e-07,3.551053,2.099871
3.525e-07,3.59596,2.108774
3.5500000000000004e-07,3.645823,2.115305
3.575e-07,3.700727,2.118433
3.6000000000000005e-07,3.760525,2.116979
3.625e-07,3.82476,2.109666
3.65e-07,3.892596,2.09522
3.6750000000000003e-07,3.962783,2.072504
3.7e-07,4.033687,2.04067
3.7250000000000003e-07,4.103381,1.99932
3.75e-07,4.169808,1.948606
3.7750000000000004e-07,4.23099,1.889274
3.8e-07,4.285229,1.8226
3.8250000000000004e-07,4.331277,1.750252
3.85e-07,4.368425,1.674095
3.8750000000000005e-07,4.3965,1.596001
3.9e-07,4.415775,1.517746
3.925e-07,4.426914,1.440766
3.9500000000000003e-07,4.43079,1.36621
3.975e-07,4.428392,1.294908
4.0000000000000003e-07,4.420723,1.227394
4.025e-07,4.408744,1.163965
4.0500000000000004e-07,4.393329,1.104725
4.075e-07,4.375243,1.049636
4.1000000000000004e-07,4.355144,0.998564
4.125e-07,4.333581,0.951312
4.1500000000000005e-07,4.31101,0.907646
4.175e-07,4.287797,0.867315
4.2e-07,4.26424,0.830063
4.2250000000000003e-07,4.24057,0.795641
4.25e-07,4.216974,0.763812
4.2750000000000004e-07,4.193593,0.73435
4.3e-07,4.170535,0.707049
4.3250000000000004e-07,4.147882,0.681716
4.35e-07,4.125721,0.65819
4.3750000000000005e-07,4.10384,0.636204
4.4e-07,4.082174,0.615575
4.4250000000000005e-07,4.06163,0.596553
4.4500000000000003e-07,4.04161,0.578756
4.475e-07,4.022156,0.562095
4.5000000000000003e-07,4.003263,0.546471
4.525e-07,3.984924,0.531797
4.5500000000000004e-07,3.967138,0.518001
4.575e-07,3.94989,0.505008
4.6000000000000004e-07,3.933165,0.492754
4.625e-07,3.91695,0.48118
4.6500000000000005e-07,3.901231,0.470233
4.675e-07,3.885992,0.459866
4.7000000000000005e-07,3.871218,0.450034
4.7250000000000003e-07,3.856894,0.440699
4.75e-07,3.843005,0.431824
4.775e-07,3.829535,0.423375
4.800000000000001e-07,3.816471,0.415323
4.825e-07,3.803797,0.407639
4.85e-07,3.7915,0.400298
4.875e-07,3.779567,0.393278
4.900000000000001e-07,3.767985,0.386556
4.925e-07,3.756741,0.380113
4.95e-07,3.745822,0.373929
4.975e-07,3.735217,0.367989
5.000000000000001e-07,3.724917,0.362277
5.025000000000001e-07,3.714908,0.356779
5.05e-07,3.705181,0.351481
5.075e-07,3.695726,0.346369
5.1e-07,3.686534,0.341433
5.125000000000001e-07,3.677595,0.336663
5.15e-07,3.6689,0.332048
5.175e-07,3.660441,0.327577
5.2e-07,3.652212,0.323244
5.225000000000001e-07,3.644203,0.31904
5.250000000000001e-07,3.636407,0.314956
5.275e-07,3.628817,0.310986
5.3e-07,3.621426,0.307123
5.325e-07,3.614228,0.30336
5.350000000000001e-07,3.607215,0.299691
5.375e-07,3.600383,0.29611
5.4e-07,3.593725,0.292612
5.425e-07,3.587235,0.289192
5.450000000000001e-07,3.580908,0.285845
5.475e-07,3.57474,0.282567
5.5e-07,3.568725,0.279352
5.525e-07,3.562856,0.276197
5.550000000000001e-07,3.55713,0.273097
5.575000000000001e-07,3.551544,0.270049
5.6e-07,3.546091,0.267049
5.625e-07,3.540767,0.264093
5.65e-07,3.535569,0.261178
5.675000000000001e-07,3.530493,0.258301
5.7e-07,3.525534,0.255459
5.725e-07,3.520689,0.252647
5.75e-07,3.515952,0.249864
5.775000000000001e-07,3.511321,0.247105
5.800000000000001e-07,3.506793,0.244369
5.825e-07,3.502363,0.241653
5.85e-07,3.498028,0.238952
5.875e-07,3.493784,0.236265
5.900000000000001e-07,3.489628,0.23359
5.925e-07,3.485555,0.230923
5.95e-07,3.481563,0.228261
5.975e-07,3.477647,0.225602
6.000000000000001e-07,3.473804,0.222943
6.025000000000001e-07,3.47003,0.220282
6.05e-07,3.46632,0.217615
6.075e-07,3.46267,0.21494
6.100000000000001e-07,3.459076,0.212253
6.125000000000001e-07,3.455534,0.209552
6.15e-07,3.452036,0.206836
6.175e-07,3.448578,0.2041
6.2e-07,3.445155,0.201342
6.225000000000001e-07,3.441758,0.19856
6.25e-07,3.438381,0.195752
6.275e-07,3.435015,0.192916
6.3e-07,3.431651,0.190052
6.325000000000001e-07,3.428278,0.187159
6.350000000000001e-07,3.424885,0.184238
6.375e-07,3.421459,0.181292
6.4e-07,3.417987,0.178329
6.425e-07,3.414453,0.175358
6.450000000000001e-07,3.410846,0.172391
6.475e-07,3.407155,0.169445
6.5e-07,3.403372,0.166546
6.525e-07,3.399498,0.163716
6.550000000000001e-07,3.395539,0.160982
6.575000000000001e-07,3.391511,0.158367
6.6e-07,3.387434,0.155887
6.625e-07,3.383334,0.153552
6.650000000000001e-07,3.379234,0.151364
6.675000000000001e-07,3.375157,0.149317
6.7e-07,3.37112,0.147403
6.725e-07,3.367136,0.14561
6.75e-07,3.363214,0.143927
6.775000000000001e-07,3.359361,0.142341
6.800000000000001e-07,3.355579,0.140841
6.825e-07,3.351869,0.139418
6.85e-07,3.348231,0.138063
6.875000000000001e-07,3.344666,0.136768
6.900000000000001e-07,3.341171,0.135528
6.925e-07,3.337743,0.134336
6.95e-07,3.334383,0.133188
6.975e-07,3.331087,0.13208
7.000000000000001e-07,3.327853,0.131009
7.025e-07,3.324679,0.129971
7.05e-07,3.321563,0.128964
7.075e-07,3.318504,0.127985
7.100000000000001e-07,3.315497,0.127033
7.125000000000001e-07,3.312544,0.126105
7.15e-07,3.309642,0.1252
7.175e-07,3.306789,0.124317
7.200000000000001e-07,3.303983,0.123454
7.225000000000001e-07,3.301224,0.12261
7.25e-07,3.29851,0.121785
7.275e-07,3.295838,0.120976
7.3e-07,3.293208,0.120184
7.325000000000001e-07,3.29062,0.119408
7.350000000000001e-07,3.288072,0.118647
7.375e-07,3.285562,0.1179
7.4e-07,3.283089,0.117167
7.425000000000001e-07,3.280653,0.116447
7.450000000000001e-07,3.278253,0.115739
7.475e-07,3.275887,0.115044
7.5e-07,3.273555,0.11436
7.525e-07,3.271256,0.113689
7.550000000000001e-07,3.26899,0.113027
7.575000000000001e-07,3.266755,0.112376
7.6e-07,3.264551,0.111736
7.625e-07,3.262377,0.111106
7.650000000000001e-07,3.260232,0.110484
7.675000000000001e-07,3.258116,0.109873
7.7e-07,3.256027,0.109271
7.725e-07,3.253966,0.108676
7.750000000000001e-07,3.251932,0.108091
7.775000000000001e-07,3.249923,0.107514
7.8e-07,3.247942,0.106946
7.825e-07,3.245985,0.106384
7.85e-07,3.244053,0.105831
7.875000000000001e-07,3.242145,0.105286
7.900000000000001e-07,3.240261,0.104748
7.925e-07,3.2384,0.104217
7.95e-07,3.236562,0.103692
7.975000000000001e-07,3.234746,0.103175
8.000000000000001e-07,3.232952,0.102664
8.025e-07,3.231179,0.10216
8.05e-07,3.229428,0.101662
8.075e-07,3.227697,0.101171
8.100000000000001e-07,3.225987,0.100685
8.125000000000001e-07,3.224296,0.100206
8.15e-07,3.222625,0.099732
8.175e-07,3.220973,0.099263
8.200000000000001e-07,3.219341,0.098801
8.225000000000001e-07,3.217727,0.098344
8.25e-07,3.216131,0.097892
8.275e-07,3.214553,0.097446
8.300000000000001e-07,3.212993,0.097005
8.325000000000001e-07,3.21145,0.096568
8.35e-07,3.209924,0.096137
8.375e-07,3.208415,0.095711
8.4e-07,3.206921,0.095289
8.425000000000001e-07,3.205445,0.094872
8.450000000000001e-07,3.203984,0.09446
8.475e-07,3.202539,0.094052
8.5e-07,3.20111,0.093649
8.525000000000001e-07,3.199696,0.09325
8.550000000000001e-07,3.198296,0.092855
8.575e-07,3.196911,0.092465
8.6e-07,3.195541,0.092078
8.625000000000001e-07,3.194185,0.091696
8.650000000000001e-07,3.192843,0.091317
8.675000000000001e-07,3.191515,0.090943
8.7e-07,3.1902,0.090573
8.725e-07,3.1889,0.090206
8.750000000000001e-07,3.187612,0.089843
8.775000000000001e-07,3.186337,0.089483
8.8e-07,3.185075,0.089128
8.825e-07,3.183826,0.088775
8.850000000000001e-07,3.182589,0.088426
8.875000000000001e-07,3.181365,0.088081
8.900000000000001e-07,3.180152,0.087739
8.925e-07,3.178951,0.087401
8.95e-07,3.177762,0.087065
8.975000000000001e-07,3.176584,0.086733
9.000000000000001e-07,3.175417,0.086404
9.025e-07,3.174263,0.086078
9.05e-07,3.173119,0.085755
9.075000000000001e-07,3.171986,0.085435
9.100000000000001e-07,3.170863,0.085118
9.125e-07,3.169752,0.084805
9.15e-07,3.16865,0.084494
9.175000000000001e-07,3.16756,0.084186
9.200000000000001e-07,3.166479,0.08388
9.225000000000001e-07,3.165409,0.083578
9.25e-07,3.164349,0.083278
9.275e-07,3.163298,0.082981
9.300000000000001e-07,3.162257,0.082686
9.325000000000001e-07,3.161225,0.082395
9.35e-07,3.160203,0.082105
9.375e-07,3.15919,0.081819
9.400000000000001e-07,3.158186,0.081535
9.425000000000001e-07,3.157192,0.081253
9.450000000000001e-07,3.156207,0.080974
9.475e-07,3.155229,0.080697
9.5e-07,3.154261,0.080423
9.525000000000001e-07,3.153301,0.08015
9.55e-07,3.15235,0.079881
9.575000000000001e-07,3.151407,0.079613
9.600000000000001e-07,3.150472,0.079348
9.625e-07,3.149546,0.079084
9.65e-07,3.148627,0.078823
9.675e-07,3.147716,0.078565
9.7e-07,3.146813,0.078308
9.725e-07,3.145918,0.078053
9.75e-07,3.145031,0.077801
9.775e-07,3.144151,0.07755
9.800000000000001e-07,3.143279,0.077301
9.825000000000001e-07,3.142414,0.077055
9.85e-07,3.141557,0.076811
9.875e-07,3.140706,0.076569
9.9e-07,3.139864,0.076328
9.925e-07,3.139027,0.076089
9.95e-07,3.138197,0.075853
9.975e-07,3.137374,0.075618
1.0000000000000002e-06,3.136559,0.075384

File: solcore/future/material_data/sopra_nk/ALGAINP_AL/AGAINP10.csv
wavelength[m],n,k
2.2500000000000002e-07,1.52667,2.720966
2.2750000000000002e-07,1.575226,2.777812
2.3000000000000002e-07,1.629968,2.83651
2.3250000000000002e-07,1.692032,2.896551
2.3500000000000003e-07,1.762681,2.957106
2.375e-07,1.843243,3.016913
2.4000000000000003e-07,1.935,3.074153
2.425e-07,2.038994,3.126323
2.4500000000000004e-07,2.155724,3.170182
2.475e-07,2.284737,3.201813
2.5000000000000004e-07,2.42416,3.216912
2.525e-07,2.570333,3.21141
2.55e-07,2.717749,3.182363
2.575e-07,2.859558,3.12894
2.6e-07,2.988692,3.053046
2.6250000000000003e-07,3.099097,2.959387
2.65e-07,3.187193,2.854407
2.6750000000000003e-07,3.252119,2.745064
2.7e-07,3.295452,2.637537
2.7250000000000004e-07,3.320375,2.536466
2.75e-07,3.330754,2.444755
2.7750000000000004e-07,3.330431,2.363785
2.8e-07,3.322798,2.293816
2.825e-07,3.310628,2.234368
2.85e-07,3.296063,2.184564
2.875e-07,3.280686,2.143348
2.9000000000000003e-07,3.265629,2.109637
2.925e-07,3.251669,2.082401
2.9500000000000003e-07,3.239324,2.060706
2.975e-07,3.228919,2.043731
3.0000000000000004e-07,3.220649,2.030767
3.025e-07,3.214615,2.021212
3.0500000000000004e-07,3.210863,2.014558
3.075e-07,3.209401,2.010377
3.1e-07,3.210216,2.008314
3.125e-07,3.213294,2.008072
3.15e-07,3.218619,2.009402
3.1750000000000003e-07,3.226187,2.012091
3.2e-07,3.236012,2.015962
3.2250000000000004e-07,3.248129,2.020851
3.25e-07,3.26259,2.026591
3.2750000000000004e-07,3.279425,2.033166
3.3e-07,3.298561,2.040875
3.3250000000000005e-07,3.32065,2.048309
3.35e-07,3.345547,2.055948
3.375e-07,3.373438,2.063519
3.4000000000000003e-07,3.404505,2.070712
3.425e-07,3.438928,2.077153
3.4500000000000003e-07,3.47686,2.082381
3.475e-07,3.518408,2.085849
3.5000000000000004e-07,3.563597,2.086922
3.525e-07,3.612331,2.084881
3.5500000000000004e-07,3.664364,2.078956
3.575e-07,3.719257,2.068356
3.6000000000000005e-07,3.776359,2.05233
3.625e-07,3.834802,2.030239
3.65e-07,3.893527,2.001616
3.6750000000000003e-07,3.951325,1.966253
3.7e-07,4.006928,1.924232
3.7250000000000003e-07,4.059097,1.875958
3.75e-07,4.106718,1.822126
3.7750000000000004e-07,4.148893,1.763674
3.8e-07,4.184988,1.701708
3.8250000000000004e-07,4.214668,1.637397
3.85e-07,4.237882,1.571885
3.8750000000000005e-07,4.254818,1.506228
3.9e-07,4.265851,1.441385
3.925e-07,4.271506,1.378085
3.9500000000000003e-07,4.272372,1.316913
3.975e-07,4.269072,1.258284
4.0000000000000003e-07,4.262219,1.202471
4.025e-07,4.252399,1.149624
4.0500000000000004e-07,4.240142,1.099799
4.075e-07,4.225925,1.052971
4.1000000000000004e-07,4.210167,1.009068
4.125e-07,4.193227,0.967976
4.1500000000000005e-07,4.175413,0.929558
4.175e-07,4.156978,0.893661
4.2e-07,4.13814,0.86013
4.2250000000000003e-07,4.119075,0.828806
4.25e-07,4.099927,0.799532
4.2750000000000004e-07,4.080814,0.77216
4.3e-07,4.061828,0.74655
4.3250000000000004e-07,4.043073,0.722579
4.35e-07,4.024357,0.700004
4.3750000000000005e-07,4.00562,0.678664
4.4e-07,3.987796,0.65888
4.4250000000000005e-07,3.970301,0.640258
4.4500000000000003e-07,3.953193,0.622725
4.475e-07,3.936483,0.6062
4.5000000000000003e-07,3.920175,0.590603
4.525e-07,3.904273,0.575864
4.5500000000000004e-07,3.888786,0.561926
4.575e-07,3.873707,0.548725
4.6000000000000004e-07,3.85903,0.536208
4.625e-07,3.844751,0.524326
4.6500000000000005e-07,3.830861,0.513033
4.675e-07,3.817355,0.502287
4.7000000000000005e-07,3.804222,0.49205
4.7250000000000003e-07,3.791455,0.482288
4.75e-07,3.779043,0.472968
4.775e-07,3.766978,0.464059
4.800000000000001e-07,3.75525,0.455536
4.825e-07,3.743847,0.447371
4.85e-07,3.732762,0.439542
4.875e-07,3.721985,0.432026
4.900000000000001e-07,3.711507,0.424805
4.925e-07,3.701319,0.417858
4.95e-07,3.69141,0.411169
4.975e-07,3.681774,0.404722
5.000000000000001e-07,3.6724,0.398501
5.025000000000001e-07,3.663282,0.392493
5.05e-07,3.65441,0.386684
5.075e-07,3.645778,0.381062
5.1e-07,3.637376,0.375615
5.125000000000001e-07,3.629199,0.370335
5.15e-07,3.621237,0.365208
5.175e-07,3.613485,0.360226
5.2e-07,3.605939,0.355382
5.225000000000001e-07,3.598588,0.350665
5.250000000000001e-07,3.591429,0.34607
5.275e-07,3.584454,0.341586
5.3e-07,3.577658,0.337208
5.325e-07,3.571036,0.33293
5.350000000000001e-07,3.56458,0.328743
5.375e-07,3.558287,0.324641
5.4e-07,3.55215,0.320621
5.425e-07,3.546166,0.316676
5.450000000000001e-07,3.540328,0.312801
5.475e-07,3.534633,0.30899
5.5e-07,3.529075,0.305237
5.525e-07,3.523649,0.30154
5.550000000000001e-07,3.518352,0.297893
5.575000000000001e-07,3.513179,0.294291
5.6e-07,3.508125,0.29073
5.625e-07,3.503186,0.287206
5.65e-07,3.498357,0.283715
5.675000000000001e-07,3.493635,0.280252
5.7e-07,3.489016,0.276813
5.725e-07,3.484493,0.273395
5.75e-07,3.480064,0.269994
5.775000000000001e-07,3.475723,0.266604
5.800000000000001e-07,3.471467,0.263223
5.825e-07,3.46729,0.259847
5.85e-07,3.463186,0.25647
5.875e-07,3.459152,0.25309
5.900000000000001e-07,3.455181,0.249702
5.925e-07,3.451267,0.246303
5.95e-07,3.447403,0.242888
5.975e-07,3.443582,0.239453
6.000000000000001e-07,3.439796,0.235994
6.025000000000001e-07,3.436035,0.232507
6.05e-07,3.432289,0.22899
6.075e-07,3.428546,0.22544
6.100000000000001e-07,3.424792,0.221855
6.125000000000001e-07,3.421013,0.218236
6.15e-07,3.417191,0.214586
6.175e-07,3.413306,0.21091
6.2e-07,3.409338,0.207222
6.225000000000001e-07,3.405267,0.203538
6.25e-07,3.401077,0.199884
6.275e-07,3.396755,0.196293
6.3e-07,3.392306,0.192804
6.325000000000001e-07,3.387739,0.189454
6.350000000000001e-07,3.383083,0.186275
6.375e-07,3.378371,0.183289
6.4e-07,3.373644,0.180503
6.425e-07,3.368932,0.177912
6.450000000000001e-07,3.364267,0.175503
6.475e-07,3.359668,0.173258
6.5e-07,3.35515,0.171159
6.525e-07,3.350722,0.16919
6.550000000000001e-07,3.346384,0.167332
6.575000000000001e-07,3.34214,0.165572
6.6e-07,3.337988,0.163898
6.625e-07,3.333926,0.162299
6.650000000000001e-07,3.329953,0.160768
6.675000000000001e-07,3.326064,0.159298
6.7e-07,3.322257,0.157881
6.725e-07,3.318528,0.156512
6.75e-07,3.314875,0.155189
6.775000000000001e-07,3.311295,0.153906
6.800000000000001e-07,3.307786,0.15266
6.825e-07,3.304343,0.151449
6.85e-07,3.300965,0.15027
6.875000000000001e-07,3.29765,0.149122
6.900000000000001e-07,3.294395,0.148001
6.925e-07,3.291197,0.146906
6.95e-07,3.288057,0.145837
6.975e-07,3.28497,0.144791
7.000000000000001e-07,3.281934,0.143767
7.025e-07,3.278951,0.142765
7.05e-07,3.276016,0.141783
7.075e-07,3.273129,0.140821
7.100000000000001e-07,3.270289,0.139877
7.125000000000001e-07,3.267492,0.13895
7.15e-07,3.26474,0.138041
7.175e-07,3.262031,0.137148
7.200000000000001e-07,3.259362,0.136272
7.225000000000001e-07,3.256735,0.13541
7.25e-07,3.254146,0.134563
7.275e-07,3.251595,0.13373
7.3e-07,3.249082,0.132911
7.325000000000001e-07,3.246605,0.132106
7.350000000000001e-07,3.244164,0.131313
7.375e-07,3.241756,0.130533
7.4e-07,3.239381,0.129765
7.425000000000001e-07,3.237041,0.129009
7.450000000000001e-07,3.234733,0.128264
7.475e-07,3.232455,0.12753
7.5e-07,3.230209,0.126807
7.525e-07,3.227993,0.126095
7.550000000000001e-07,3.225805,0.125393
7.575000000000001e-07,3.223647,0.124701
7.6e-07,3.221518,0.124019
7.625e-07,3.219415,0.123347
7.650000000000001e-07,3.21734,0.122683
7.675000000000001e-07,3.215291,0.122029
7.7e-07,3.213268,0.121383
7.725e-07,3.21127,0.120747
7.750000000000001e-07,3.209298,0.120118
7.775000000000001e-07,3.20735,0.119499
7.8e-07,3.205425,0.118887
7.825e-07,3.203524,0.118282
7.85e-07,3.201647,0.117686
7.875000000000001e-07,3.199792,0.117098
7.900000000000001e-07,3.197959,0.116517
7.925e-07,3.196149,0.115943
7.95e-07,3.194359,0.115376
7.975000000000001e-07,3.19259,0.114817
8.000000000000001e-07,3.190842,0.114263
8.025e-07,3.189115,0.113717
8.05e-07,3.187407,0.113177
8.075e-07,3.185719,0.112644
8.100000000000001e-07,3.18405,0.112117
8.125000000000001e-07,3.1824,0.111596
8.15e-07,3.180768,0.111081
8.175e-07,3.179156,0.110572
8.200000000000001e-07,3.177561,0.11007
8.225000000000001e-07,3.175983,0.109572
8.25e-07,3.174423,0.10908
8.275e-07,3.17288,0.108594
8.300000000000001e-07,3.171354,0.108113
8.325000000000001e-07,3.169844,0.107638
8.35e-07,3.168351,0.107168
8.375e-07,3.166874,0.106703
8.4e-07,3.165412,0.106243
8.425000000000001e-07,3.163965,0.105788
8.450000000000001e-07,3.162534,0.105338
8.475e-07,3.161119,0.104893
8.5e-07,3.159718,0.104451
8.525000000000001e-07,3.15833,0.104016
8.550000000000001e-07,3.156958,0.103584
8.575e-07,3.1556,0.103158
8.6e-07,3.154257,0.102735
8.625000000000001e-07,3.152926,0.102316
8.650000000000001e-07,3.151609,0.101902
8.675000000000001e-07,3.150305,0.101493
8.7e-07,3.149014,0.101088
8.725e-07,3.147737,0.100685
8.750000000000001e-07,3.146472,0.100288
8.775000000000001e-07,3.14522,0.099895
8.8e-07,3.14398,0.099505
8.825e-07,3.142751,0.099119
8.850000000000001e-07,3.141536,0.098737
8.875000000000001e-07,3.140332,0.098359
8.900000000000001e-07,3.13914,0.097984
8.925e-07,3.137959,0.097612
8.95e-07,3.136789,0.097244
8.975000000000001e-07,3.13563,0.096881
9.000000000000001e-07,3.134483,0.096519
9.025e-07,3.133347,0.096162
9.05e-07,3.132221,0.095808
9.075000000000001e-07,3.131106,0.095457
9.100000000000001e-07,3.130001,0.095109
9.125e-07,3.128906,0.094765
9.15e-07,3.127822,0.094424
9.175000000000001e-07,3.126747,0.094086
9.200000000000001e-07,3.125683,0.09375
9.225000000000001e-07,3.124629,0.093418
9.25e-07,3.123583,0.093089
9.275e-07,3.122548,0.092763
9.300000000000001e-07,3.121522,0.09244
9.325000000000001e-07,3.120505,0.092119
9.35e-07,3.119497,0.091801
9.375e-07,3.118498,0.091486
9.400000000000001e-07,3.117509,0.091174
9.425000000000001e-07,3.116527,0.090865
9.450000000000001e-07,3.115556,0.090558
9.475e-07,3.114592,0.090253
9.5e-07,3.113636,0.089952
9.525000000000001e-07,3.112689,0.089653
9.55e-07,3.11175,0.089356
9.575000000000001e-07,3.11082,0.089062
9.600000000000001e-07,3.109897,0.08877
9.625e-07,3.108982,0.088481
9.65e-07,3.108076,0.088194
9.675e-07,3.107177,0.08791
9.7e-07,3.106284,0.087628
9.725e-07,3.105401,0.087348
9.75e-07,3.104524,0.08707
9.775e-07,3.103655,0.086795
9.800000000000001e-07,3.102793,0.086522
9.825000000000001e-07,3.101939,0.08625
9.85e-07,3.101091,0.085982
9.875e-07,3.100251,0.085715
9.9e-07,3.099418,0.08545
9.925e-07,3.098591,0.085188
9.95e-07,3.097771,0.084928
9.975e-07,3.096958,0.084669
1.0000000000000002e-06,3.096152,0.084413

File: solcore/future/material_data/sopra_nk/ALGAINP_AL/AGAINP100.csv
wavelength[m],n,k
2.2500000000000002e-07,1.531465,2.563804
2.2750000000000002e-07,1.57406,2.61632
2.3000000000000002e-07,1.622292,2.67136
2.3250000000000002e-07,1.677386,2.728588
2.3500000000000003e-07,1.740749,2.787354
2.375e-07,1.813949,2.846553
2.4000000000000003e-07,1.898605,2.904456
2.425e-07,1.996186,2.958518
2.4500000000000004e-07,2.107665,3.005242
2.475e-07,2.232986,3.04016
2.5000000000000004e-07,2.370401,3.058124
2.525e-07,2.515853,3.054038
2.55e-07,2.662699,3.024069
2.575e-07,2.802035,2.967198
2.6e-07,2.924195,2.8877
2.6250000000000003e-07,3.025815,2.793728
2.65e-07,3.104156,2.690141
2.6750000000000003e-07,3.158189,2.584893
2.7e-07,3.190558,2.484872
2.7250000000000004e-07,3.20565,2.394692
2.75e-07,3.208262,2.316764
2.7750000000000004e-07,3.202791,2.251798
2.8e-07,3.192883,2.199408
2.825e-07,3.181378,2.158584
2.85e-07,3.170369,2.128143
2.875e-07,3.161164,2.107345
2.9000000000000003e-07,3.155559,2.093592
2.925e-07,3.154099,2.086392
2.9500000000000003e-07,3.157503,2.084624
2.975e-07,3.166363,2.087235
3.0000000000000004e-07,3.181203,2.093197
3.025e-07,3.202494,2.101443
3.0500000000000004e-07,3.230644,2.110836
3.075e-07,3.265966,2.120122
3.1e-07,3.308624,2.127906
3.125e-07,3.358558,2.132653
3.15e-07,3.415393,2.13272
3.1750000000000003e-07,3.478368,2.126432
3.2e-07,3.546269,2.112206
3.2250000000000004e-07,3.617439,2.088702
3.25e-07,3.68975,2.055033
3.2750000000000004e-07,3.760897,2.010867
3.3e-07,3.828492,1.956542
3.3250000000000005e-07,3.890335,1.893062
3.35e-07,3.944631,1.82198
3.375e-07,3.990138,1.745222
3.4000000000000003e-07,4.026228,1.664855
3.425e-07,4.052852,1.582892
3.4500000000000003e-07,4.070436,1.501126
3.475e-07,4.079751,1.421028
3.5000000000000004e-07,4.081768,1.343721
3.525e-07,4.077539,1.269991
3.5500000000000004e-07,4.068117,1.200321
3.575e-07,4.054481,1.134958
3.6000000000000005e-07,4.037511,1.073962
3.625e-07,4.017977,1.017262
3.65e-07,3.996524,0.964692
3.6750000000000003e-07,3.973694,0.916037
3.7e-07,3.94993,0.871043
3.7250000000000003e-07,3.92559,0.829448
3.75e-07,3.900959,0.79099
3.7750000000000004e-07,3.876263,0.755409
3.8e-07,3.851679,0.722466
3.8250000000000004e-07,3.827342,0.691932
3.85e-07,3.803354,0.663594
3.8750000000000005e-07,3.779786,0.637256
3.9e-07,3.756709,0.612759
3.925e-07,3.734179,0.589942
3.9500000000000003e-07,3.711996,0.568568
3.975e-07,3.689928,0.548406
4.0000000000000003e-07,3.669105,0.529802
4.025e-07,3.648817,0.512349
4.0500000000000004e-07,3.629098,0.495966
4.075e-07,3.609941,0.480567
4.1000000000000004e-07,3.591336,0.466073
4.125e-07,3.573271,0.452411
4.1500000000000005e-07,3.555732,0.439517
4.175e-07,3.538705,0.427333
4.2e-07,3.522174,0.415804
4.2250000000000003e-07,3.506124,0.404883
4.25e-07,3.49054,0.394525
4.2750000000000004e-07,3.475406,0.38469
4.3e-07,3.460706,0.375343
4.3250000000000004e-07,3.446425,0.366448
4.35e-07,3.432548,0.357975
4.3750000000000005e-07,3.419061,0.349897
4.4e-07,3.405951,0.342188
4.4250000000000005e-07,3.393201,0.334823
4.4500000000000003e-07,3.380801,0.327782
4.475e-07,3.368737,0.321045
4.5000000000000003e-07,3.356995,0.31459
4.525e-07,3.345564,0.308403
4.5500000000000004e-07,3.334437,0.302469
4.575e-07,3.323601,0.296773
4.6000000000000004e-07,3.313044,0.2913
4.625e-07,3.302757,0.286038
4.6500000000000005e-07,3.29273,0.280975
4.675e-07,3.282954,0.276102
4.7000000000000005e-07,3.273421,0.271407
4.7250000000000003e-07,3.264122,0.266882
4.75e-07,3.255048,0.262516
4.775e-07,3.246192,0.258303
4.800000000000001e-07,3.237547,0.254234
4.825e-07,3.229107,0.250303
4.85e-07,3.220863,0.246502
4.875e-07,3.212809,0.242826
4.900000000000001e-07,3.204938,0.239269
4.925e-07,3.197247,0.235824
4.95e-07,3.189728,0.232487
4.975e-07,3.182376,0.229253
5.000000000000001e-07,3.175186,0.226117
5.025000000000001e-07,3.168151,0.223074
5.05e-07,3.161268,0.220122
5.075e-07,3.154534,0.217255
5.1e-07,3.147941,0.214471
5.125000000000001e-07,3.141487,0.211766
5.15e-07,3.135165,0.209136
5.175e-07,3.128973,0.206578
5.2e-07,3.122909,0.20409
5.225000000000001e-07,3.116967,0.201669
5.250000000000001e-07,3.111145,0.199311
5.275e-07,3.105438,0.197016
5.3e-07,3.099843,0.19478
5.325e-07,3.094358,0.192601
5.350000000000001e-07,3.088978,0.190476
5.375e-07,3.083702,0.188404
5.4e-07,3.078526,0.186383
5.425e-07,3.073447,0.184412
5.450000000000001e-07,3.068464,0.182488
5.475e-07,3.063573,0.180609
5.5e-07,3.058772,0.178774
5.525e-07,3.054058,0.176981
5.550000000000001e-07,3.04943,0.175231
5.575000000000001e-07,3.044884,0.173519
5.6e-07,3.04042,0.171846
5.625e-07,3.036035,0.170209
5.65e-07,3.031725,0.168609
5.675000000000001e-07,3.027492,0.167043
5.7e-07,3.023331,0.165511
5.725e-07,3.019241,0.164011
5.75e-07,3.015222,0.162542
5.775000000000001e-07,3.011268,0.161104
5.800000000000001e-07,3.007382,0.159695
5.825e-07,3.003561,0.158315
5.85e-07,2.999801,0.156963
5.875e-07,2.996104,0.155638
5.900000000000001e-07,2.992468,0.154338
5.925e-07,2.988889,0.153065
5.95e-07,2.985368,0.151816
5.975e-07,2.981903,0.150591
6.000000000000001e-07,2.978493,0.149389
6.025000000000001e-07,2.975137,0.148209
6.05e-07,2.971832,0.147052
6.075e-07,2.968579,0.145916
6.100000000000001e-07,2.965376,0.1448
6.125000000000001e-07,2.962222,0.143705
6.15e-07,2.959115,0.142629
6.175e-07,2.956055,0.141572
6.2e-07,2.953042,0.140534
6.225000000000001e-07,2.950073,0.139514
6.25e-07,2.947148,0.138511
6.275e-07,2.944265,0.137527
6.3e-07,2.941425,0.136559
6.325000000000001e-07,2.938625,0.135606
6.350000000000001e-07,2.935867,0.134669
6.375e-07,2.933148,0.133749
6.4e-07,2.930467,0.132844
6.425e-07,2.927824,0.131952
6.450000000000001e-07,2.925218,0.131075
6.475e-07,2.922648,0.130213
6.5e-07,2.920114,0.129364
6.525e-07,2.917616,0.128528
6.550000000000001e-07,2.915151,0.127705
6.575000000000001e-07,2.91272,0.126895
6.6e-07,2.910322,0.126098
6.625e-07,2.907957,0.125313
6.650000000000001e-07,2.905623,0.12454
6.675000000000001e-07,2.90332,0.123777
6.7e-07,2.901047,0.123027
6.725e-07,2.898805,0.122287
6.75e-07,2.896591,0.121558
6.775000000000001e-07,2.894407,0.120841
6.800000000000001e-07,2.892251,0.120133
6.825e-07,2.890122,0.119435
6.85e-07,2.888021,0.118748
6.875000000000001e-07,2.885947,0.11807
6.900000000000001e-07,2.883898,0.117401
6.925e-07,2.881876,0.116742
6.95e-07,2.879879,0.116092
6.975e-07,2.877906,0.11545
7.000000000000001e-07,2.875958,0.114818
7.025e-07,2.874034,0.114194
7.05e-07,2.872134,0.113579
7.075e-07,2.870257,0.112971
7.100000000000001e-07,2.868402,0.112372
7.125000000000001e-07,2.866569,0.11178
7.15e-07,2.86476,0.111196
7.175e-07,2.862971,0.11062
7.200000000000001e-07,2.861204,0.110051
7.225000000000001e-07,2.859458,0.10949
7.25e-07,2.857732,0.108935
7.275e-07,2.856026,0.108387
7.3e-07,2.854341,0.107847
7.325000000000001e-07,2.852674,0.107313
7.350000000000001e-07,2.851027,0.106785
7.375e-07,2.849399,0.106264
7.4e-07,2.847789,0.10575
7.425000000000001e-07,2.846198,0.105242
7.450000000000001e-07,2.844625,0.104739
7.475e-07,2.843069,0.104244
7.5e-07,2.841531,0.103754
7.525e-07,2.84001,0.103269
7.550000000000001e-07,2.838506,0.10279
7.575000000000001e-07,2.837018,0.102316
7.6e-07,2.835547,0.101849
7.625e-07,2.834092,0.101386
7.650000000000001e-07,2.832652,0.100929
7.675000000000001e-07,2.831228,0.100478
7.7e-07,2.82982,0.100031
7.725e-07,2.828426,0.099589
7.750000000000001e-07,2.827048,0.099152
7.775000000000001e-07,2.825684,0.098721
7.8e-07,2.824335,0.098293
7.825e-07,2.822999,0.09787
7.85e-07,2.821678,0.097453
7.875000000000001e-07,2.820371,0.097039
7.900000000000001e-07,2.819077,0.096631
7.925e-07,2.817796,0.096226
7.95e-07,2.81653,0.095826
7.975000000000001e-07,2.815276,0.095429
8.000000000000001e-07,2.814034,0.095038
8.025e-07,2.812806,0.09465
8.05e-07,2.811589,0.094267
8.075e-07,2.810385,0.093887
8.100000000000001e-07,2.809193,0.093511
8.125000000000001e-07,2.808014,0.093139
8.15e-07,2.806845,0.092771
8.175e-07,2.805689,0.092407
8.200000000000001e-07,2.804544,0.092046
8.225000000000001e-07,2.803411,0.091689
8.25e-07,2.802287,0.091335
8.275e-07,2.801175,0.090985
8.300000000000001e-07,2.800074,0.090638
8.325000000000001e-07,2.798984,0.090295
8.35e-07,2.797904,0.089956
8.375e-07,2.796834,0.089619
8.4e-07,2.795775,0.089285
8.425000000000001e-07,2.794725,0.088955
8.450000000000001e-07,2.793686,0.088629
8.475e-07,2.792656,0.088305
8.5e-07,2.791637,0.087984
8.525000000000001e-07,2.790627,0.087666
8.550000000000001e-07,2.789627,0.087351
8.575e-07,2.788635,0.08704
8.6e-07,2.787653,0.08673
8.625000000000001e-07,2.786679,0.086425
8.650000000000001e-07,2.785714,0.086121
8.675000000000001e-07,2.784759,0.085821
8.7e-07,2.783812,0.085523
8.725e-07,2.782875,0.085228
8.750000000000001e-07,2.781945,0.084936
8.775000000000001e-07,2.781024,0.084646
8.8e-07,2.78011,0.084358
8.825e-07,2.779206,0.084074
8.850000000000001e-07,2.778309,0.083792
8.875000000000001e-07,2.77742,0.083511
8.900000000000001e-07,2.776539,0.083234
8.925e-07,2.775666,0.08296
8.95e-07,2.774801,0.082687
8.975000000000001e-07,2.773942,0.082416
9.000000000000001e-07,2.773092,0.082149
9.025e-07,2.772249,0.081883
9.05e-07,2.771414,0.08162
9.075000000000001e-07,2.770584,0.081359
9.100000000000001e-07,2.769763,0.081101
9.125e-07,2.768948,0.080844
9.15e-07,2.768141,0.08059
9.175000000000001e-07,2.767341,0.080337
9.200000000000001e-07,2.766546,0.080087
9.225000000000001e-07,2.76576,0.079839
9.25e-07,2.764979,0.079592
9.275e-07,2.764205,0.079348
9.300000000000001e-07,2.763438,0.079106
9.325000000000001e-07,2.762677,0.078866
9.35e-07,2.761922,0.078627
9.375e-07,2.761173,0.078391
9.400000000000001e-07,2.760431,0.078156
9.425000000000001e-07,2.759694,0.077923
9.450000000000001e-07,2.758965,0.077692
9.475e-07,2.75824,0.077463
9.5e-07,2.757521,0.077237
9.525000000000001e-07,2.756808,0.077011
9.55e-07,2.756102,0.076787
9.575000000000001e-07,2.7554,0.076565
9.600000000000001e-07,2.754705,0.076345
9.625e-07,2.754015,0.076127
9.65e-07,2.753331,0.07591
9.675e-07,2.752651,0.075694
9.7e-07,2.751978,0.07548
9.725e-07,2.75131,0.075268
9.75e-07,2.750646,0.075058
9.775e-07,2.749988,0.074849
9.800000000000001e-07,2.749335,0.074642
9.825000000000001e-07,2.748687,0.074437
9.85e-07,2.748044,0.074232
9.875e-07,2.747407,0.074029
9.9e-07,2.746774,0.073829
9.925e-07,2.746146,0.073629
9.95e-07,2.745523,0.07343
9.975e-07,2.744904,0.073234
1.0000000000000002e-06,2.744291,0.073038

File: solcore/future/material_data/sopra_nk/ALGAINP_AL/AGAINP30.csv
wavelength[m],n,k
2.2500000000000002e-07,1.554989,2.663428
2.2750000000000002e-07,1.595924,2.716581
2.3000000000000002e-07,1.641986,2.772485
2.3250000000000002e-07,1.694347,2.830968
2.3500000000000003e-07,1.7544,2.891604
2.375e-07,1.823758,2.953576
2.4000000000000003e-07,1.904196,3.0155
2.425e-07,1.997507,3.075221
2.4500000000000004e-07,2.105227,3.129592
2.475e-07,2.228143,3.174335
2.5000000000000004e-07,2.365611,3.20412
2.525e-07,2.514756,3.213113
2.55e-07,2.669888,3.196102
2.575e-07,2.822676,3.150143
2.6e-07,2.963475,3.076074
2.6250000000000003e-07,3.0834,2.979134
2.65e-07,3.176886,2.867736
2.6750000000000003e-07,3.242537,2.751351
2.7e-07,3.282704,2.638278
2.7250000000000004e-07,3.302031,2.534362
2.75e-07,3.305908,2.442814
2.7750000000000004e-07,3.299375,2.364696
2.8e-07,3.286586,2.29966
2.825e-07,3.270695,2.246562
2.85e-07,3.253951,2.20394
2.875e-07,3.237878,2.170274
2.9000000000000003e-07,3.223461,2.144143
2.925e-07,3.211299,2.124294
2.9500000000000003e-07,3.201728,2.109653
2.975e-07,3.194914,2.099326
3.0000000000000004e-07,3.190913,2.092576
3.025e-07,3.189721,2.088799
3.0500000000000004e-07,3.191304,2.087508
3.075e-07,3.195614,2.088308
3.1e-07,3.202612,2.090878
3.125e-07,3.212278,2.094953
3.15e-07,3.224622,2.1003
3.1750000000000003e-07,3.239625,2.106842
3.2e-07,3.257152,2.114878
3.2250000000000004e-07,3.27788,2.122999
3.25e-07,3.301621,2.131683
3.2750000000000004e-07,3.328576,2.140687
3.3e-07,3.358962,2.149734
3.3250000000000005e-07,3.393015,2.158479
3.35e-07,3.430979,2.166488
3.375e-07,3.473077,2.173218
3.4000000000000003e-07,3.519482,2.178003
3.425e-07,3.570266,2.180051
3.4500000000000003e-07,3.625351,2.17845
3.475e-07,3.68445,2.172201
3.5000000000000004e-07,3.747015,2.160272
3.525e-07,3.812195,2.141678
3.5500000000000004e-07,3.87884,2.115593
3.575e-07,3.945526,2.081452
3.6000000000000005e-07,4.010641,2.039059
3.625e-07,4.072514,1.98865
3.65e-07,4.129564,1.930903
3.6750000000000003e-07,4.180437,1.866895
3.7e-07,4.224131,1.797993
3.7250000000000003e-07,4.260049,1.725722
3.75e-07,4.288007,1.651625
3.7750000000000004e-07,4.308188,1.577142
3.8e-07,4.321066,1.503525
3.8250000000000004e-07,4.327315,1.431791
3.85e-07,4.327721,1.3627
3.8750000000000005e-07,4.323112,1.296778
3.9e-07,4.314297,1.234398
3.925e-07,4.302038,1.175695
3.9500000000000003e-07,4.28702,1.120707
3.975e-07,4.269844,1.069373
4.0000000000000003e-07,4.251025,1.021564
4.025e-07,4.231001,0.977108
4.0500000000000004e-07,4.210136,0.935808
4.075e-07,4.188729,0.897457
4.1000000000000004e-07,4.167022,0.86184
4.125e-07,4.145212,0.828754
4.1500000000000005e-07,4.123454,0.797997
4.175e-07,4.101871,0.769381
4.2e-07,4.080561,0.74273
4.2250000000000003e-07,4.059594,0.71788
4.25e-07,4.039054,0.694695
4.2750000000000004e-07,4.018736,0.672927
4.3e-07,3.998538,0.652401
4.3250000000000004e-07,3.979419,0.633406
4.35e-07,3.960763,0.61556
4.3750000000000005e-07,3.942613,0.598785
4.4e-07,3.92497,0.582995
4.4250000000000005e-07,3.907833,0.568111
4.4500000000000003e-07,3.891194,0.55406
4.475e-07,3.875047,0.540777
4.5000000000000003e-07,3.859379,0.528201
4.525e-07,3.844179,0.516277
4.5500000000000004e-07,3.829443,0.504962
4.575e-07,3.815154,0.494206
4.6000000000000004e-07,3.801298,0.483968
4.625e-07,3.787864,0.474209
4.6500000000000005e-07,3.774838,0.464896
4.675e-07,3.762209,0.455995
4.7000000000000005e-07,3.749961,0.447478
4.7250000000000003e-07,3.738084,0.439319
4.75e-07,3.726563,0.43149
4.775e-07,3.715389,0.42397
4.800000000000001e-07,3.70455,0.416736
4.825e-07,3.694032,0.40977
4.85e-07,3.683826,0.403053
4.875e-07,3.673921,0.396569
4.900000000000001e-07,3.664306,0.3903
4.925e-07,3.654973,0.384233
4.95e-07,3.64591,0.378353
4.975e-07,3.637108,0.372646
5.000000000000001e-07,3.628559,0.367103
5.025000000000001e-07,3.620254,0.36171
5.05e-07,3.612183,0.356458
5.075e-07,3.60434,0.351335
5.1e-07,3.596717,0.346332
5.125000000000001e-07,3.589305,0.341441
5.15e-07,3.582095,0.336651
5.175e-07,3.575081,0.331956
5.2e-07,3.56826,0.327347
5.225000000000001e-07,3.561621,0.322817
5.250000000000001e-07,3.555158,0.318358
5.275e-07,3.548865,0.313964
5.3e-07,3.542735,0.309628
5.325e-07,3.536761,0.305341
5.350000000000001e-07,3.530938,0.301099
5.375e-07,3.525259,0.296894
5.4e-07,3.519718,0.292721
5.425e-07,3.514309,0.288573
5.450000000000001e-07,3.509024,0.284443
5.475e-07,3.503858,0.280325
5.5e-07,3.498803,0.276212
5.525e-07,3.493852,0.272099
5.550000000000001e-07,3.488998,0.267979
5.575000000000001e-07,3.484232,0.263845
5.6e-07,3.479547,0.259688
5.625e-07,3.47493,0.255504
5.65e-07,3.470372,0.251284
5.675000000000001e-07,3.465859,0.247021
5.7e-07,3.461378,0.242708
5.725e-07,3.45691,0.238338
5.75e-07,3.452437,0.233906
5.775000000000001e-07,3.447931,0.229406
5.800000000000001e-07,3.443366,0.224841
5.825e-07,3.438707,0.220214
5.85e-07,3.433914,0.21554
5.875e-07,3.428947,0.210849
5.900000000000001e-07,3.423769,0.206187
5.925e-07,3.418355,0.201621
5.95e-07,3.41271,0.19723
5.975e-07,3.406871,0.193093
6.000000000000001e-07,3.400908,0.189263
6.025000000000001e-07,3.394898,0.185761
6.05e-07,3.388916,0.182576
6.075e-07,3.383015,0.179675
6.100000000000001e-07,3.377229,0.177022
6.125000000000001e-07,3.37158,0.174577
6.15e-07,3.366073,0.172308
6.175e-07,3.36071,0.170187
6.2e-07,3.355488,0.168192
6.225000000000001e-07,3.350401,0.166304
6.25e-07,3.345446,0.164508
6.275e-07,3.340614,0.162793
6.3e-07,3.3359,0.161149
6.325000000000001e-07,3.331299,0.159569
6.350000000000001e-07,3.326804,0.158045
6.375e-07,3.322411,0.156573
6.4e-07,3.318115,0.155148
6.425e-07,3.313911,0.153766
6.450000000000001e-07,3.309794,0.152424
6.475e-07,3.305762,0.151118
6.5e-07,3.301812,0.149847
6.525e-07,3.29794,0.148608
6.550000000000001e-07,3.294142,0.147399
6.575000000000001e-07,3.290417,0.146219
6.6e-07,3.28676,0.145067
6.625e-07,3.283171,0.14394
6.650000000000001e-07,3.279646,0.142837
6.675000000000001e-07,3.276184,0.141758
6.7e-07,3.272782,0.1407
6.725e-07,3.269439,0.139665
6.75e-07,3.266151,0.13865
6.775000000000001e-07,3.262919,0.137654
6.800000000000001e-07,3.25974,0.136678
6.825e-07,3.256613,0.135719
6.85e-07,3.253537,0.134778
6.875000000000001e-07,3.250509,0.133855
6.900000000000001e-07,3.247529,0.132947
6.925e-07,3.244594,0.132056
6.95e-07,3.241705,0.131179
6.975e-07,3.238861,0.130317
7.000000000000001e-07,3.236058,0.129471
7.025e-07,3.233298,0.128638
7.05e-07,3.230579,0.127819
7.075e-07,3.227899,0.127013
7.100000000000001e-07,3.225257,0.12622
7.125000000000001e-07,3.222654,0.125439
7.15e-07,3.220088,0.12467
7.175e-07,3.217557,0.123913
7.200000000000001e-07,3.215062,0.123168
7.225000000000001e-07,3.212602,0.122434
7.25e-07,3.210177,0.121711
7.275e-07,3.207784,0.120998
7.3e-07,3.205423,0.120296
7.325000000000001e-07,3.203094,0.119605
7.350000000000001e-07,3.200796,0.118923
7.375e-07,3.198528,0.118251
7.4e-07,3.19629,0.117588
7.425000000000001e-07,3.194082,0.116934
7.450000000000001e-07,3.191902,0.11629
7.475e-07,3.18975,0.115654
7.5e-07,3.187626,0.115027
7.525e-07,3.185528,0.114408
7.550000000000001e-07,3.183456,0.113798
7.575000000000001e-07,3.181411,0.113195
7.6e-07,3.179391,0.112601
7.625e-07,3.177397,0.112015
7.650000000000001e-07,3.175426,0.111436
7.675000000000001e-07,3.17348,0.110864
7.7e-07,3.171557,0.1103
7.725e-07,3.169657,0.109742
7.750000000000001e-07,3.16778,0.109192
7.775000000000001e-07,3.165925,0.108648
7.8e-07,3.164092,0.108112
7.825e-07,3.162281,0.107581
7.85e-07,3.16049,0.107058
7.875000000000001e-07,3.158721,0.10654
7.900000000000001e-07,3.156973,0.106029
7.925e-07,3.155244,0.105524
7.95e-07,3.153535,0.105025
7.975000000000001e-07,3.151846,0.104531
8.000000000000001e-07,3.150176,0.104044
8.025e-07,3.148524,0.103563
8.05e-07,3.14689,0.103086
8.075e-07,3.145275,0.102615
8.100000000000001e-07,3.143678,0.102149
8.125000000000001e-07,3.142098,0.101689
8.15e-07,3.140536,0.101234
8.175e-07,3.13899,0.100784
8.200000000000001e-07,3.137462,0.100339
8.225000000000001e-07,3.13595,0.099899
8.25e-07,3.134454,0.099463
8.275e-07,3.132974,0.099033
8.300000000000001e-07,3.13151,0.098607
8.325000000000001e-07,3.130061,0.098185
8.35e-07,3.128628,0.097768
8.375e-07,3.12721,0.097356
8.4e-07,3.125805,0.096947
8.425000000000001e-07,3.124415,0.096543
8.450000000000001e-07,3.123041,0.096144
8.475e-07,3.12168,0.095748
8.5e-07,3.120333,0.095357
8.525000000000001e-07,3.119,0.094969
8.550000000000001e-07,3.117681,0.094585
8.575e-07,3.116374,0.094206
8.6e-07,3.115081,0.09383
8.625000000000001e-07,3.1138,0.093457
8.650000000000001e-07,3.112533,0.093089
8.675000000000001e-07,3.111278,0.092725
8.7e-07,3.110035,0.092363
8.725e-07,3.108804,0.092005
8.750000000000001e-07,3.107586,0.091652
8.775000000000001e-07,3.106379,0.091301
8.8e-07,3.105184,0.090953
8.825e-07,3.104001,0.090609
8.850000000000001e-07,3.102829,0.090268
8.875000000000001e-07,3.101668,0.089931
8.900000000000001e-07,3.100518,0.089596
8.925e-07,3.09938,0.089265
8.95e-07,3.098251,0.088936
8.975000000000001e-07,3.097134,0.088612
9.000000000000001e-07,3.096027,0.088289
9.025e-07,3.09493,0.08797
9.05e-07,3.093843,0.087653
9.075000000000001e-07,3.092766,0.08734
9.100000000000001e-07,3.0917,0.08703
9.125e-07,3.090642,0.086721
9.15e-07,3.089596,0.086416
9.175000000000001e-07,3.088558,0.086114
9.200000000000001e-07,3.087529,0.085815
9.225000000000001e-07,3.08651,0.085517
9.25e-07,3.0855,0.085223
9.275e-07,3.0845,0.084931
9.300000000000001e-07,3.083508,0.084642
9.325000000000001e-07,3.082525,0.084355
9.35e-07,3.081551,0.084071
9.375e-07,3.080585,0.083789
9.400000000000001e-07,3.079628,0.083509
9.425000000000001e-07,3.078679,0.083231
9.450000000000001e-07,3.077739,0.082956
9.475e-07,3.076806,0.082684
9.5e-07,3.075881,0.082413
9.525000000000001e-07,3.074965,0.082145
9.55e-07,3.074056,0.08188
9.575000000000001e-07,3.073156,0.081616
9.600000000000001e-07,3.072263,0.081354
9.625e-07,3.071378,0.081095
9.65e-07,3.070499,0.080839
9.675e-07,3.069629,0.080583
9.7e-07,3.068766,0.08033
9.725e-07,3.067909,0.080079
9.75e-07,3.067061,0.07983
9.775e-07,3.066219,0.079582
9.800000000000001e-07,3.065384,0.079337
9.825000000000001e-07,3.064556,0.079094
9.85e-07,3.063735,0.078853
9.875e-07,3.062921,0.078614
9.9e-07,3.062113,0.078376
9.925e-07,3.061312,0.07814
9.95e-07,3.060517,0.077906
9.975e-07,3.059728,0.077674
1.0000000000000002e-06,3.058947,0.077444
