Repository: qpv-research-group/solcore5

<!-- ALL-CONTRIBUTORS-BADGE:START - Do not remove or modify this section -->
<!-- ALL-CONTRIBUTORS-BADGE:END -->

Solcore
=======

**Solcore** was born as a modular set of tools, written (almost) entirely in Python 3, to address some of the task we had to solve more. With time, however, it has evolved as a complete semiconductor solver able of modelling the optical and electrical properties of a wide range of solar cells, from quantum well devices to multi-junction solar cells.

File: solcore/future/material_data/sopra_nk/ALGAINP_AL/AGAINP60.csv
wavelength[m],n,k
2.2500000000000002e-07,1.573654,2.611591
2.2750000000000002e-07,1.613422,2.664156
2.3000000000000002e-07,1.658284,2.719758
2.3250000000000002e-07,1.70948,2.778285
2.3500000000000003e-07,1.768507,2.839363
2.375e-07,1.837127,2.902203
2.4000000000000003e-07,1.917313,2.965407
2.425e-07,2.011102,3.026714
2.4500000000000004e-07,2.120284,3.082734
2.475e-07,2.24584,3.128757
2.5000000000000004e-07,2.387115,3.158837
2.525e-07,2.540851,3.166428
2.55e-07,2.700498,3.145784
2.575e-07,2.856492,3.093969
2.6e-07,2.998024,3.012609
2.6250000000000003e-07,3.115664,2.908373
2.65e-07,3.204223,2.791159
2.6750000000000003e-07,3.263385,2.671405
2.7e-07,3.296772,2.557618
2.7250000000000004e-07,3.310048,2.455255
2.75e-07,3.309188,2.366862
2.7750000000000004e-07,3.299428,2.292838
2.8e-07,3.284873,2.232294
2.825e-07,3.268497,2.183725
2.85e-07,3.252342,2.14544
2.875e-07,3.237735,2.115807
2.9000000000000003e-07,3.225498,2.093364
2.925e-07,3.216115,2.076854
2.9500000000000003e-07,3.209849,2.065229
2.975e-07,3.206827,2.057624
3.0000000000000004e-07,3.207104,2.053329
3.025e-07,3.210699,2.051759
3.0500000000000004e-07,3.217624,2.052428
3.075e-07,3.227913,2.05491
3.1e-07,3.24157,2.058944
3.125e-07,3.258491,2.064698
3.15e-07,3.279288,2.070538
3.1750000000000003e-07,3.303818,2.076793
3.2e-07,3.332251,2.083029
3.2250000000000004e-07,3.364761,2.088764
3.25e-07,3.40147,2.093424
3.2750000000000004e-07,3.442485,2.096343
3.3e-07,3.487805,2.096752
3.3250000000000005e-07,3.537292,2.093785
3.35e-07,3.590618,2.086514
3.375e-07,3.647217,2.074001
3.4000000000000003e-07,3.706263,2.055361
3.425e-07,3.766667,2.029869
3.4500000000000003e-07,3.827107,1.997051
3.475e-07,3.886116,1.956762
3.5000000000000004e-07,3.942188,1.909243
3.525e-07,3.993904,1.855125
3.5500000000000004e-07,4.040063,1.795383
3.575e-07,4.079771,1.731242
3.6000000000000005e-07,4.112496,1.664063
3.625e-07,4.138065,1.59522
3.65e-07,4.156631,1.525998
3.6750000000000003e-07,4.168605,1.457521
3.7e-07,4.174571,1.390701
3.7250000000000003e-07,4.175223,1.326239
3.75e-07,4.171292,1.264631
3.7750000000000004e-07,4.163502,1.206185
3.8e-07,4.152531,1.151069
3.8250000000000004e-07,4.138996,1.099326
3.85e-07,4.123443,1.050908
3.8750000000000005e-07,4.10634,1.005705
3.9e-07,4.088098,0.963598
3.925e-07,4.069047,0.924395
3.9500000000000003e-07,4.049467,0.887915
3.975e-07,4.029583,0.853969
4.0000000000000003e-07,4.009582,0.822369
4.025e-07,3.989608,0.792935
4.0500000000000004e-07,3.969806,0.765507
4.075e-07,3.950047,0.739819
4.1000000000000004e-07,3.930217,0.715633
4.125e-07,3.911347,0.693287
4.1500000000000005e-07,3.892845,0.672339
4.175e-07,3.874777,0.65269
4.2e-07,3.857161,0.634231
4.2250000000000003e-07,3.84001,0.616864
4.25e-07,3.823334,0.600503
4.2750000000000004e-07,3.807132,0.585063
4.3e-07,3.791402,0.570469
4.3250000000000004e-07,3.776142,0.556656
4.35e-07,3.761345,0.54356
4.3750000000000005e-07,3.747,0.531124
4.4e-07,3.733101,0.519297
4.4250000000000005e-07,3.719635,0.50803
4.4500000000000003e-07,3.706592,0.497281
4.475e-07,3.69396,0.48701
4.5000000000000003e-07,3.681726,0.477178
4.525e-07,3.669875,0.467751
4.5500000000000004e-07,3.658404,0.458703
4.575e-07,3.647296,0.450001
4.6000000000000004e-07,3.636538,0.44162
4.625e-07,3.62612,0.433534
4.6500000000000005e-07,3.616029,0.42572
4.675e-07,3.606255,0.418157
4.7000000000000005e-07,3.596784,0.410823
4.7250000000000003e-07,3.587609,0.403701
4.75e-07,3.578718,0.396774
4.775e-07,3.570099,0.390024
4.800000000000001e-07,3.561744,0.383435
4.825e-07,3.553642,0.376991
4.85e-07,3.545783,0.370679
4.875e-07,3.538159,0.364485
4.900000000000001e-07,3.530758,0.358396
4.925e-07,3.523573,0.352398
4.95e-07,3.516593,0.346478
4.975e-07,3.509808,0.340625
5.000000000000001e-07,3.50321,0.334825
5.025000000000001e-07,3.49679,0.329066
5.05e-07,3.490535,0.323337
5.075e-07,3.484437,0.317623
5.1e-07,3.478482,0.311911
5.125000000000001e-07,3.472661,0.306188
5.15e-07,3.466957,0.300438
5.175e-07,3.461356,0.294647
5.2e-07,3.455842,0.2888
5.225000000000001e-07,3.450392,0.282879
5.250000000000001e-07,3.444979,0.276866
5.275e-07,3.439572,0.270741
5.3e-07,3.434127,0.264486
5.325e-07,3.428591,0.258088
5.350000000000001e-07,3.422889,0.251538
5.375e-07,3.416928,0.244852
5.4e-07,3.410592,0.238085
5.425e-07,3.403769,0.231359
5.450000000000001e-07,3.396401,0.224879
5.475e-07,3.388558,0.218883
5.5e-07,3.380439,0.213537
5.525e-07,3.37228,0.208864
5.550000000000001e-07,3.36426,0.204782
5.575000000000001e-07,3.356475,0.201173
5.6e-07,3.348958,0.197931
5.625e-07,3.341712,0.194974
5.65e-07,3.334725,0.19224
5.675000000000001e-07,3.327982,0.189686
5.7e-07,3.321464,0.187279
5.725e-07,3.315154,0.184997
5.75e-07,3.309037,0.182821
5.775000000000001e-07,3.303098,0.180737
5.800000000000001e-07,3.297327,0.178734
5.825e-07,3.291713,0.176804
5.85e-07,3.286245,0.174939
5.875e-07,3.280916,0.173136
5.900000000000001e-07,3.275717,0.171386
5.925e-07,3.270643,0.169688
5.95e-07,3.265685,0.168037
5.975e-07,3.26084,0.166431
6.000000000000001e-07,3.256101,0.164866
6.025000000000001e-07,3.251464,0.163341
6.05e-07,3.246925,0.161853
6.075e-07,3.242481,0.160401
6.100000000000001e-07,3.238125,0.158982
6.125000000000001e-07,3.233857,0.157596
6.15e-07,3.229672,0.156241
6.175e-07,3.225567,0.154915
6.2e-07,3.221541,0.153617
6.225000000000001e-07,3.217589,0.152347
6.25e-07,3.21371,0.151103
6.275e-07,3.209901,0.149884
6.3e-07,3.20616,0.14869
6.325000000000001e-07,3.202485,0.147518
6.350000000000001e-07,3.198874,0.146371
6.375e-07,3.195325,0.145244
6.4e-07,3.191837,0.144139
6.425e-07,3.188407,0.143054
6.450000000000001e-07,3.185034,0.14199
6.475e-07,3.181715,0.140944
6.5e-07,3.178452,0.139917
6.525e-07,3.175242,0.138909
6.550000000000001e-07,3.172083,0.137918
6.575000000000001e-07,3.168973,0.136944
6.6e-07,3.165911,0.135987
6.625e-07,3.162898,0.135047
6.650000000000001e-07,3.15993,0.134122
6.675000000000001e-07,3.157009,0.133212
6.7e-07,3.154131,0.132318
6.725e-07,3.151295,0.131438
6.75e-07,3.148502,0.130572
6.775000000000001e-07,3.14575,0.12972
6.800000000000001e-07,3.143039,0.128881
6.825e-07,3.140366,0.128056
6.85e-07,3.137733,0.127244
6.875000000000001e-07,3.135137,0.126443
6.900000000000001e-07,3.132576,0.125655
6.925e-07,3.130052,0.124879
6.95e-07,3.127564,0.124115
6.975e-07,3.125109,0.123362
7.000000000000001e-07,3.122688,0.12262
7.025e-07,3.120301,0.121889
7.05e-07,3.117946,0.121168
7.075e-07,3.115623,0.120458
7.100000000000001e-07,3.11333,0.119757
7.125000000000001e-07,3.111067,0.119068
7.15e-07,3.108835,0.118387
7.175e-07,3.106631,0.117716
7.200000000000001e-07,3.104457,0.117054
7.225000000000001e-07,3.102311,0.116402
7.25e-07,3.100192,0.115758
7.275e-07,3.0981,0.115122
7.3e-07,3.096035,0.114496
7.325000000000001e-07,3.093996,0.113877
7.350000000000001e-07,3.091983,0.113267
7.375e-07,3.089994,0.112665
7.4e-07,3.08803,0.11207
7.425000000000001e-07,3.086091,0.111484
7.450000000000001e-07,3.084175,0.110904
7.475e-07,3.082282,0.110333
7.5e-07,3.080412,0.109768
7.525e-07,3.078566,0.109211
7.550000000000001e-07,3.07674,0.10866
7.575000000000001e-07,3.074936,0.108116
7.6e-07,3.073155,0.107579
7.625e-07,3.071393,0.107049
7.650000000000001e-07,3.069653,0.106524
7.675000000000001e-07,3.067933,0.106007
7.7e-07,3.066232,0.105495
7.725e-07,3.064552,0.10499
7.750000000000001e-07,3.06289,0.10449
7.775000000000001e-07,3.061248,0.103996
7.8e-07,3.059623,0.103508
7.825e-07,3.058017,0.103026
7.85e-07,3.05643,0.102549
7.875000000000001e-07,3.05486,0.102078
7.900000000000001e-07,3.053307,0.101612
7.925e-07,3.051773,0.101152
7.95e-07,3.050255,0.100696
7.975000000000001e-07,3.048753,0.100246
8.000000000000001e-07,3.047266,0.0998
8.025e-07,3.045798,0.09936
8.05e-07,3.044344,0.098924
8.075e-07,3.042906,0.098493
8.100000000000001e-07,3.041483,0.098067
8.125000000000001e-07,3.040076,0.097645
8.15e-07,3.038684,0.097228
8.175e-07,3.037306,0.096815
8.200000000000001e-07,3.035943,0.096407
8.225000000000001e-07,3.034593,0.096003
8.25e-07,3.033258,0.095603
8.275e-07,3.031937,0.095207
8.300000000000001e-07,3.030629,0.094815
8.325000000000001e-07,3.029335,0.094428
8.35e-07,3.028054,0.094044
8.375e-07,3.026785,0.093664
8.4e-07,3.02553,0.093289
8.425000000000001e-07,3.024287,0.092916
8.450000000000001e-07,3.023057,0.092548
8.475e-07,3.021839,0.092183
8.5e-07,3.020633,0.091822
8.525000000000001e-07,3.019439,0.091464
8.550000000000001e-07,3.018257,0.09111
8.575e-07,3.017086,0.09076
8.6e-07,3.015927,0.090412
8.625000000000001e-07,3.01478,0.090068
8.650000000000001e-07,3.013643,0.089728
8.675000000000001e-07,3.012517,0.08939
8.7e-07,3.011402,0.089056
8.725e-07,3.010298,0.088725
8.750000000000001e-07,3.009204,0.088397
8.775000000000001e-07,3.008121,0.088072
8.8e-07,3.007048,0.08775
8.825e-07,3.005985,0.087431
8.850000000000001e-07,3.004931,0.087115
8.875000000000001e-07,3.003888,0.086802
8.900000000000001e-07,3.002854,0.086492
8.925e-07,3.001831,0.086184
8.95e-07,3.000816,0.08588
8.975000000000001e-07,2.999811,0.085578
9.000000000000001e-07,2.998815,0.085278
9.025e-07,2.997828,0.084982
9.05e-07,2.99685,0.084688
9.075000000000001e-07,2.995881,0.084396
9.100000000000001e-07,2.99492,0.084107
9.125e-07,2.993968,0.083821
9.15e-07,2.993025,0.083537
9.175000000000001e-07,2.992091,0.083256
9.200000000000001e-07,2.991164,0.082977
9.225000000000001e-07,2.990245,0.0827
9.25e-07,2.989335,0.082426
9.275e-07,2.988433,0.082154
9.300000000000001e-07,2.987538,0.081884
9.325000000000001e-07,2.986651,0.081617
9.35e-07,2.985773,0.081352
9.375e-07,2.984902,0.081089
9.400000000000001e-07,2.984037,0.080828
9.425000000000001e-07,2.983181,0.080569
9.450000000000001e-07,2.982332,0.080313
9.475e-07,2.981491,0.080058
9.5e-07,2.980656,0.079806
9.525000000000001e-07,2.979829,0.079555
9.55e-07,2.979007,0.079307
9.575000000000001e-07,2.978193,0.07906
9.600000000000001e-07,2.977387,0.078817
9.625e-07,2.976587,0.078574
9.65e-07,2.975792,0.078333
9.675e-07,2.975006,0.078095
9.7e-07,2.974226,0.077858
9.725e-07,2.973451,0.077623
9.75e-07,2.972684,0.077389
9.775e-07,2.971922,0.077159
9.800000000000001e-07,2.971167,0.076929
9.825000000000001e-07,2.970418,0.076701
9.85e-07,2.969675,0.076475
9.875e-07,2.968937,0.076251
9.9e-07,2.968207,0.076028
9.925e-07,2.967482,0.075807
9.95e-07,2.966763,0.075588
9.975e-07,2.966048,0.075371
1.0000000000000002e-06,2.965341,0.075155

File: solcore/future/material_data/sopra_nk/ALGAINP_AL/AGAINP70.csv
wavelength[m],n,k
2.2500000000000002e-07,1.557894,2.638763
2.2750000000000002e-07,1.59827,2.693468
2.3000000000000002e-07,1.643976,2.751373
2.3250000000000002e-07,1.696306,2.812361
2.3500000000000003e-07,1.756822,2.876044
2.375e-07,1.827368,2.941605
2.4000000000000003e-07,1.910009,3.00759
2.425e-07,2.006884,3.071648
2.4500000000000004e-07,2.119885,3.130239
2.475e-07,2.25007,3.178437
2.5000000000000004e-07,2.396785,3.209999
2.525e-07,2.556649,3.21802
2.55e-07,2.722792,3.196416
2.575e-07,2.885132,3.142045
2.6e-07,3.032239,3.056604
2.6250000000000003e-07,3.154135,2.947146
2.65e-07,3.245348,2.824162
2.6750000000000003e-07,3.305582,2.6987
2.7e-07,3.338716,2.57974
2.7250000000000004e-07,3.350767,2.473017
2.75e-07,3.348057,2.381185
2.7750000000000004e-07,3.336115,2.304641
2.8e-07,3.319266,2.242441
2.825e-07,3.300646,2.193001
2.85e-07,3.282418,2.154549
2.875e-07,3.266,2.125381
2.9000000000000003e-07,3.252293,2.103971
2.925e-07,3.241849,2.089008
2.9500000000000003e-07,3.235002,2.079395
2.975e-07,3.231954,2.074214
3.0000000000000004e-07,3.232846,2.07269
3.025e-07,3.237748,2.074277
3.0500000000000004e-07,3.246565,2.078954
3.075e-07,3.259985,2.084875
3.1e-07,3.277864,2.092245
3.125e-07,3.300406,2.100516
3.15e-07,3.327817,2.109105
3.1750000000000003e-07,3.360302,2.117351
3.2e-07,3.398032,2.124485
3.2250000000000004e-07,3.441104,2.129619
3.25e-07,3.489435,2.131733
3.2750000000000004e-07,3.542789,2.129718
3.3e-07,3.600647,2.122406
3.3250000000000005e-07,3.662177,2.10866
3.35e-07,3.726216,2.087477
3.375e-07,3.791287,2.058114
3.4000000000000003e-07,3.855688,2.020202
3.425e-07,3.917608,1.973834
3.4500000000000003e-07,3.975289,1.919592
3.475e-07,4.027201,1.858505
3.5000000000000004e-07,4.072161,1.791951
3.525e-07,4.109423,1.721512
3.5500000000000004e-07,4.138694,1.648813
3.575e-07,4.160085,1.575391
3.6000000000000005e-07,4.174035,1.502596
3.625e-07,4.181214,1.431527
3.65e-07,4.182421,1.363014
3.6750000000000003e-07,4.178508,1.297645
3.7e-07,4.170316,1.235779
3.7250000000000003e-07,4.15863,1.177602
3.75e-07,4.144162,1.123155
3.7750000000000004e-07,4.127531,1.072377
3.8e-07,4.109271,1.025142
3.8250000000000004e-07,4.089829,0.98127
3.85e-07,4.069576,0.940553
3.8750000000000005e-07,4.048811,0.902773
3.9e-07,4.027794,0.867735
3.925e-07,4.006712,0.835209
3.9500000000000003e-07,3.985723,0.804994
3.975e-07,3.964949,0.776896
4.0000000000000003e-07,3.944507,0.750746
4.025e-07,3.924246,0.726279
4.0500000000000004e-07,3.904012,0.703253
4.075e-07,3.884875,0.681991
4.1000000000000004e-07,3.866197,0.662062
4.125e-07,3.848034,0.643366
4.1500000000000005e-07,3.830395,0.625797
4.175e-07,3.813282,0.609259
4.2e-07,3.796697,0.593666
4.2250000000000003e-07,3.780631,0.578938
4.25e-07,3.765081,0.565001
4.2750000000000004e-07,3.750036,0.55179
4.3e-07,3.735483,0.539247
4.3250000000000004e-07,3.721413,0.527314
4.35e-07,3.707812,0.515942
4.3750000000000005e-07,3.694664,0.505087
4.4e-07,3.681958,0.494704
4.4250000000000005e-07,3.669679,0.484758
4.4500000000000003e-07,3.657813,0.475211
4.475e-07,3.646347,0.46603
4.5000000000000003e-07,3.635264,0.457186
4.525e-07,3.624551,0.448648
4.5500000000000004e-07,3.614199,0.440396
4.575e-07,3.604194,0.432402
4.6000000000000004e-07,3.59452,0.424643
4.625e-07,3.585167,0.417099
4.6500000000000005e-07,3.576122,0.409748
4.675e-07,3.567374,0.402573
4.7000000000000005e-07,3.558909,0.395555
4.7250000000000003e-07,3.550718,0.388677
4.75e-07,3.542788,0.381922
4.775e-07,3.535108,0.375275
4.800000000000001e-07,3.527668,0.368719
4.825e-07,3.520458,0.36224
4.85e-07,3.513464,0.355822
4.875e-07,3.506675,0.349451
4.900000000000001e-07,3.500082,0.343112
4.925e-07,3.49367,0.336788
4.95e-07,3.487428,0.330464
4.975e-07,3.481343,0.324125
5.000000000000001e-07,3.475398,0.317752
5.025000000000001e-07,3.469577,0.311327
5.05e-07,3.463861,0.304831
5.075e-07,3.458226,0.298242
5.1e-07,3.452646,0.291538
5.125000000000001e-07,3.447085,0.284695
5.15e-07,3.441496,0.277685
5.175e-07,3.435822,0.270484
5.2e-07,3.429984,0.263077
5.225000000000001e-07,3.423872,0.255458
5.250000000000001e-07,3.417343,0.247662
5.275e-07,3.410231,0.239797
5.3e-07,3.402402,0.232095
5.325e-07,3.39386,0.224882
5.350000000000001e-07,3.384823,0.218453
5.375e-07,3.375624,0.21291
5.4e-07,3.366549,0.208165
5.425e-07,3.357752,0.204056
5.450000000000001e-07,3.34929,0.200428
5.475e-07,3.341169,0.197163
5.5e-07,3.33337,0.194177
5.525e-07,3.325871,0.191411
5.550000000000001e-07,3.318647,0.188822
5.575000000000001e-07,3.311675,0.186378
5.6e-07,3.304935,0.184059
5.625e-07,3.298409,0.181845
5.65e-07,3.292079,0.179724
5.675000000000001e-07,3.285934,0.177685
5.7e-07,3.279961,0.17572
5.725e-07,3.274148,0.173822
5.75e-07,3.268488,0.171986
5.775000000000001e-07,3.262968,0.170204
5.800000000000001e-07,3.257586,0.168476
5.825e-07,3.252331,0.166797
5.85e-07,3.247198,0.165164
5.875e-07,3.242182,0.163573
5.900000000000001e-07,3.237277,0.162023
5.925e-07,3.232479,0.160512
5.95e-07,3.227782,0.159038
5.975e-07,3.223183,0.157598
6.000000000000001e-07,3.218679,0.156192
6.025000000000001e-07,3.214264,0.154818
6.05e-07,3.209937,0.153474
6.075e-07,3.205695,0.152159
6.100000000000001e-07,3.201533,0.150872
6.125000000000001e-07,3.197449,0.149613
6.15e-07,3.193443,0.148379
6.175e-07,3.189509,0.147171
6.2e-07,3.185647,0.145987
6.225000000000001e-07,3.181854,0.144826
6.25e-07,3.178128,0.143688
6.275e-07,3.174466,0.142572
6.3e-07,3.170868,0.141478
6.325000000000001e-07,3.16733,0.140403
6.350000000000001e-07,3.163853,0.139348
6.375e-07,3.160433,0.138313
6.4e-07,3.157071,0.137297
6.425e-07,3.153763,0.136299
6.450000000000001e-07,3.150507,0.135318
6.475e-07,3.147305,0.134355
6.5e-07,3.144153,0.133408
6.525e-07,3.141051,0.132477
6.550000000000001e-07,3.137998,0.131563
6.575000000000001e-07,3.134991,0.130663
6.6e-07,3.13203,0.129778
6.625e-07,3.129115,0.128908
6.650000000000001e-07,3.126243,0.128052
6.675000000000001e-07,3.123414,0.127211
6.7e-07,3.120627,0.126382
6.725e-07,3.11788,0.125566
6.75e-07,3.115174,0.124764
6.775000000000001e-07,3.112507,0.123974
6.800000000000001e-07,3.109878,0.123196
6.825e-07,3.107287,0.12243
6.85e-07,3.104732,0.121675
6.875000000000001e-07,3.102214,0.120932
6.900000000000001e-07,3.099729,0.120199
6.925e-07,3.097279,0.119478
6.95e-07,3.094864,0.118767
6.975e-07,3.092481,0.118067
7.000000000000001e-07,3.09013,0.117376
7.025e-07,3.087811,0.116696
7.05e-07,3.085523,0.116025
7.075e-07,3.083264,0.115364
7.100000000000001e-07,3.081036,0.114711
7.125000000000001e-07,3.078837,0.114068
7.15e-07,3.076666,0.113433
7.175e-07,3.074524,0.112807
7.200000000000001e-07,3.07241,0.11219
7.225000000000001e-07,3.070322,0.111581
7.25e-07,3.06826,0.110979
7.275e-07,3.066225,0.110387
7.3e-07,3.064216,0.109802
7.325000000000001e-07,3.062231,0.109224
7.350000000000001e-07,3.060271,0.108654
7.375e-07,3.058336,0.108091
7.4e-07,3.056423,0.107536
7.425000000000001e-07,3.054535,0.106987
7.450000000000001e-07,3.052668,0.106445
7.475e-07,3.050825,0.10591
7.5e-07,3.049003,0.105382
7.525e-07,3.047204,0.104861
7.550000000000001e-07,3.045424,0.104345
7.575000000000001e-07,3.043667,0.103836
7.6e-07,3.04193,0.103333
7.625e-07,3.040214,0.102837
7.650000000000001e-07,3.038517,0.102345
7.675000000000001e-07,3.036839,0.10186
7.7e-07,3.035181,0.101381
7.725e-07,3.033542,0.100907
7.750000000000001e-07,3.031922,0.100438
7.775000000000001e-07,3.030319,0.099975
7.8e-07,3.028735,0.099518
7.825e-07,3.027168,0.099066
7.85e-07,3.025619,0.098619
7.875000000000001e-07,3.024086,0.098176
7.900000000000001e-07,3.022572,0.097739
7.925e-07,3.021073,0.097307
7.95e-07,3.019591,0.096879
7.975000000000001e-07,3.018125,0.096456
8.000000000000001e-07,3.016675,0.096038
8.025e-07,3.01524,0.095623
8.05e-07,3.013821,0.095215
8.075e-07,3.012416,0.09481
8.100000000000001e-07,3.011026,0.094409
8.125000000000001e-07,3.009652,0.094013
8.15e-07,3.008292,0.093621
8.175e-07,3.006946,0.093233
8.200000000000001e-07,3.005614,0.092848
8.225000000000001e-07,3.004295,0.092468
8.25e-07,3.00299,0.092092
8.275e-07,3.001699,0.09172
8.300000000000001e-07,3.000421,0.091351
8.325000000000001e-07,2.999156,0.090986
8.35e-07,2.997903,0.090625
8.375e-07,2.996664,0.090268
8.4e-07,2.995436,0.089914
8.425000000000001e-07,2.99422,0.089564
8.450000000000001e-07,2.993017,0.089217
8.475e-07,2.991827,0.088873
8.5e-07,2.990647,0.088533
8.525000000000001e-07,2.989479,0.088196
8.550000000000001e-07,2.988323,0.087863
8.575e-07,2.987178,0.087532
8.6e-07,2.986044,0.087205
8.625000000000001e-07,2.984921,0.086881
8.650000000000001e-07,2.983809,0.086559
8.675000000000001e-07,2.982708,0.086242
8.7e-07,2.981616,0.085926
8.725e-07,2.980535,0.085614
8.750000000000001e-07,2.979465,0.085304
8.775000000000001e-07,2.978404,0.084998
8.8e-07,2.977354,0.084695
8.825e-07,2.976313,0.084394
8.850000000000001e-07,2.975283,0.084096
8.875000000000001e-07,2.974261,0.083801
8.900000000000001e-07,2.973248,0.083507
8.925e-07,2.972246,0.083217
8.95e-07,2.971253,0.08293
8.975000000000001e-07,2.970268,0.082644
9.000000000000001e-07,2.969293,0.082362
9.025e-07,2.968326,0.082082
9.05e-07,2.967368,0.081805
9.075000000000001e-07,2.966418,0.08153
9.100000000000001e-07,2.965477,0.081256
9.125e-07,2.964545,0.080986
9.15e-07,2.963621,0.080718
9.175000000000001e-07,2.962706,0.080452
9.200000000000001e-07,2.961797,0.080188
9.225000000000001e-07,2.960897,0.079927
9.25e-07,2.960004,0.079668
9.275e-07,2.959121,0.079411
9.300000000000001e-07,2.958244,0.079156
9.325000000000001e-07,2.957375,0.078903
9.35e-07,2.956514,0.078653
9.375e-07,2.955659,0.078404
9.400000000000001e-07,2.954813,0.078157
9.425000000000001e-07,2.953973,0.077913
9.450000000000001e-07,2.953141,0.07767
9.475e-07,2.952316,0.077429
9.5e-07,2.951497,0.07719
9.525000000000001e-07,2.950685,0.076953
9.55e-07,2.949881,0.076719
9.575000000000001e-07,2.949082,0.076486
9.600000000000001e-07,2.948291,0.076255
9.625e-07,2.947506,0.076025
9.65e-07,2.946728,0.075797
9.675e-07,2.945956,0.075571
9.7e-07,2.94519,0.075348
9.725e-07,2.944431,0.075125
9.75e-07,2.943677,0.074905
9.775e-07,2.94293,0.074685
9.800000000000001e-07,2.94219,0.074469
9.825000000000001e-07,2.941454,0.074253
9.85e-07,2.940725,0.074039
9.875e-07,2.940002,0.073826
9.9e-07,2.939284,0.073616
9.925e-07,2.938573,0.073406
9.95e-07,2.937867,0.073198
9.975e-07,2.937166,0.072993
1.0000000000000002e-06,2.936471,0.072788
