Repository: qpv-research-group/solcore5

<!-- ALL-CONTRIBUTORS-BADGE:START - Do not remove or modify this section -->
<!-- ALL-CONTRIBUTORS-BADGE:END -->

Solcore
=======

**Solcore** was born as a modular set of tools, written (almost) entirely in Python 3, to address some of the task we had to solve more. With time, however, it has evolved as a complete semiconductor solver able of modelling the optical and electrical properties of a wide range of solar cells, from quantum well devices to multi-junction solar cells.

Please, visit [Solcore\'s Documentation](http://docs.solcore.solar), the [Tutorial](docs/source/Examples/tutorial.rst) for a step-by-step example of how to use *Solcore* to model a solar cell and also check the [Examples folder](examples) for more specific information and examples of usage.

File: solcore/future/material_data/sopra_nk/GAAS_T/GAAS031T.csv
wavelength[m],n,k
2.75829102e-07,3.9976,2.9494
2.76752637e-07,4.0187,2.9214
2.77682377e-07,4.0316,2.8896
2.78618385e-07,4.0352,2.8496
2.7956072400000003e-07,4.0475,2.7935
2.8050946e-07,4.053,2.7291
2.81464657e-07,4.0478,2.6619
2.82426381e-07,4.0419,2.6086
2.833947e-07,4.0271,2.5531
2.84369682e-07,4.0109,2.5119
2.8535139500000003e-07,4.0017,2.4753
2.86339911e-07,3.9936,2.4404
2.87335298e-07,3.9776,2.3958
2.88337631e-07,3.968,2.3503
2.8934698100000004e-07,3.9611,2.3136
2.9036342200000004e-07,3.9544,2.2716
2.9138703e-07,3.9385,2.2334
2.9241788000000006e-07,3.9204,2.2085
2.9345605e-07,3.8884,2.186
2.9450161800000004e-07,3.8614,2.1676
2.95554663e-07,3.8368,2.1513
2.9661526600000005e-07,3.8114,2.1279
2.97683509e-07,3.7902,2.1042
2.9875947300000006e-07,3.7741,2.0828
2.9984324400000003e-07,3.7527,2.0644
3.0093490600000004e-07,3.7449,2.0512
3.02034546e-07,3.7316,2.0321
3.03142253e-07,3.7164,2.0153
3.04258114e-07,3.6976,2.0098
3.0538222000000006e-07,3.6832,2.0059
3.06514663e-07,3.6668,2.0014
3.07655537e-07,3.6529,1.9983
3.08804935e-07,3.6418,1.9939
3.09962953e-07,3.633,1.9878
3.1112969e-07,3.6197,1.9814
3.12305243e-07,3.6156,1.9754
3.13489712e-07,3.6064,1.9648
3.1468320100000003e-07,3.5987,1.9583
3.15885812e-07,3.5909,1.9526
3.1709765e-07,3.5791,1.9499
3.18318822e-07,3.5669,1.9534
3.1954943600000004e-07,3.558,1.9563
3.2078960200000004e-07,3.5502,1.9582
3.22039432e-07,3.5503,1.962
3.23299039e-07,3.5469,1.9631
3.24568537e-07,3.5426,1.9623
3.25848045e-07,3.5421,1.9626
3.27137682e-07,3.5417,1.9569
3.28437566e-07,3.5389,1.9565
3.29747823e-07,3.5324,1.9504
3.3106857500000003e-07,3.5378,1.9582
3.3239995e-07,3.5317,1.9679
3.3374207600000004e-07,3.5253,1.976
3.35095085e-07,3.52,1.9814
3.3645910800000003e-07,3.5202,1.9847
3.37834281e-07,3.5179,1.9865
3.39220742e-07,3.5281,1.9931
3.4061863e-07,3.528,1.9903
3.42028086e-07,3.5279,1.9905
3.43449256e-07,3.5319,1.9871
3.4488228500000003e-07,3.5355,1.9945
3.46327322e-07,3.5352,2.0045
3.4778452e-07,3.5392,2.0094
3.49254032e-07,3.5437,2.015
3.50736015e-07,3.5491,2.0223
3.5223062900000003e-07,3.5537,2.0324
3.5373803500000006e-07,3.559,2.0416
3.5525839900000004e-07,3.5664,2.0514
3.5679188900000003e-07,3.573,2.0596
3.58338674e-07,3.5827,2.0682
3.5989893e-07,3.5919,2.0774
3.61472832e-07,3.6037,2.0866
3.6306056000000004e-07,3.6168,2.0976
3.6466229800000006e-07,3.6288,2.1092
3.66278231e-07,3.6424,2.123
3.6790855e-07,3.6572,2.1366
3.6955344600000003e-07,3.6718,2.1494
3.7121311800000003e-07,3.6867,2.1629
3.7288776300000004e-07,3.7031,2.1764
3.74577587e-07,3.7228,2.1909
3.7628279600000006e-07,3.743,2.2065
3.78003601e-07,3.7663,2.2229
3.7974021800000003e-07,3.7923,2.2419
3.8149286600000003e-07,3.8204,2.2617
3.8326176600000006e-07,3.8553,2.2855
3.85047147e-07,3.898,2.3087
3.8684924000000005e-07,3.9485,2.3325
3.8866828e-07,4.0102,2.3506
3.90504508e-07,4.0801,2.3613
3.92358169e-07,4.1571,2.3587
3.9422951100000003e-07,4.2344,2.3405
3.9611879000000003e-07,4.3079,2.3087
3.98026264e-07,4.3718,2.265
3.99952198e-07,4.4243,2.2164
4.0189686e-07,4.4638,2.1687
4.03860525e-07,4.4928,2.1238
4.0584347400000004e-07,4.5153,2.086
4.0784599100000006e-07,4.5339,2.0553
4.09868368e-07,4.5509,2.035
4.11910901e-07,4.5709,2.0257
4.13973894e-07,4.5998,2.0261
4.1605765500000005e-07,4.6493,2.0314
4.1816250000000005e-07,4.7202,2.0325
4.2028875000000003e-07,4.8138,2.0209
4.2243673400000003e-07,4.9219,1.982
4.24606785e-07,5.0326,1.9085
4.26799247e-07,5.1298,1.8003
4.2901446800000006e-07,5.2005,1.6654
4.3125280400000006e-07,5.2316,1.5206
4.3351462e-07,5.23,1.3853
4.3580028600000006e-07,5.2078,1.2631
4.38110181e-07,5.1741,1.1569
4.404446940000001e-07,5.1328,1.0686
4.42804219e-07,5.0905,0.99374
4.4518916100000006e-07,5.0465,0.93045
4.4759993200000003e-07,5.0019,0.87401
4.50036956e-07,4.9593,0.82303
4.5250066200000003e-07,4.918,0.77714
4.5499149100000004e-07,4.8738,0.73886
4.57509894e-07,4.8334,0.7031
4.6005633100000004e-07,4.7938,0.67069
4.6263127300000007e-07,4.7561,0.64134
4.6523520200000007e-07,4.7203,0.61523
4.67868609e-07,4.6874,0.59074
4.70531997e-07,4.6558,0.56897
4.7322588300000006e-07,4.6246,0.54787
4.75950792e-07,4.5958,0.527
4.787072640000001e-07,4.5666,0.50867
4.8149585e-07,4.5378,0.49088
4.84317114e-07,4.5088,0.47451
4.87171636e-07,4.481,0.45965
4.900600050000001e-07,4.4548,0.44509
4.92982828e-07,4.4295,0.4326
4.95940725e-07,4.4046,0.4196
4.98934331e-07,4.3806,0.40758
5.01964297e-07,4.3571,0.39668
5.05031288e-07,4.3345,0.38542
5.081359890000001e-07,4.3123,0.37483
5.11279098e-07,4.291,0.3646
5.14461333e-07,4.2697,0.35556
5.176834290000001e-07,4.2506,0.3472
5.2094614e-07,4.2312,0.33879
5.24250238e-07,4.2123,0.32926
5.27596516e-07,4.1941,0.3189
5.30985787e-07,4.1767,0.30866
5.344188850000001e-07,4.1597,0.30107
5.37896665e-07,4.1425,0.29427
5.41420006e-07,4.1258,0.28817
5.449898080000001e-07,4.11,0.28371
5.48606997e-07,4.0954,0.28017
5.52272522e-07,4.0811,0.27701
5.5598736e-07,4.0666,0.27407
5.59752511e-07,4.0526,0.26975
5.63569006e-07,4.0399,0.26383
5.67437901e-07,4.0273,0.25888
5.71360282e-07,4.0151,0.25389
5.75337268e-07,4.0028,0.24878
5.793700060000001e-07,3.9913,0.24396
5.834596770000001e-07,3.9792,0.23926
5.87607494e-07,3.9676,0.23401
5.91814708e-07,3.9556,0.22931
5.96082602e-07,3.9441,0.22601
6.004125e-07,3.9331,0.22071
6.04805762e-07,3.9228,0.21508
6.0926379e-07,3.9125,0.21077
6.13788026e-07,3.9028,0.20549
6.18379957e-07,3.8934,0.20196
6.230411120000001e-07,3.8844,0.19885
6.2777307e-07,3.8745,0.1974
6.325774560000001e-07,3.8656,0.19488
6.374559450000001e-07,3.8569,0.19394
6.424102660000001e-07,3.8487,0.19386
6.474422e-07,3.8409,0.19199
6.52553586e-07,3.8335,0.18686
6.5774632e-07,3.8258,0.182
6.630223600000001e-07,3.8186,0.17683
6.683837270000001e-07,3.8123,0.17241
6.73832507e-07,3.806,0.16604
6.793708560000001e-07,3.8003,0.16203
6.85001002e-07,3.7944,0.15826
6.90725244e-07,3.7892,0.15607
6.965459620000001e-07,3.7834,0.15367
7.02465616e-07,3.7778,0.14989
7.084867500000001e-07,3.771,0.14294
7.14611996e-07,3.7621,0.13622
7.208440770000001e-07,3.7532,0.12943
7.271858140000001e-07,3.7446,0.12153
7.33640126e-07,3.7372,0.11697
7.402100380000001e-07,3.7385,0.12367
7.468986820000001e-07,3.7215,0.11967
7.53709309e-07,3.7064,0.11056
7.60645284e-07,3.695,0.099292
7.677101010000001e-07,3.687,0.086629
7.74907383e-07,3.682,0.078076
7.822408910000001e-07,3.6797,0.075276
7.89714531e-07,3.6781,0.074457
7.97332356e-07,3.6783,0.078797
8.050985800000001e-07,3.6788,0.09448
8.13017582e-07,3.6707,0.089199
8.210939160000001e-07,3.6608,0.072478
8.293323160000001e-07,3.6591,0.066012
8.37737711e-07,3.6578,0.055379
8.463152310000001e-07,3.6575,0.049715
8.55070216e-07,3.6619,0.033767
8.640082320000001e-07,3.6611,0.030247
8.7313508e-07,3.6538,0.033067
8.82456806e-07,3.6412,0.043042
8.919797220000001e-07,3.6245,0.05798
9.01710409e-07,3.6096,0.055718
9.116557450000001e-07,3.5877,0.075753
9.21822909e-07,3.5722,0.10509
9.322194080000001e-07,3.5571,0.12557
9.4285309e-07,3.5482,0.14431
9.53732164e-07,3.5429,0.14177
9.648652240000001e-07,3.5376,0.13927
9.7626127e-07,3.5325,0.13683
9.87929731e-07,3.5275,0.13444
9.998804940000001e-07,3.5227,0.1321

File: solcore/future/material_data/sopra_nk/GAAS_T/GAAS041T.csv
wavelength[m],n,k
2.75829102e-07,3.9548,2.9794
2.76752637e-07,3.9921,2.9361
2.77682377e-07,4.0251,2.9053
2.78618385e-07,4.0422,2.8495
2.7956072400000003e-07,4.0462,2.7878
2.8050946e-07,4.0464,2.727
2.81464657e-07,4.0357,2.6733
2.82426381e-07,4.0405,2.6148
2.833947e-07,4.0256,2.5763
2.84369682e-07,4.0075,2.5267
2.8535139500000003e-07,3.9904,2.4866
2.86339911e-07,3.9833,2.4384
2.87335298e-07,3.9637,2.3916
2.88337631e-07,3.9505,2.3416
2.8934698100000004e-07,3.9347,2.299
2.9036342200000004e-07,3.9268,2.2675
2.9138703e-07,3.9162,2.2449
2.9241788000000006e-07,3.8985,2.2277
2.9345605e-07,3.8765,2.2027
2.9450161800000004e-07,3.8577,2.1775
2.95554663e-07,3.8352,2.1591
2.9661526600000005e-07,3.8131,2.1369
2.97683509e-07,3.7892,2.114
2.9875947300000006e-07,3.7759,2.101
2.9984324400000003e-07,3.755,2.0835
3.0093490600000004e-07,3.7428,2.072
3.02034546e-07,3.7289,2.0573
3.03142253e-07,3.7148,2.0442
3.04258114e-07,3.7005,2.026
3.0538222000000006e-07,3.6881,2.0143
3.06514663e-07,3.677,2.0031
3.07655537e-07,3.6672,1.9905
3.08804935e-07,3.6556,1.9836
3.09962953e-07,3.641,1.9794
3.1112969e-07,3.6246,1.9732
3.12305243e-07,3.6101,1.9702
3.13489712e-07,3.5976,1.9689
3.1468320100000003e-07,3.5859,1.9673
3.15885812e-07,3.5807,1.9645
3.1709765e-07,3.572,1.9659
3.18318822e-07,3.5671,1.9683
3.1954943600000004e-07,3.5632,1.9729
3.2078960200000004e-07,3.5547,1.9738
3.22039432e-07,3.5474,1.9682
3.23299039e-07,3.5452,1.9647
3.24568537e-07,3.5417,1.9604
3.25848045e-07,3.5403,1.9641
3.27137682e-07,3.5368,1.9634
3.28437566e-07,3.5374,1.9655
3.29747823e-07,3.5339,1.9643
3.3106857500000003e-07,3.5311,1.9609
3.3239995e-07,3.5296,1.9571
3.3374207600000004e-07,3.5233,1.9563
3.35095085e-07,3.5175,1.9562
3.3645910800000003e-07,3.5171,1.9573
3.37834281e-07,3.5167,1.9629
3.39220742e-07,3.5211,1.9692
3.4061863e-07,3.5224,1.9734
3.42028086e-07,3.5258,1.9818
3.43449256e-07,3.5287,1.9886
3.4488228500000003e-07,3.5302,1.9916
3.46327322e-07,3.5346,1.9951
3.4778452e-07,3.5366,2.0062
3.49254032e-07,3.5402,2.0137
3.50736015e-07,3.5449,2.0209
3.5223062900000003e-07,3.5509,2.0296
3.5373803500000006e-07,3.5568,2.0387
3.5525839900000004e-07,3.5636,2.048
3.5679188900000003e-07,3.5711,2.0565
3.58338674e-07,3.5792,2.0655
3.5989893e-07,3.5884,2.0754
3.61472832e-07,3.5986,2.0867
3.6306056000000004e-07,3.6104,2.0975
3.6466229800000006e-07,3.6224,2.1082
3.66278231e-07,3.6353,2.1202
3.6790855e-07,3.6493,2.1332
3.6955344600000003e-07,3.664,2.1455
3.7121311800000003e-07,3.6796,2.1588
3.7288776300000004e-07,3.6962,2.1729
3.74577587e-07,3.7146,2.1875
3.7628279600000006e-07,3.7341,2.204
3.78003601e-07,3.7569,2.2203
3.7974021800000003e-07,3.7827,2.2391
3.8149286600000003e-07,3.8115,2.2602
3.8326176600000006e-07,3.8464,2.2827
3.85047147e-07,3.8881,2.3057
3.8684924000000005e-07,3.9373,2.3273
3.8866828e-07,3.9966,2.3448
3.90504508e-07,4.0644,2.3565
3.92358169e-07,4.1367,2.3567
3.9422951100000003e-07,4.2116,2.3442
3.9611879000000003e-07,4.2848,2.3174
3.98026264e-07,4.3492,2.2817
3.99952198e-07,4.4039,2.2366
4.0189686e-07,4.4465,2.1885
4.03860525e-07,4.4791,2.143
4.0584347400000004e-07,4.5047,2.1029
4.0784599100000006e-07,4.5252,2.0687
4.09868368e-07,4.5438,2.0444
4.11910901e-07,4.5624,2.0292
4.13973894e-07,4.5887,2.0231
4.1605765500000005e-07,4.6322,2.0236
4.1816250000000005e-07,4.693,2.0262
4.2028875000000003e-07,4.7768,2.0189
4.2243673400000003e-07,4.8782,1.9894
4.24606785e-07,4.9887,1.9286
4.26799247e-07,5.0938,1.8351
4.2901446800000006e-07,5.1733,1.7114
4.3125280400000006e-07,5.2217,1.5704
4.3351462e-07,5.2334,1.4318
4.3580028600000006e-07,5.2189,1.3042
4.38110181e-07,5.1878,1.1935
4.404446940000001e-07,5.1464,1.1017
4.42804219e-07,5.103,1.0242
4.4518916100000006e-07,5.0583,0.95713
4.4759993200000003e-07,5.0144,0.89956
4.50036956e-07,4.971,0.84933
4.5250066200000003e-07,4.9279,0.80291
4.5499149100000004e-07,4.8875,0.75972
4.57509894e-07,4.8469,0.72347
4.6005633100000004e-07,4.8088,0.68882
4.6263127300000007e-07,4.7701,0.65905
4.6523520200000007e-07,4.7341,0.63038
4.67868609e-07,4.6992,0.60511
4.70531997e-07,4.6664,0.58143
4.7322588300000006e-07,4.6351,0.5599
4.75950792e-07,4.6044,0.5389
4.787072640000001e-07,4.5748,0.51962
4.8149585e-07,4.5459,0.50163
4.84317114e-07,4.5174,0.48515
4.87171636e-07,4.4905,0.46946
4.900600050000001e-07,4.4636,0.45562
4.92982828e-07,4.4389,0.44005
4.95940725e-07,4.4127,0.42734
4.98934331e-07,4.3893,0.41233
5.01964297e-07,4.3658,0.40022
5.05031288e-07,4.3429,0.38724
5.081359890000001e-07,4.3211,0.37773
5.11279098e-07,4.3006,0.366
5.14461333e-07,4.2795,0.35732
5.176834290000001e-07,4.2593,0.34857
5.2094614e-07,4.239,0.34161
5.24250238e-07,4.22,0.3314
5.27596516e-07,4.2006,0.32395
5.30985787e-07,4.1829,0.31571
5.344188850000001e-07,4.1653,0.30886
5.37896665e-07,4.1484,0.30254
5.41420006e-07,4.1322,0.29713
5.449898080000001e-07,4.1165,0.29157
5.48606997e-07,4.1008,0.2884
5.52272522e-07,4.086,0.28294
5.5598736e-07,4.0713,0.27872
5.59752511e-07,4.0576,0.27111
5.63569006e-07,4.0444,0.26621
5.67437901e-07,4.0316,0.26208
5.71360282e-07,4.019,0.25583
5.75337268e-07,4.0069,0.25129
5.793700060000001e-07,3.9945,0.24554
5.834596770000001e-07,3.9826,0.24252
5.87607494e-07,3.9708,0.23759
5.91814708e-07,3.9585,0.2331
5.96082602e-07,3.9466,0.23023
6.004125e-07,3.9352,0.22527
6.04805762e-07,3.9245,0.22134
6.0926379e-07,3.9142,0.21785
6.13788026e-07,3.9042,0.21368
6.18379957e-07,3.8947,0.20973
6.230411120000001e-07,3.8851,0.20477
6.2777307e-07,3.8761,0.20257
6.325774560000001e-07,3.8671,0.19958
6.374559450000001e-07,3.8583,0.19724
6.424102660000001e-07,3.8502,0.1943
6.474422e-07,3.8421,0.19232
6.52553586e-07,3.8348,0.18889
6.5774632e-07,3.8277,0.18574
6.630223600000001e-07,3.8203,0.18248
6.683837270000001e-07,3.8137,0.17799
6.73832507e-07,3.8077,0.17188
6.793708560000001e-07,3.8014,0.1679
6.85001002e-07,3.7964,0.16351
6.90725244e-07,3.7914,0.16093
6.965459620000001e-07,3.7864,0.15531
7.02465616e-07,3.7801,0.15086
7.084867500000001e-07,3.7732,0.1449
7.14611996e-07,3.7652,0.13873
7.208440770000001e-07,3.7573,0.13423
7.271858140000001e-07,3.7483,0.12652
7.33640126e-07,3.7399,0.11917
7.402100380000001e-07,3.7315,0.1121
7.468986820000001e-07,3.7244,0.10958
7.53709309e-07,3.7165,0.10901
7.60645284e-07,3.7106,0.10832
7.677101010000001e-07,3.7048,0.10975
7.74907383e-07,3.6973,0.10728
7.822408910000001e-07,3.6908,0.10459
7.89714531e-07,3.6841,0.10242
7.97332356e-07,3.6817,0.099509
8.050985800000001e-07,3.6756,0.091526
8.13017582e-07,3.67,0.080235
8.210939160000001e-07,3.6641,0.072192
8.293323160000001e-07,3.6603,0.067955
8.37737711e-07,3.6584,0.07032
8.463152310000001e-07,3.6573,0.069111
8.55070216e-07,3.6579,0.058148
8.640082320000001e-07,3.6562,0.055309
8.7313508e-07,3.6507,0.058274
8.82456806e-07,3.6419,0.06708
8.919797220000001e-07,3.6273,0.072974
9.01710409e-07,3.6082,0.082298
9.116557450000001e-07,3.5871,0.097421
9.21822909e-07,3.5696,0.11282
9.322194080000001e-07,3.5576,0.13303
9.4285309e-07,3.5457,0.13938
9.53732164e-07,3.5404,0.13662
9.648652240000001e-07,3.5352,0.13393
9.7626127e-07,3.5302,0.13128
9.87929731e-07,3.5252,0.1287
9.998804940000001e-07,3.5205,0.12617

File: solcore/future/material_data/sopra_nk/GAAS_T/GAAS060T.csv
wavelength[m],n,k
2.75829102e-07,3.9389,3.0071
2.76752637e-07,3.9736,2.9584
2.77682377e-07,3.9996,2.9242
2.78618385e-07,4.0102,2.8854
2.7956072400000003e-07,4.0286,2.8312
2.8050946e-07,4.0452,2.7728
2.81464657e-07,4.038,2.713
2.82426381e-07,4.0195,2.651
2.833947e-07,4.0159,2.597
2.84369682e-07,4.0033,2.5502
2.8535139500000003e-07,3.9886,2.4998
2.86339911e-07,3.9765,2.4578
2.87335298e-07,3.9653,2.419
2.88337631e-07,3.9466,2.3757
2.8934698100000004e-07,3.9341,2.3381
2.9036342200000004e-07,3.9251,2.2991
2.9138703e-07,3.908,2.268
2.9241788000000006e-07,3.8973,2.2458
2.9345605e-07,3.8833,2.2208
2.9450161800000004e-07,3.8658,2.204
2.95554663e-07,3.8447,2.1813
2.9661526600000005e-07,3.8209,2.1614
2.97683509e-07,3.8009,2.1313
2.9875947300000006e-07,3.7764,2.1096
2.9984324400000003e-07,3.7593,2.093
3.0093490600000004e-07,3.7426,2.0777
3.02034546e-07,3.7284,2.0657
3.03142253e-07,3.7143,2.0569
3.04258114e-07,3.7,2.0487
3.0538222000000006e-07,3.6886,2.0417
3.06514663e-07,3.6737,2.0294
3.07655537e-07,3.6637,2.0207
3.08804935e-07,3.6556,2.0061
3.09962953e-07,3.6446,1.9988
3.1112969e-07,3.6328,1.9921
3.12305243e-07,3.6211,1.9881
3.13489712e-07,3.6096,1.9815
3.1468320100000003e-07,3.598,1.9787
3.15885812e-07,3.5893,1.9761
3.1709765e-07,3.5808,1.9773
3.18318822e-07,3.5716,1.9757
3.1954943600000004e-07,3.5654,1.9733
3.2078960200000004e-07,3.5592,1.9738
3.22039432e-07,3.5526,1.9799
3.23299039e-07,3.544,1.9802
3.24568537e-07,3.5411,1.9843
3.25848045e-07,3.5355,1.982
3.27137682e-07,3.5318,1.9816
3.28437566e-07,3.5315,1.98
3.29747823e-07,3.5297,1.9829
3.3106857500000003e-07,3.5207,1.9834
3.3239995e-07,3.5192,1.985
3.3374207600000004e-07,3.513,1.9855
3.35095085e-07,3.5092,1.9872
3.3645910800000003e-07,3.5064,1.9821
3.37834281e-07,3.5097,1.9808
3.39220742e-07,3.5119,1.9795
3.4061863e-07,3.5177,1.9798
3.42028086e-07,3.5253,1.9819
3.43449256e-07,3.5292,1.989
3.4488228500000003e-07,3.5289,1.9987
3.46327322e-07,3.5363,2.0075
3.4778452e-07,3.5369,2.0131
3.49254032e-07,3.5421,2.0198
3.50736015e-07,3.5466,2.0261
3.5223062900000003e-07,3.5524,2.0317
3.5373803500000006e-07,3.5581,2.0382
3.5525839900000004e-07,3.5651,2.0445
3.5679188900000003e-07,3.5711,2.051
3.58338674e-07,3.5778,2.0597
3.5989893e-07,3.5856,2.0695
3.61472832e-07,3.5943,2.0803
3.6306056000000004e-07,3.605,2.0926
3.6466229800000006e-07,3.6171,2.1035
3.66278231e-07,3.6301,2.115
3.6790855e-07,3.6441,2.1256
3.6955344600000003e-07,3.6587,2.1376
3.7121311800000003e-07,3.6741,2.1493
3.7288776300000004e-07,3.6896,2.1609
3.74577587e-07,3.7079,2.1746
3.7628279600000006e-07,3.7284,2.1901
3.78003601e-07,3.7497,2.206
3.7974021800000003e-07,3.7755,2.2227
3.8149286600000003e-07,3.8035,2.2395
3.8326176600000006e-07,3.8358,2.2578
3.85047147e-07,3.8725,2.2774
3.8684924000000005e-07,3.9152,2.2981
3.8866828e-07,3.9665,2.3159
3.90504508e-07,4.0255,2.3297
3.92358169e-07,4.0916,2.3371
3.9422951100000003e-07,4.1617,2.3335
3.9611879000000003e-07,4.2322,2.316
3.98026264e-07,4.3,2.2873
3.99952198e-07,4.3593,2.2479
4.0189686e-07,4.4081,2.2034
4.03860525e-07,4.4473,2.1584
4.0584347400000004e-07,4.4778,2.1145
4.0784599100000006e-07,4.5045,2.0766
4.09868368e-07,4.5267,2.0464
4.11910901e-07,4.5464,2.0242
4.13973894e-07,4.569,2.0114
4.1605765500000005e-07,4.6028,2.0064
4.1816250000000005e-07,4.6498,2.0077
4.2028875000000003e-07,4.7176,2.0052
4.2243673400000003e-07,4.8034,1.9895
4.24606785e-07,4.9023,1.9501
4.26799247e-07,5.0051,1.8798
4.2901446800000006e-07,5.0965,1.7779
4.3125280400000006e-07,5.1622,1.6516
4.3351462e-07,5.1949,1.5157
4.3580028600000006e-07,5.1982,1.385
4.38110181e-07,5.1798,1.2665
4.404446940000001e-07,5.1495,1.1635
4.42804219e-07,5.1114,1.0804
4.4518916100000006e-07,5.0717,1.0068
4.4759993200000003e-07,5.0307,0.94224
4.50036956e-07,4.9906,0.8849
4.5250066200000003e-07,4.9486,0.83205
4.5499149100000004e-07,4.9073,0.78749
4.57509894e-07,4.8674,0.74561
4.6005633100000004e-07,4.8277,0.70911
4.6263127300000007e-07,4.7883,0.6773
4.6523520200000007e-07,4.7528,0.64643
4.67868609e-07,4.7166,0.62493
4.70531997e-07,4.682,0.60022
4.7322588300000006e-07,4.6496,0.57679
4.75950792e-07,4.6187,0.5555
4.787072640000001e-07,4.5879,0.53587
4.8149585e-07,4.559,0.51749
4.84317114e-07,4.5314,0.49773
4.87171636e-07,4.504,0.48127
4.900600050000001e-07,4.4767,0.46593
4.92982828e-07,4.4517,0.44847
4.95940725e-07,4.4255,0.43582
4.98934331e-07,4.3999,0.42242
5.01964297e-07,4.3761,0.40894
5.05031288e-07,4.353,0.39546
5.081359890000001e-07,4.3307,0.38313
5.11279098e-07,4.3096,0.37126
5.14461333e-07,4.2888,0.36115
5.176834290000001e-07,4.2682,0.35345
5.2094614e-07,4.2483,0.34461
5.24250238e-07,4.2293,0.33471
5.27596516e-07,4.2105,0.32874
5.30985787e-07,4.1922,0.32167
5.344188850000001e-07,4.1744,0.31317
5.37896665e-07,4.1571,0.30544
5.41420006e-07,4.1404,0.29886
5.449898080000001e-07,4.1239,0.293
5.48606997e-07,4.1079,0.28787
5.52272522e-07,4.0927,0.28442
5.5598736e-07,4.0784,0.27915
5.59752511e-07,4.0647,0.27368
5.63569006e-07,4.0516,0.26973
5.67437901e-07,4.0385,0.26471
5.71360282e-07,4.0255,0.26004
5.75337268e-07,4.0127,0.25626
5.793700060000001e-07,4.0005,0.25076
5.834596770000001e-07,3.9886,0.246
5.87607494e-07,3.9765,0.24131
5.91814708e-07,3.9648,0.23732
5.96082602e-07,3.9535,0.2327
6.004125e-07,3.9426,0.2276
6.04805762e-07,3.9314,0.22338
6.0926379e-07,3.9206,0.21925
6.13788026e-07,3.9105,0.21448
6.18379957e-07,3.9007,0.211
6.230411120000001e-07,3.8912,0.20738
6.2777307e-07,3.8816,0.20493
6.325774560000001e-07,3.8721,0.20233
6.374559450000001e-07,3.8633,0.19939
6.424102660000001e-07,3.8541,0.19658
6.474422e-07,3.8457,0.1936
6.52553586e-07,3.8379,0.19038
6.5774632e-07,3.8304,0.19023
6.630223600000001e-07,3.824,0.18609
6.683837270000001e-07,3.8172,0.18606
6.73832507e-07,3.8107,0.18255
6.793708560000001e-07,3.8044,0.17939
6.85001002e-07,3.7987,0.17516
6.90725244e-07,3.7938,0.16873
6.965459620000001e-07,3.7877,0.16215
7.02465616e-07,3.782,0.15413
7.084867500000001e-07,3.7761,0.14938
7.14611996e-07,3.7687,0.14339
7.208440770000001e-07,3.7609,0.1347
7.271858140000001e-07,3.7526,0.13275
7.33640126e-07,3.744,0.12928
7.402100380000001e-07,3.7358,0.12713
7.468986820000001e-07,3.7266,0.1212
7.53709309e-07,3.7198,0.12043
7.60645284e-07,3.7125,0.12081
7.677101010000001e-07,3.7062,0.12097
7.74907383e-07,3.6988,0.11881
7.822408910000001e-07,3.6939,0.1149
7.89714531e-07,3.6882,0.11133
7.97332356e-07,3.6823,0.11157
8.050985800000001e-07,3.6769,0.10931
8.13017582e-07,3.68,0.11381
8.210939160000001e-07,3.6697,0.093388
8.293323160000001e-07,3.6626,0.081076
8.37737711e-07,3.6598,0.067609
8.463152310000001e-07,3.6601,0.058501
8.55070216e-07,3.6638,0.045552
8.640082320000001e-07,3.6655,0.039664
8.7313508e-07,3.6632,0.039243
8.82456806e-07,3.6533,0.048923
8.919797220000001e-07,3.6403,0.063682
9.01710409e-07,3.626,0.087971
9.116557450000001e-07,3.6055,0.09157
9.21822909e-07,3.5861,0.10576
9.322194080000001e-07,3.5689,0.11953
9.4285309e-07,3.5554,0.13268
9.53732164e-07,3.5502,0.13008
9.648652240000001e-07,3.5451,0.12753
9.7626127e-07,3.5376,0.12683
9.87929731e-07,3.5353,0.12259
9.998804940000001e-07,3.5306,0.1202

File: solcore/future/material_data/sopra_nk/GAAS_T/GAAS081T.csv
wavelength[m],n,k
2.75829102e-07,3.9039,2.9898
2.76752637e-07,3.9235,2.9471
2.77682377e-07,3.9414,2.9203
2.78618385e-07,3.9601,2.8738
2.7956072400000003e-07,3.9738,2.8284
2.8050946e-07,3.9939,2.7798
2.81464657e-07,3.9928,2.7252
2.82426381e-07,3.9948,2.6784
2.833947e-07,3.9953,2.6249
2.84369682e-07,3.9942,2.5748
2.8535139500000003e-07,3.9848,2.5182
2.86339911e-07,3.9683,2.4823
2.87335298e-07,3.9569,2.4351
2.88337631e-07,3.9475,2.3947
2.8934698100000004e-07,3.9414,2.363
2.9036342200000004e-07,3.9314,2.3321
2.9138703e-07,3.9083,2.2993
2.9241788000000006e-07,3.8924,2.2727
2.9345605e-07,3.874,2.2472
2.9450161800000004e-07,3.8583,2.2205
2.95554663e-07,3.837,2.19
2.9661526600000005e-07,3.8158,2.1671
2.97683509e-07,3.8023,2.14
2.9875947300000006e-07,3.7898,2.1176
2.9984324400000003e-07,3.7753,2.0994
3.0093490600000004e-07,3.7578,2.083
3.02034546e-07,3.7406,2.073
3.03142253e-07,3.7275,2.0613
3.04258114e-07,3.7093,2.0502
3.0538222000000006e-07,3.6973,2.04
3.06514663e-07,3.6798,2.0283
3.07655537e-07,3.67,2.0183
3.08804935e-07,3.6606,2.0069
3.09962953e-07,3.6469,1.9958
3.1112969e-07,3.6352,1.9868
3.12305243e-07,3.6249,1.9825
3.13489712e-07,3.6142,1.982
3.1468320100000003e-07,3.6034,1.9801
3.15885812e-07,3.5926,1.9789
3.1709765e-07,3.5838,1.9766
3.18318822e-07,3.5754,1.9745
3.1954943600000004e-07,3.5727,1.9698
3.2078960200000004e-07,3.5654,1.9634
3.22039432e-07,3.5576,1.9569
3.23299039e-07,3.5518,1.9526
3.24568537e-07,3.548,1.9543
3.25848045e-07,3.5463,1.9592
3.27137682e-07,3.5434,1.9657
3.28437566e-07,3.5401,1.9673
3.29747823e-07,3.5337,1.967
3.3106857500000003e-07,3.5298,1.9677
3.3239995e-07,3.5251,1.9692
3.3374207600000004e-07,3.5168,1.9728
3.35095085e-07,3.5126,1.9745
3.3645910800000003e-07,3.5106,1.9761
3.37834281e-07,3.513,1.9791
3.39220742e-07,3.5196,1.9821
3.4061863e-07,3.525,1.9848
3.42028086e-07,3.5295,1.9838
3.43449256e-07,3.5322,1.9843
3.4488228500000003e-07,3.5365,1.9871
3.46327322e-07,3.5385,1.994
3.4778452e-07,3.54,2.0033
3.49254032e-07,3.5432,2.0098
3.50736015e-07,3.5484,2.0153
3.5223062900000003e-07,3.554,2.0208
3.5373803500000006e-07,3.561,2.0273
3.5525839900000004e-07,3.5675,2.0347
3.5679188900000003e-07,3.575,2.0414
3.58338674e-07,3.5816,2.0499
3.5989893e-07,3.5897,2.0575
3.61472832e-07,3.5979,2.0678
3.6306056000000004e-07,3.6067,2.0782
3.6466229800000006e-07,3.6172,2.0877
3.66278231e-07,3.6293,2.0975
3.6790855e-07,3.6422,2.1084
3.6955344600000003e-07,3.6563,2.1198
3.7121311800000003e-07,3.6713,2.1318
3.7288776300000004e-07,3.6884,2.1429
3.74577587e-07,3.7041,2.1558
3.7628279600000006e-07,3.7222,2.1688
3.78003601e-07,3.7433,2.1825
3.7974021800000003e-07,3.7662,2.1973
3.8149286600000003e-07,3.7928,2.2126
3.8326176600000006e-07,3.822,2.2291
3.85047147e-07,3.8551,2.2468
3.8684924000000005e-07,3.8928,2.2651
3.8866828e-07,3.9376,2.2826
3.90504508e-07,3.9895,2.2981
3.92358169e-07,4.0467,2.3101
3.9422951100000003e-07,4.112,2.314
3.9611879000000003e-07,4.1814,2.3057
3.98026264e-07,4.2506,2.2877
3.99952198e-07,4.3148,2.2582
4.0189686e-07,4.3713,2.2199
4.03860525e-07,4.4172,2.1778
4.0584347400000004e-07,4.4528,2.1355
4.0784599100000006e-07,4.4818,2.0959
4.09868368e-07,4.5062,2.0618
4.11910901e-07,4.5269,2.0335
4.13973894e-07,4.549,2.0134
4.1605765500000005e-07,4.5785,2.0005
4.1816250000000005e-07,4.6169,1.9942
4.2028875000000003e-07,4.6685,1.9907
4.2243673400000003e-07,4.738,1.9809
4.24606785e-07,4.8229,1.9566
4.26799247e-07,4.9181,1.9094
4.2901446800000006e-07,5.0129,1.8324
4.3125280400000006e-07,5.0949,1.7275
4.3351462e-07,5.1495,1.6057
4.3580028600000006e-07,5.1772,1.4786
4.38110181e-07,5.1782,1.3529
4.404446940000001e-07,5.1587,1.2407
4.42804219e-07,5.1272,1.1456
4.4518916100000006e-07,5.0913,1.063
4.4759993200000003e-07,5.0513,0.99249
4.50036956e-07,5.0105,0.93302
4.5250066200000003e-07,4.969,0.87897
4.5499149100000004e-07,4.9291,0.8304
4.57509894e-07,4.889,0.78792
4.6005633100000004e-07,4.8498,0.74956
4.6263127300000007e-07,4.8114,0.71195
4.6523520200000007e-07,4.7743,0.67969
4.67868609e-07,4.7392,0.65042
4.70531997e-07,4.7059,0.62247
4.7322588300000006e-07,4.6731,0.59801
4.75950792e-07,4.6418,0.57549
4.787072640000001e-07,4.6105,0.55362
4.8149585e-07,4.5807,0.53342
4.84317114e-07,4.5502,0.51543
4.87171636e-07,4.521,0.49796
4.900600050000001e-07,4.4936,0.47979
4.92982828e-07,4.4652,0.46651
4.95940725e-07,4.4385,0.45291
4.98934331e-07,4.4129,0.4384
5.01964297e-07,4.3888,0.42493
5.05031288e-07,4.3655,0.41074
5.081359890000001e-07,4.3427,0.39899
5.11279098e-07,4.3211,0.38722
5.14461333e-07,4.2999,0.37561
5.176834290000001e-07,4.2795,0.3639
5.2094614e-07,4.2596,0.35319
5.24250238e-07,4.2404,0.34485
5.27596516e-07,4.2214,0.33839
5.30985787e-07,4.2031,0.32951
5.344188850000001e-07,4.1857,0.32173
5.37896665e-07,4.1684,0.31419
5.41420006e-07,4.1514,0.3083
5.449898080000001e-07,4.1349,0.30252
5.48606997e-07,4.1189,0.29684
5.52272522e-07,4.1034,0.29224
5.5598736e-07,4.0884,0.28725
5.59752511e-07,4.0743,0.2831
5.63569006e-07,4.0604,0.27917
5.67437901e-07,4.0469,0.27386
5.71360282e-07,4.0337,0.2688
5.75337268e-07,4.0211,0.26288
5.793700060000001e-07,4.0086,0.25811
5.834596770000001e-07,3.9962,0.25246
5.87607494e-07,3.984,0.2466
5.91814708e-07,3.9722,0.24151
5.96082602e-07,3.9607,0.23705
6.004125e-07,3.9491,0.23323
6.04805762e-07,3.9384,0.22818
6.0926379e-07,3.9275,0.22421
6.13788026e-07,3.9165,0.22097
6.18379957e-07,3.9066,0.21618
6.230411120000001e-07,3.8967,0.21379
6.2777307e-07,3.8871,0.20923
6.325774560000001e-07,3.8774,0.20616
6.374559450000001e-07,3.868,0.203
6.424102660000001e-07,3.8591,0.20107
6.474422e-07,3.8498,0.1988
6.52553586e-07,3.8421,0.19558
6.5774632e-07,3.8343,0.19151
6.630223600000001e-07,3.8272,0.18862
6.683837270000001e-07,3.8207,0.18524
6.73832507e-07,3.8146,0.18253
6.793708560000001e-07,3.809,0.17779
6.85001002e-07,3.8031,0.17432
6.90725244e-07,3.7972,0.17023
6.965459620000001e-07,3.792,0.16542
7.02465616e-07,3.7867,0.16116
7.084867500000001e-07,3.7814,0.15645
7.14611996e-07,3.7747,0.15103
7.208440770000001e-07,3.7676,0.14397
7.271858140000001e-07,3.76,0.13815
7.33640126e-07,3.7509,0.12945
7.402100380000001e-07,3.7425,0.12214
7.468986820000001e-07,3.7348,0.12069
7.53709309e-07,3.7277,0.12185
7.60645284e-07,3.719,0.11571
7.677101010000001e-07,3.7121,0.11822
7.74907383e-07,3.7041,0.11664
7.822408910000001e-07,3.6978,0.11556
7.89714531e-07,3.6929,0.11295
7.97332356e-07,3.6879,0.11145
8.050985800000001e-07,3.6836,0.10305
8.13017582e-07,3.6792,0.10388
8.210939160000001e-07,3.6828,0.11551
8.293323160000001e-07,3.6688,0.10871
8.37737711e-07,3.6584,0.093545
8.463152310000001e-07,3.6522,0.087925
8.55070216e-07,3.6509,0.073043
8.640082320000001e-07,3.6526,0.062726
8.7313508e-07,3.6553,0.052307
8.82456806e-07,3.654,0.050625
8.919797220000001e-07,3.6498,0.053068
9.01710409e-07,3.6384,0.068973
9.116557450000001e-07,3.6271,0.093619
9.21822909e-07,3.6033,0.09844
9.322194080000001e-07,3.5825,0.11396
9.4285309e-07,3.567,0.13092
9.53732164e-07,3.5619,0.12834
9.648652240000001e-07,3.5568,0.1258
9.7626127e-07,3.5519,0.12332
9.87929731e-07,3.5472,0.12088
9.998804940000001e-07,3.5425,0.11849

File: solcore/future/material_data/sopra_nk/GAAS_T/GAAS103T.csv
wavelength[m],n,k
2.75829102e-07,3.8747,3.0284
2.76752637e-07,3.9054,2.991
2.77682377e-07,3.9335,2.9515
2.78618385e-07,3.964,2.8989
2.7956072400000003e-07,3.9882,2.8455
2.8050946e-07,4.0054,2.7959
2.81464657e-07,4.0062,2.7374
2.82426381e-07,3.9986,2.6861
2.833947e-07,3.991,2.633
2.84369682e-07,3.9957,2.5844
2.8535139500000003e-07,3.9917,2.5367
2.86339911e-07,3.9781,2.494
2.87335298e-07,3.9685,2.4586
2.88337631e-07,3.9606,2.4229
2.8934698100000004e-07,3.9447,2.3832
2.9036342200000004e-07,3.93,2.3462
2.9138703e-07,3.9126,2.3125
2.9241788000000006e-07,3.8945,2.2816
2.9345605e-07,3.8769,2.2512
2.9450161800000004e-07,3.8623,2.2297
2.95554663e-07,3.8436,2.2028
2.9661526600000005e-07,3.8232,2.1795
2.97683509e-07,3.8056,2.1577
2.9875947300000006e-07,3.7906,2.1398
2.9984324400000003e-07,3.7754,2.1164
3.0093490600000004e-07,3.7603,2.0985
3.02034546e-07,3.7504,2.0848
3.03142253e-07,3.7326,2.0677
3.04258114e-07,3.7167,2.0537
3.0538222000000006e-07,3.7052,2.0445
3.06514663e-07,3.6938,2.0359
3.07655537e-07,3.678,2.0264
3.08804935e-07,3.6648,2.0178
3.09962953e-07,3.6534,2.0105
3.1112969e-07,3.6392,1.9985
3.12305243e-07,3.6287,1.9908
3.13489712e-07,3.6213,1.9886
3.1468320100000003e-07,3.6071,1.9852
3.15885812e-07,3.5979,1.9811
3.1709765e-07,3.5921,1.9746
3.18318822e-07,3.5866,1.972
3.1954943600000004e-07,3.5797,1.9704
3.2078960200000004e-07,3.5727,1.9703
3.22039432e-07,3.5663,1.9684
3.23299039e-07,3.5589,1.9649
3.24568537e-07,3.5541,1.9638
3.25848045e-07,3.5511,1.9659
3.27137682e-07,3.5434,1.9672
3.28437566e-07,3.5363,1.9656
3.29747823e-07,3.534,1.9667
3.3106857500000003e-07,3.5298,1.9666
3.3239995e-07,3.5258,1.9663
3.3374207600000004e-07,3.5235,1.9669
3.35095085e-07,3.5236,1.9666
3.3645910800000003e-07,3.524,1.9676
3.37834281e-07,3.5263,1.9673
3.39220742e-07,3.5319,1.9674
3.4061863e-07,3.5332,1.9688
3.42028086e-07,3.5356,1.9736
3.43449256e-07,3.5395,1.9806
3.4488228500000003e-07,3.5398,1.9834
3.46327322e-07,3.5429,1.9882
3.4778452e-07,3.5465,1.9952
3.49254032e-07,3.5504,2.0007
3.50736015e-07,3.5544,2.0072
3.5223062900000003e-07,3.5587,2.014
3.5373803500000006e-07,3.5632,2.0195
3.5525839900000004e-07,3.569,2.0266
3.5679188900000003e-07,3.5745,2.0347
3.58338674e-07,3.5794,2.0438
3.5989893e-07,3.5866,2.0521
3.61472832e-07,3.596,2.0594
3.6306056000000004e-07,3.6059,2.0667
3.6466229800000006e-07,3.6159,2.0741
3.66278231e-07,3.6276,2.0826
3.6790855e-07,3.6389,2.0928
3.6955344600000003e-07,3.6516,2.1028
3.7121311800000003e-07,3.6674,2.1147
3.7288776300000004e-07,3.6832,2.1268
3.74577587e-07,3.7002,2.1402
3.7628279600000006e-07,3.72,2.1531
3.78003601e-07,3.7401,2.1648
3.7974021800000003e-07,3.7607,2.1775
3.8149286600000003e-07,3.7846,2.1928
3.8326176600000006e-07,3.8108,2.2072
3.85047147e-07,3.839,2.2241
3.8684924000000005e-07,3.8726,2.2425
3.8866828e-07,3.9127,2.2605
3.90504508e-07,3.9579,2.277
3.92358169e-07,4.0096,2.2902
3.9422951100000003e-07,4.069,2.298
3.9611879000000003e-07,4.1309,2.2962
3.98026264e-07,4.1966,2.2842
3.99952198e-07,4.2631,2.2622
4.0189686e-07,4.3216,2.2301
4.03860525e-07,4.3743,2.1919
4.0584347400000004e-07,4.4186,2.152
4.0784599100000006e-07,4.4545,2.1109
4.09868368e-07,4.484,2.0741
4.11910901e-07,4.5086,2.0426
4.13973894e-07,4.5327,2.0178
4.1605765500000005e-07,4.5579,1.9994
4.1816250000000005e-07,4.5881,1.9874
4.2028875000000003e-07,4.6287,1.9802
4.2243673400000003e-07,4.6821,1.9717
4.24606785e-07,4.7519,1.9554
4.26799247e-07,4.8344,1.9237
4.2901446800000006e-07,4.9228,1.8671
4.3125280400000006e-07,5.0084,1.7856
4.3351462e-07,5.0776,1.6829
4.3580028600000006e-07,5.1267,1.566
4.38110181e-07,5.1471,1.4431
4.404446940000001e-07,5.145,1.3272
4.42804219e-07,5.1271,1.224
4.4518916100000006e-07,5.0988,1.1328
4.4759993200000003e-07,5.0648,1.0546
4.50036956e-07,5.0278,0.98691
4.5250066200000003e-07,4.9899,0.92437
4.5499149100000004e-07,4.9508,0.87016
4.57509894e-07,4.9101,0.82258
4.6005633100000004e-07,4.8711,0.78017
4.6263127300000007e-07,4.831,0.74143
4.6523520200000007e-07,4.7936,0.70622
4.67868609e-07,4.7572,0.67531
4.70531997e-07,4.7234,0.6447
4.7322588300000006e-07,4.6904,0.61808
4.75950792e-07,4.659,0.59391
4.787072640000001e-07,4.6275,0.5703
4.8149585e-07,4.5966,0.54971
4.84317114e-07,4.566,0.52995
4.87171636e-07,4.5364,0.51209
4.900600050000001e-07,4.5073,0.49673
4.92982828e-07,4.48,0.48002
4.95940725e-07,4.4538,0.46377
4.98934331e-07,4.4296,0.44644
5.01964297e-07,4.4048,0.43044
5.05031288e-07,4.3811,0.41727
5.081359890000001e-07,4.3581,0.40498
5.11279098e-07,4.3365,0.39269
5.14461333e-07,4.3153,0.38192
5.176834290000001e-07,4.2937,0.37225
5.2094614e-07,4.2723,0.36489
5.24250238e-07,4.2527,0.3553
5.27596516e-07,4.2331,0.34595
5.30985787e-07,4.2143,0.33652
5.344188850000001e-07,4.1954,0.32614
5.37896665e-07,4.1778,0.31881
5.41420006e-07,4.1611,0.31202
5.449898080000001e-07,4.1448,0.30666
5.48606997e-07,4.1288,0.30121
5.52272522e-07,4.1133,0.29605
5.5598736e-07,4.0987,0.29068
5.59752511e-07,4.0843,0.28553
5.63569006e-07,4.0705,0.27909
5.67437901e-07,4.0569,0.27399
5.71360282e-07,4.0435,0.26688
5.75337268e-07,4.0304,0.2628
5.793700060000001e-07,4.0182,0.25722
5.834596770000001e-07,4.0053,0.25391
5.87607494e-07,3.9926,0.24874
5.91814708e-07,3.9802,0.24552
5.96082602e-07,3.9685,0.24105
6.004125e-07,3.9563,0.237
6.04805762e-07,3.9449,0.23218
6.0926379e-07,3.9339,0.22916
6.13788026e-07,3.9233,0.22489
6.18379957e-07,3.9135,0.22131
6.230411120000001e-07,3.9037,0.21724
6.2777307e-07,3.8942,0.21374
6.325774560000001e-07,3.8847,0.21036
6.374559450000001e-07,3.875,0.20746
6.424102660000001e-07,3.8662,0.20435
6.474422e-07,3.8575,0.19984
6.52553586e-07,3.8493,0.19724
6.5774632e-07,3.8417,0.19662
6.630223600000001e-07,3.8347,0.19325
6.683837270000001e-07,3.8281,0.19146
6.73832507e-07,3.8211,0.18888
6.793708560000001e-07,3.8148,0.1843
6.85001002e-07,3.8081,0.18346
6.90725244e-07,3.8009,0.18215
6.965459620000001e-07,3.7955,0.17773
7.02465616e-07,3.79,0.17073
7.084867500000001e-07,3.7844,0.16496
7.14611996e-07,3.779,0.15543
7.208440770000001e-07,3.7729,0.14815
7.271858140000001e-07,3.7655,0.14113
7.33640126e-07,3.7584,0.13345
7.402100380000001e-07,3.7506,0.12933
7.468986820000001e-07,3.7431,0.13032
7.53709309e-07,3.735,0.13069
7.60645284e-07,3.7278,0.12668
7.677101010000001e-07,3.7206,0.1242
7.74907383e-07,3.7144,0.12455
7.822408910000001e-07,3.709,0.12223
7.89714531e-07,3.7006,0.1196
7.97332356e-07,3.694,0.11392
8.050985800000001e-07,3.6882,0.10903
8.13017582e-07,3.6833,0.10958
8.210939160000001e-07,3.6773,0.10814
8.293323160000001e-07,3.6735,0.10628
8.37737711e-07,3.67,0.10054
8.463152310000001e-07,3.6662,0.098204
8.55070216e-07,3.6638,0.099867
8.640082320000001e-07,3.664,0.096577
8.7313508e-07,3.6636,0.087309
8.82456806e-07,3.6617,0.078964
8.919797220000001e-07,3.6572,0.075725
9.01710409e-07,3.6475,0.081125
9.116557450000001e-07,3.6332,0.087667
9.21822909e-07,3.6168,0.092101
9.322194080000001e-07,3.5965,0.099545
9.4285309e-07,3.5773,0.10631
9.53732164e-07,3.5727,0.10377
9.648652240000001e-07,3.5681,0.10126
9.7626127e-07,3.5637,0.098798
9.87929731e-07,3.5594,0.096373
9.998804940000001e-07,3.5551,0.093985

File: solcore/future/material_data/sopra_nk/GAAS_T/GAAS111T.csv
wavelength[m],n,k
2.34e-07,1.5239,3.3701
2.3600000000000002e-07,1.5723,3.4473
2.3800000000000001e-07,1.5876,3.5667
2.4000000000000003e-07,1.6553,3.6613
2.42e-07,1.7601,3.7891
2.44e-07,1.8907,3.9231
2.46e-07,2.0751,4.0444
2.48e-07,2.2962,4.1391
2.5000000000000004e-07,2.5466,4.1775
2.5200000000000003e-07,2.7926,4.1668
2.54e-07,3.0211,4.0917
2.56e-07,3.2228,3.9829
2.58e-07,3.3786,3.8621
2.6e-07,3.5097,3.7484
2.62e-07,3.6174,3.617
2.6400000000000003e-07,3.6873,3.4934
2.66e-07,3.7546,3.3888
2.68e-07,3.8223,3.2725
2.7e-07,3.8656,3.1752
2.72e-07,3.9004,3.0787
2.74e-07,3.9553,2.9838
2.7600000000000004e-07,3.9958,2.8843
2.7800000000000003e-07,4.0365,2.7716
2.8e-07,4.0526,2.6483
2.82e-07,4.0492,2.5388
2.84e-07,4.0291,2.4297
2.86e-07,4.0003,2.3408
2.8800000000000004e-07,3.9647,2.2621
2.9000000000000003e-07,3.9266,2.2052
2.92e-07,3.8931,2.1456
2.94e-07,3.8516,2.0991
2.96e-07,3.8145,2.0614
2.98e-07,3.7771,2.0308
3.0000000000000004e-07,3.7434,2.0042
3.0200000000000003e-07,3.709,1.9852
3.04e-07,3.6809,1.9695
3.06e-07,3.6545,1.9582
3.08e-07,3.6293,1.9483
3.1e-07,3.6097,1.9382
3.1200000000000004e-07,3.591,1.9314
3.1400000000000003e-07,3.5751,1.9279
3.16e-07,3.552,1.9293
3.18e-07,3.5468,1.9263
3.2e-07,3.535,1.9265
3.22e-07,3.5268,1.9257
3.2400000000000004e-07,3.5238,1.924
3.2600000000000003e-07,3.5119,1.9305
3.28e-07,3.5067,1.9349
3.3e-07,3.5014,1.9388
3.32e-07,3.5009,1.9413
3.34e-07,3.5037,1.9458
3.3600000000000004e-07,3.499,1.9533
3.3800000000000004e-07,3.5011,1.9594
3.4000000000000003e-07,3.5039,1.9662
3.42e-07,3.5093,1.9729
3.44e-07,3.5124,1.9817
3.46e-07,3.5152,1.9937
3.4800000000000005e-07,3.5204,2.0039
3.5000000000000004e-07,3.5299,2.0106
3.5200000000000003e-07,3.5376,2.0214
3.54e-07,3.5459,2.032
3.56e-07,3.5529,2.0452
3.58e-07,3.566,2.0556
3.6000000000000005e-07,3.5811,2.0677
3.6200000000000004e-07,3.5934,2.0812
3.6400000000000003e-07,3.6079,2.0956
3.66e-07,3.6265,2.1099
3.68e-07,3.6392,2.1251
3.7e-07,3.6611,2.1415
3.7200000000000005e-07,3.6815,2.1564
3.7400000000000004e-07,3.7049,2.174
3.7600000000000003e-07,3.7296,2.1922
3.78e-07,3.7595,2.2081
3.8e-07,3.7904,2.2338
3.82e-07,3.8327,2.2582
3.8400000000000005e-07,3.8728,2.2857
3.8600000000000004e-07,3.9193,2.3044
3.8800000000000003e-07,3.9863,2.3236
3.9e-07,4.0641,2.336
3.92e-07,4.1513,2.3312
3.94e-07,4.2401,2.3035
3.96e-07,4.3158,2.2587
3.9800000000000004e-07,4.3761,2.2037
4.0000000000000003e-07,4.4208,2.1474
4.02e-07,4.4516,2.0932
4.04e-07,4.4747,2.047
4.06e-07,4.4892,2.009
4.08e-07,4.5049,1.9799
4.1000000000000004e-07,4.5165,1.961
4.1200000000000004e-07,4.5337,1.9479
4.1400000000000003e-07,4.5591,1.9425
4.16e-07,4.5913,1.9482
4.18e-07,4.639,1.9591
4.2e-07,4.7239,1.9627
4.2200000000000005e-07,4.8257,1.9407
4.2400000000000004e-07,4.9331,1.8889
4.2600000000000003e-07,5.0636,1.7356
4.28e-07,5.1148,1.615
4.3e-07,5.1348,1.4912
4.32e-07,5.1341,1.371
4.3400000000000005e-07,5.1148,1.2673
4.3600000000000004e-07,5.089,1.1804
4.3800000000000003e-07,5.0573,1.1033
4.4e-07,5.0202,1.0345
4.42e-07,4.9803,0.9729
4.44e-07,4.9417,0.919
4.4600000000000005e-07,4.9047,0.8713
4.4800000000000004e-07,4.8672,0.8296
4.5000000000000003e-07,4.8422,0.7944
4.52e-07,4.809361,0.76154
4.54e-07,4.777767,0.731416
4.56e-07,4.747302,0.703772
4.5800000000000005e-07,4.717851,0.678352
4.6000000000000004e-07,4.6893,0.6549
4.6200000000000003e-07,4.661197,0.632902
4.64e-07,4.634147,0.612655
4.66e-07,4.608597,0.594408
4.68e-07,4.584638,0.577988
4.7000000000000005e-07,4.562,0.5628
4.7200000000000004e-07,4.540958,0.548186
4.7400000000000004e-07,4.520643,0.534349
4.7600000000000003e-07,4.500165,0.521235
4.78e-07,4.479402,0.508758
4.800000000000001e-07,4.459,0.4968
4.82e-07,4.439491,0.484972
4.84e-07,4.420562,0.473784
4.86e-07,4.401917,0.463691
4.88e-07,4.383761,0.454685
4.900000000000001e-07,4.3668,0.4463
4.92e-07,4.352461,0.438075
4.940000000000001e-07,4.33911,0.430254
4.96e-07,4.325779,0.42295
4.98e-07,4.312119,0.416089
5.000000000000001e-07,4.2984,0.4094
5.02e-07,4.284244,0.402465
5.040000000000001e-07,4.270344,0.395638
5.06e-07,4.257369,0.389023
5.08e-07,4.245353,0.382734
5.1e-07,4.2337,0.3769
5.12e-07,4.221673,0.372028
5.140000000000001e-07,4.209962,0.367412
5.16e-07,4.198972,0.362476
5.180000000000001e-07,4.188772,0.357156
5.2e-07,4.1791,0.3519
5.22e-07,4.169955,0.347062
5.24e-07,4.161037,0.342487
5.26e-07,4.152145,0.338235
5.280000000000001e-07,4.143071,0.334258
5.3e-07,4.1336,0.3304
5.32e-07,4.122742,0.326401
5.34e-07,4.111956,0.322495
5.36e-07,4.102419,0.318854
5.380000000000001e-07,4.094311,0.315459
5.4e-07,4.0868,0.3121
5.420000000000001e-07,4.079377,0.308414
5.44e-07,4.07211,0.304815
5.46e-07,4.064793,0.301645
5.48e-07,4.057402,0.298894
5.5e-07,4.0501,0.2962
5.520000000000001e-07,4.043059,0.293059
5.54e-07,4.036133,0.28997
5.560000000000001e-07,4.029211,0.287328
5.58e-07,4.022315,0.285096
5.6e-07,4.0156,0.2828
5.620000000000001e-07,4.009219,0.279691
5.64e-07,4.003129,0.27657
5.660000000000001e-07,3.997449,0.274085
5.68e-07,3.992099,0.272202
5.7e-07,3.9868,0.2702
5.72e-07,3.981322,0.266991
5.74e-07,3.975595,0.263722
5.760000000000001e-07,3.969225,0.261223
5.78e-07,3.962362,0.259534
5.800000000000001e-07,3.9557,0.2579
5.82e-07,3.95015,0.255435
5.84e-07,3.945089,0.25291
5.860000000000001e-07,3.940396,0.250774
5.88e-07,3.935924,0.249065
5.900000000000001e-07,3.9315,0.2474
5.92e-07,3.926605,0.245344
5.94e-07,3.921849,0.243288
5.96e-07,3.917873,0.241488
5.98e-07,3.914534,0.239944
6.000000000000001e-07,3.9109,0.2384
6.02e-07,3.905387,0.236543
6.040000000000001e-07,3.899702,0.234642
6.06e-07,3.894941,0.232833
6.08e-07,3.891326,0.231146
6.100000000000001e-07,3.8882,0.2295
6.12e-07,3.885268,0.227831
6.140000000000001e-07,3.88248,0.226198
6.16e-07,3.879769,0.224702
6.180000000000001e-07,3.876945,0.223279
6.2e-07,3.8737,0.2217
6.22e-07,3.869323,0.21947
6.240000000000001e-07,3.864549,0.217185
6.26e-07,3.859517,0.215265
6.280000000000001e-07,3.854638,0.21379
6.3e-07,3.8506,0.2125
6.32e-07,3.849388,0.211329
6.340000000000001e-07,3.84848,0.210138
6.36e-07,3.845831,0.208695
6.380000000000001e-07,3.84131,0.207002
6.4e-07,3.8367,0.2053
6.420000000000001e-07,3.833839,0.203833
6.44e-07,3.831382,0.202458
6.46e-07,3.82878,0.201202
6.480000000000001e-07,3.825916,0.200001
6.5e-07,3.8231,0.1987
6.520000000000001e-07,3.82054,0.196978
6.54e-07,3.818092,0.195183
6.56e-07,3.815791,0.193522
6.58e-07,3.813538,0.192057
6.6e-07,3.8111,0.1907
6.620000000000001e-07,3.807761,0.189557
6.64e-07,3.804531,0.188362
6.660000000000001e-07,3.802378,0.186768
6.68e-07,3.801257,0.184828
6.7e-07,3.8001,0.183
6.720000000000001e-07,3.797472,0.181943
6.74e-07,3.7947,0.18105
6.760000000000001e-07,3.792584,0.180025
6.78e-07,3.79122,0.178754
6.800000000000001e-07,3.79,0.1773
6.82e-07,3.788416,0.175582
6.84e-07,3.786752,0.173695
6.860000000000001e-07,3.785085,0.171638
6.88e-07,3.783402,0.169489
6.900000000000001e-07,3.7816,0.1674
6.92e-07,3.77955,0.165739
6.94e-07,3.777349,0.164082
6.960000000000001e-07,3.774915,0.162152
6.98e-07,3.772381,0.15988
7.000000000000001e-07,3.7701,0.1574
7.02e-07,3.768808,0.154638
7.040000000000001e-07,3.767692,0.151853
7.06e-07,3.766429,0.149263
7.08e-07,3.764702,0.146958
7.100000000000001e-07,3.7622,0.1449
7.12e-07,3.757418,0.143214
7.140000000000001e-07,3.752597,0.141711
7.16e-07,3.749856,0.140237
7.18e-07,3.749176,0.138766
7.200000000000001e-07,3.7484,0.1374
7.22e-07,3.744799,0.136324
7.240000000000001e-07,3.740802,0.135264
7.26e-07,3.73777,0.133974
7.280000000000001e-07,3.735917,0.132443
7.3e-07,3.7343,0.1309
7.32e-07,3.732174,0.129475
7.340000000000001e-07,3.729991,0.12823
7.36e-07,3.727913,0.127406
7.380000000000001e-07,3.725919,0.126929
7.4e-07,3.7238,0.1264
7.420000000000001e-07,3.721267,0.125258
7.440000000000001e-07,3.718578,0.123963
7.46e-07,3.715779,0.12269
7.480000000000001e-07,3.712991,0.121533
7.5e-07,3.7104,0.1205
7.520000000000001e-07,3.708386,0.119755
7.54e-07,3.706621,0.11911
7.56e-07,3.704926,0.118486
7.580000000000001e-07,3.703277,0.117809
7.6e-07,3.7018,0.117
7.620000000000001e-07,3.700822,0.115765
7.64e-07,3.699805,0.114494
7.660000000000001e-07,3.69817,0.113458
7.680000000000001e-07,3.695973,0.112731
7.7e-07,3.6939,0.1122
7.720000000000001e-07,3.692928,0.112007
7.74e-07,3.692132,0.111786
7.760000000000001e-07,3.690987,0.111132
7.78e-07,3.689378,0.11004
7.8e-07,3.6876,0.1089
7.820000000000001e-07,3.685512,0.108274
7.84e-07,3.683696,0.107561
7.860000000000001e-07,3.683061,0.106205
7.88e-07,3.683402,0.104302
7.900000000000001e-07,3.6834,0.1026
7.92e-07,3.680788,0.102178
7.94e-07,3.678032,0.102053
7.960000000000001e-07,3.676988,0.101678
7.98e-07,3.67772,0.100949
8.000000000000001e-07,3.6785,0.1002
8.02e-07,3.677488,0.099911
8.04e-07,3.676012,0.099418
8.060000000000001e-07,3.674593,0.097906
8.08e-07,3.673351,0.095589
8.100000000000001e-07,3.672,0.0937
8.12e-07,3.670373,0.094195
8.140000000000001e-07,3.668566,0.095158
8.16e-07,3.666411,0.09555
8.18e-07,3.664102,0.095041
8.200000000000001e-07,3.6622,0.094
8.22e-07,3.661446,0.092162
8.240000000000001e-07,3.661437,0.090157
8.26e-07,3.662781,0.08861
8.280000000000001e-07,3.664795,0.087587
8.300000000000001e-07,3.6655,0.0866
8.32e-07,3.660653,0.084922
8.340000000000001e-07,3.655162,0.083445
8.36e-07,3.651026,0.082547
8.380000000000001e-07,3.650239,0.082606
8.4e-07,3.6548,0.084
