Repository: qpv-research-group/solcore5

<!-- ALL-CONTRIBUTORS-BADGE:START - Do not remove or modify this section -->
<!-- ALL-CONTRIBUTORS-BADGE:END -->

Solcore
=======

**Solcore** was born as a modular set of tools, written (almost) entirely in Python 3, to address some of the task we had to solve more. With time, however, it has evolved as a complete semiconductor solver able of modelling the optical and electrical properties of a wide range of solar cells, from quantum well devices to multi-junction solar cells.

File: solcore/future/material_data/sopra_nk/GAAS_T/GAAS126T.csv
wavelength[m],n,k
2.75829102e-07,3.8501,3.06
2.76752637e-07,3.8754,3.0305
2.77682377e-07,3.9031,2.9845
2.78618385e-07,3.9275,2.9297
2.7956072400000003e-07,3.9434,2.89
2.8050946e-07,3.9583,2.8368
2.81464657e-07,3.969,2.7795
2.82426381e-07,3.9838,2.7177
2.833947e-07,3.9869,2.6621
2.84369682e-07,3.9842,2.622
2.8535139500000003e-07,3.9799,2.5743
2.86339911e-07,3.9706,2.5306
2.87335298e-07,3.9522,2.4877
2.88337631e-07,3.9342,2.4386
2.8934698100000004e-07,3.92,2.4024
2.9036342200000004e-07,3.9079,2.3551
2.9138703e-07,3.8965,2.3193
2.9241788000000006e-07,3.8911,2.2878
2.9345605e-07,3.8788,2.2642
2.9450161800000004e-07,3.8705,2.2483
2.95554663e-07,3.854,2.2255
2.9661526600000005e-07,3.8376,2.2062
2.97683509e-07,3.8213,2.1893
2.9875947300000006e-07,3.8056,2.1673
2.9984324400000003e-07,3.7918,2.1457
3.0093490600000004e-07,3.7767,2.122
3.02034546e-07,3.7581,2.1018
3.03142253e-07,3.7435,2.0824
3.04258114e-07,3.7282,2.0689
3.0538222000000006e-07,3.7151,2.0559
3.06514663e-07,3.6965,2.0429
3.07655537e-07,3.683,2.033
3.08804935e-07,3.6711,2.0254
3.09962953e-07,3.6606,2.0167
3.1112969e-07,3.6514,2.009
3.12305243e-07,3.6408,2.0018
3.13489712e-07,3.6333,1.9956
3.1468320100000003e-07,3.6257,1.9956
3.15885812e-07,3.6156,1.994
3.1709765e-07,3.6087,1.989
3.18318822e-07,3.5993,1.9866
3.1954943600000004e-07,3.5936,1.9816
3.2078960200000004e-07,3.5836,1.9788
3.22039432e-07,3.5748,1.974
3.23299039e-07,3.5651,1.9677
3.24568537e-07,3.5607,1.9625
3.25848045e-07,3.5557,1.9615
3.27137682e-07,3.5464,1.9633
3.28437566e-07,3.5409,1.9614
3.29747823e-07,3.5392,1.9561
3.3106857500000003e-07,3.542,1.956
3.3239995e-07,3.5408,1.9563
3.3374207600000004e-07,3.5352,1.965
3.35095085e-07,3.5348,1.97
3.3645910800000003e-07,3.5351,1.9745
3.37834281e-07,3.5393,1.9786
3.39220742e-07,3.5379,1.9831
3.4061863e-07,3.5365,1.9851
3.42028086e-07,3.538,1.9837
3.43449256e-07,3.5402,1.979
3.4488228500000003e-07,3.5467,1.9787
3.46327322e-07,3.5468,1.9809
3.4778452e-07,3.5485,1.9893
3.49254032e-07,3.5512,1.9952
3.50736015e-07,3.5544,2.001
3.5223062900000003e-07,3.56,2.0075
3.5373803500000006e-07,3.5661,2.0138
3.5525839900000004e-07,3.5707,2.0209
3.5679188900000003e-07,3.5758,2.0281
3.58338674e-07,3.5827,2.0358
3.5989893e-07,3.5902,2.0426
3.61472832e-07,3.5976,2.0513
3.6306056000000004e-07,3.607,2.0595
3.6466229800000006e-07,3.6157,2.0679
3.66278231e-07,3.6249,2.0754
3.6790855e-07,3.6372,2.083
3.6955344600000003e-07,3.6502,2.0906
3.7121311800000003e-07,3.6631,2.0999
3.7288776300000004e-07,3.6792,2.1097
3.74577587e-07,3.6961,2.1199
3.7628279600000006e-07,3.7136,2.1313
3.78003601e-07,3.7316,2.1444
3.7974021800000003e-07,3.7533,2.158
3.8149286600000003e-07,3.7752,2.1735
3.8326176600000006e-07,3.7987,2.1877
3.85047147e-07,3.8271,2.2022
3.8684924000000005e-07,3.8587,2.2169
3.8866828e-07,3.8942,2.232
3.90504508e-07,3.9353,2.2466
3.92358169e-07,3.9798,2.2592
3.9422951100000003e-07,4.0306,2.2696
3.9611879000000003e-07,4.0873,2.2736
3.98026264e-07,4.1501,2.2707
3.99952198e-07,4.2131,2.2588
4.0189686e-07,4.2733,2.2356
4.03860525e-07,4.3303,2.2039
4.0584347400000004e-07,4.3798,2.1675
4.0784599100000006e-07,4.4213,2.1298
4.09868368e-07,4.4558,2.0937
4.11910901e-07,4.485,2.0598
4.13973894e-07,4.5111,2.0292
4.1605765500000005e-07,4.5367,2.0045
4.1816250000000005e-07,4.5653,1.9853
4.2028875000000003e-07,4.5995,1.9705
4.2243673400000003e-07,4.6414,1.9586
4.24606785e-07,4.6969,1.9447
4.26799247e-07,4.7647,1.924
4.2901446800000006e-07,4.8441,1.8872
4.3125280400000006e-07,4.9286,1.829
4.3351462e-07,5.0068,1.7484
4.3580028600000006e-07,5.0701,1.6477
4.38110181e-07,5.1103,1.5351
4.404446940000001e-07,5.1289,1.419
4.42804219e-07,5.1252,1.3094
4.4518916100000006e-07,5.1069,1.2105
4.4759993200000003e-07,5.0787,1.124
4.50036956e-07,5.0461,1.0487
4.5250066200000003e-07,5.0099,0.97999
4.5499149100000004e-07,4.9727,0.91971
4.57509894e-07,4.9345,0.86638
4.6005633100000004e-07,4.8959,0.81868
4.6263127300000007e-07,4.8565,0.77521
4.6523520200000007e-07,4.8188,0.73722
4.67868609e-07,4.7829,0.70185
4.70531997e-07,4.7482,0.66863
4.7322588300000006e-07,4.7139,0.64189
4.75950792e-07,4.6816,0.61629
4.787072640000001e-07,4.6491,0.59198
4.8149585e-07,4.6185,0.56832
4.84317114e-07,4.5879,0.5466
4.87171636e-07,4.5586,0.52656
4.900600050000001e-07,4.5307,0.50633
4.92982828e-07,4.5038,0.48834
4.95940725e-07,4.4767,0.47176
4.98934331e-07,4.45,0.45668
5.01964297e-07,4.4243,0.44444
5.05031288e-07,4.3995,0.43164
5.081359890000001e-07,4.3747,0.41976
5.11279098e-07,4.3507,0.40824
5.14461333e-07,4.3276,0.3962
5.176834290000001e-07,4.3056,0.3861
5.2094614e-07,4.285,0.37343
5.24250238e-07,4.2662,0.3625
5.27596516e-07,4.2464,0.35322
5.30985787e-07,4.2279,0.34393
5.344188850000001e-07,4.2102,0.33504
5.37896665e-07,4.193,0.32595
5.41420006e-07,4.1759,0.31864
5.449898080000001e-07,4.1595,0.31221
5.48606997e-07,4.1429,0.30586
5.52272522e-07,4.1267,0.30165
5.5598736e-07,4.1112,0.2962
5.59752511e-07,4.097,0.29025
5.63569006e-07,4.0821,0.28466
5.67437901e-07,4.0677,0.27913
5.71360282e-07,4.0542,0.27279
5.75337268e-07,4.0407,0.26716
5.793700060000001e-07,4.028,0.26255
5.834596770000001e-07,4.0154,0.25826
5.87607494e-07,4.0027,0.25264
5.91814708e-07,3.9904,0.2486
5.96082602e-07,3.9782,0.24499
6.004125e-07,3.9665,0.23988
6.04805762e-07,3.9548,0.23535
6.0926379e-07,3.9437,0.23067
6.13788026e-07,3.933,0.22563
6.18379957e-07,3.9221,0.22258
6.230411120000001e-07,3.9119,0.2192
6.2777307e-07,3.9013,0.21683
6.325774560000001e-07,3.8916,0.21362
6.374559450000001e-07,3.8818,0.21255
6.424102660000001e-07,3.8731,0.20886
6.474422e-07,3.8643,0.20619
6.52553586e-07,3.8562,0.20206
6.5774632e-07,3.8484,0.19859
6.630223600000001e-07,3.8411,0.1955
6.683837270000001e-07,3.8341,0.19276
6.73832507e-07,3.8275,0.18862
6.793708560000001e-07,3.8205,0.1833
6.85001002e-07,3.8148,0.1828
6.90725244e-07,3.8088,0.18077
6.965459620000001e-07,3.8029,0.17641
7.02465616e-07,3.7972,0.17374
7.084867500000001e-07,3.7921,0.16998
7.14611996e-07,3.7859,0.16812
7.208440770000001e-07,3.7796,0.16359
7.271858140000001e-07,3.7719,0.15643
7.33640126e-07,3.7643,0.14726
7.402100380000001e-07,3.7563,0.14142
7.468986820000001e-07,3.747,0.1375
7.53709309e-07,3.7396,0.12925
7.60645284e-07,3.7323,0.12314
7.677101010000001e-07,3.7258,0.11908
7.74907383e-07,3.7197,0.12134
7.822408910000001e-07,3.7138,0.12269
7.89714531e-07,3.7079,0.12206
7.97332356e-07,3.7014,0.11771
8.050985800000001e-07,3.6952,0.11692
8.13017582e-07,3.6884,0.11614
8.210939160000001e-07,3.6834,0.11118
8.293323160000001e-07,3.6823,0.11108
8.37737711e-07,3.6787,0.10465
8.463152310000001e-07,3.6747,0.1001
8.55070216e-07,3.6713,0.098061
8.640082320000001e-07,3.6705,0.096039
8.7313508e-07,3.6675,0.086891
8.82456806e-07,3.666,0.073638
8.919797220000001e-07,3.6618,0.06813
9.01710409e-07,3.6572,0.063412
9.116557450000001e-07,3.6465,0.069733
9.21822909e-07,3.63,0.084771
9.322194080000001e-07,3.6131,0.093643
9.4285309e-07,3.5936,0.10958
9.53732164e-07,3.589,0.10737
9.648652240000001e-07,3.5844,0.1052
9.7626127e-07,3.5799,0.10305
9.87929731e-07,3.5749,0.10137
9.998804940000001e-07,3.5712,0.098867

File: solcore/future/material_data/sopra_nk/GAAS_T/GAAS150T.csv
wavelength[m],n,k
2.75829102e-07,3.8205,3.055
2.76752637e-07,3.8505,3.0147
2.77682377e-07,3.8698,2.9738
2.78618385e-07,3.8877,2.9324
2.7956072400000003e-07,3.9021,2.8966
2.8050946e-07,3.9183,2.8555
2.81464657e-07,3.937,2.8019
2.82426381e-07,3.9476,2.7499
2.833947e-07,3.9541,2.7057
2.84369682e-07,3.9593,2.6521
2.8535139500000003e-07,3.9649,2.601
2.86339911e-07,3.959,2.5529
2.87335298e-07,3.9536,2.5078
2.88337631e-07,3.9458,2.4711
2.8934698100000004e-07,3.9385,2.4343
2.9036342200000004e-07,3.926,2.3941
2.9138703e-07,3.9151,2.3613
2.9241788000000006e-07,3.8996,2.3274
2.9345605e-07,3.882,2.3013
2.9450161800000004e-07,3.869,2.2711
2.95554663e-07,3.8541,2.2444
2.9661526600000005e-07,3.837,2.2225
2.97683509e-07,3.8239,2.1995
2.9875947300000006e-07,3.8133,2.1795
2.9984324400000003e-07,3.7996,2.1611
3.0093490600000004e-07,3.7824,2.1443
3.02034546e-07,3.7633,2.1283
3.03142253e-07,3.7459,2.1089
3.04258114e-07,3.728,2.0921
3.0538222000000006e-07,3.712,2.0777
3.06514663e-07,3.6967,2.0654
3.07655537e-07,3.6841,2.0538
3.08804935e-07,3.675,2.0417
3.09962953e-07,3.6668,2.0284
3.1112969e-07,3.6596,2.0199
3.12305243e-07,3.6517,2.0143
3.13489712e-07,3.6413,2.0078
3.1468320100000003e-07,3.6308,2.0025
3.15885812e-07,3.6204,1.9953
3.1709765e-07,3.6119,1.9904
3.18318822e-07,3.6042,1.9855
3.1954943600000004e-07,3.5958,1.9796
3.2078960200000004e-07,3.5865,1.9748
3.22039432e-07,3.5792,1.9717
3.23299039e-07,3.5754,1.97
3.24568537e-07,3.5684,1.9691
3.25848045e-07,3.5618,1.9722
3.27137682e-07,3.5578,1.9731
3.28437566e-07,3.5545,1.9713
3.29747823e-07,3.548,1.9682
3.3106857500000003e-07,3.5402,1.9628
3.3239995e-07,3.5352,1.9584
3.3374207600000004e-07,3.531,1.9632
3.35095085e-07,3.5305,1.9653
3.3645910800000003e-07,3.5323,1.9672
3.37834281e-07,3.534,1.9686
3.39220742e-07,3.5391,1.9731
3.4061863e-07,3.5444,1.9756
3.42028086e-07,3.5483,1.9768
3.43449256e-07,3.5485,1.9752
3.4488228500000003e-07,3.5485,1.975
3.46327322e-07,3.5524,1.9777
3.4778452e-07,3.5539,1.9844
3.49254032e-07,3.5567,1.9881
3.50736015e-07,3.5609,1.9923
3.5223062900000003e-07,3.5654,1.9959
3.5373803500000006e-07,3.5708,2.0008
3.5525839900000004e-07,3.575,2.0074
3.5679188900000003e-07,3.5807,2.0142
3.58338674e-07,3.5865,2.0215
3.5989893e-07,3.5927,2.0302
3.61472832e-07,3.5992,2.0369
3.6306056000000004e-07,3.6078,2.0437
3.6466229800000006e-07,3.618,2.0518
3.66278231e-07,3.6289,2.0589
3.6790855e-07,3.6398,2.0668
3.6955344600000003e-07,3.6527,2.0744
3.7121311800000003e-07,3.6648,2.0835
3.7288776300000004e-07,3.6782,2.0938
3.74577587e-07,3.6919,2.1045
3.7628279600000006e-07,3.7074,2.1153
3.78003601e-07,3.7246,2.1257
3.7974021800000003e-07,3.7448,2.1364
3.8149286600000003e-07,3.7662,2.1488
3.8326176600000006e-07,3.7891,2.1606
3.85047147e-07,3.8148,2.1733
3.8684924000000005e-07,3.8433,2.1871
3.8866828e-07,3.8747,2.2019
3.90504508e-07,3.9104,2.217
3.92358169e-07,3.9508,2.2311
3.9422951100000003e-07,3.9967,2.2417
3.9611879000000003e-07,4.0484,2.2491
3.98026264e-07,4.1045,2.2492
3.99952198e-07,4.1636,2.2426
4.0189686e-07,4.2231,2.2276
4.03860525e-07,4.2812,2.204
4.0584347400000004e-07,4.3344,2.1758
4.0784599100000006e-07,4.382,2.142
4.09868368e-07,4.4224,2.1064
4.11910901e-07,4.4562,2.0712
4.13973894e-07,4.4861,2.039
4.1605765500000005e-07,4.5134,2.0097
4.1816250000000005e-07,4.5394,1.9835
4.2028875000000003e-07,4.5687,1.9629
4.2243673400000003e-07,4.6031,1.946
4.24606785e-07,4.6468,1.9317
4.26799247e-07,4.7024,1.9154
4.2901446800000006e-07,4.7703,1.8903
4.3125280400000006e-07,4.8456,1.8489
4.3351462e-07,4.9227,1.79
4.3580028600000006e-07,4.9937,1.7115
4.38110181e-07,5.0491,1.6135
4.404446940000001e-07,5.086,1.5043
4.42804219e-07,5.0997,1.3959
4.4518916100000006e-07,5.095,1.2932
4.4759993200000003e-07,5.0779,1.1997
4.50036956e-07,5.0526,1.1163
4.5250066200000003e-07,5.0228,1.0409
4.5499149100000004e-07,4.9885,0.97458
4.57509894e-07,4.953,0.91595
4.6005633100000004e-07,4.9164,0.86309
4.6263127300000007e-07,4.8789,0.81466
4.6523520200000007e-07,4.8428,0.77238
4.67868609e-07,4.8061,0.73512
4.70531997e-07,4.7709,0.70131
4.7322588300000006e-07,4.7369,0.67124
4.75950792e-07,4.703,0.64389
4.787072640000001e-07,4.6708,0.61617
4.8149585e-07,4.6397,0.59102
4.84317114e-07,4.609,0.56573
4.87171636e-07,4.5797,0.54245
4.900600050000001e-07,4.5504,0.52311
4.92982828e-07,4.5213,0.50568
4.95940725e-07,4.4937,0.48654
4.98934331e-07,4.4672,0.47003
5.01964297e-07,4.4407,0.45613
5.05031288e-07,4.4153,0.44223
5.081359890000001e-07,4.3909,0.42878
5.11279098e-07,4.3676,0.41625
5.14461333e-07,4.3447,0.40348
5.176834290000001e-07,4.323,0.3929
5.2094614e-07,4.3017,0.38359
5.24250238e-07,4.2803,0.37322
5.27596516e-07,4.2607,0.36227
5.30985787e-07,4.2416,0.35284
5.344188850000001e-07,4.2227,0.3447
5.37896665e-07,4.2054,0.33472
5.41420006e-07,4.188,0.32688
5.449898080000001e-07,4.1715,0.31906
5.48606997e-07,4.155,0.3113
5.52272522e-07,4.1391,0.30561
5.5598736e-07,4.1235,0.29922
5.59752511e-07,4.1084,0.29375
5.63569006e-07,4.094,0.28812
5.67437901e-07,4.0797,0.28258
5.71360282e-07,4.0657,0.27846
5.75337268e-07,4.052,0.27286
5.793700060000001e-07,4.0385,0.26768
5.834596770000001e-07,4.0254,0.26253
5.87607494e-07,4.0121,0.25766
5.91814708e-07,3.9993,0.25362
5.96082602e-07,3.9872,0.24921
6.004125e-07,3.9755,0.24505
6.04805762e-07,3.9641,0.24034
6.0926379e-07,3.9531,0.23588
6.13788026e-07,3.9423,0.23168
6.18379957e-07,3.9311,0.22716
6.230411120000001e-07,3.9209,0.22233
6.2777307e-07,3.9109,0.2182
6.325774560000001e-07,3.901,0.21425
6.374559450000001e-07,3.8915,0.21016
6.424102660000001e-07,3.8822,0.20694
6.474422e-07,3.8732,0.20393
6.52553586e-07,3.8645,0.20288
6.5774632e-07,3.8565,0.19929
6.630223600000001e-07,3.8489,0.19587
6.683837270000001e-07,3.8414,0.19385
6.73832507e-07,3.8347,0.19119
6.793708560000001e-07,3.8282,0.18668
6.85001002e-07,3.8214,0.1829
6.90725244e-07,3.8143,0.1779
6.965459620000001e-07,3.8074,0.17399
7.02465616e-07,3.8016,0.17129
7.084867500000001e-07,3.7955,0.17021
7.14611996e-07,3.7904,0.16709
7.208440770000001e-07,3.7851,0.16559
7.271858140000001e-07,3.779,0.15972
7.33640126e-07,3.7727,0.15318
7.402100380000001e-07,3.7656,0.14729
7.468986820000001e-07,3.7568,0.14021
7.53709309e-07,3.7497,0.13604
7.60645284e-07,3.7421,0.13026
7.677101010000001e-07,3.7351,0.1284
7.74907383e-07,3.7275,0.12622
7.822408910000001e-07,3.7204,0.12552
7.89714531e-07,3.7132,0.12376
7.97332356e-07,3.7078,0.11938
8.050985800000001e-07,3.7019,0.11747
8.13017582e-07,3.6959,0.11017
8.210939160000001e-07,3.6904,0.10177
8.293323160000001e-07,3.6858,0.10558
8.37737711e-07,3.6826,0.10705
8.463152310000001e-07,3.678,0.10987
8.55070216e-07,3.6736,0.10839
8.640082320000001e-07,3.6713,0.11227
8.7313508e-07,3.6677,0.11026
8.82456806e-07,3.6665,0.1044
8.919797220000001e-07,3.6654,0.09478
9.01710409e-07,3.6647,0.084289
9.116557450000001e-07,3.6591,0.082065
9.21822909e-07,3.6473,0.088008
9.322194080000001e-07,3.6328,0.095914
9.4285309e-07,3.615,0.10157
9.53732164e-07,3.6105,0.099835
9.648652240000001e-07,3.6062,0.098119
9.7626127e-07,3.6019,0.096421
9.87929731e-07,3.5976,0.09474
9.998804940000001e-07,3.5935,0.093084

File: solcore/future/material_data/sopra_nk/GAAS_T/GAAS175T.csv
wavelength[m],n,k
2.75829102e-07,3.8213,3.0974
2.76752637e-07,3.8416,3.062
2.77682377e-07,3.8596,3.0208
2.78618385e-07,3.8838,2.9818
2.7956072400000003e-07,3.8913,2.9259
2.8050946e-07,3.9066,2.8739
2.81464657e-07,3.9026,2.8191
2.82426381e-07,3.9121,2.7615
2.833947e-07,3.9219,2.7041
2.84369682e-07,3.9308,2.6594
2.8535139500000003e-07,3.9351,2.615
2.86339911e-07,3.9338,2.5771
2.87335298e-07,3.9312,2.5344
2.88337631e-07,3.9307,2.4985
2.8934698100000004e-07,3.9212,2.4595
2.9036342200000004e-07,3.9061,2.4274
2.9138703e-07,3.8928,2.3893
2.9241788000000006e-07,3.8817,2.3525
2.9345605e-07,3.874,2.3206
2.9450161800000004e-07,3.8585,2.2918
2.95554663e-07,3.842,2.2632
2.9661526600000005e-07,3.8282,2.2334
2.97683509e-07,3.8156,2.2092
2.9875947300000006e-07,3.8045,2.186
2.9984324400000003e-07,3.7908,2.1658
3.0093490600000004e-07,3.7742,2.1464
3.02034546e-07,3.764,2.1308
3.03142253e-07,3.75,2.1164
3.04258114e-07,3.741,2.1077
3.0538222000000006e-07,3.7258,2.0926
3.06514663e-07,3.7097,2.0782
3.07655537e-07,3.6986,2.0638
3.08804935e-07,3.686,2.0523
3.09962953e-07,3.6741,2.0412
3.1112969e-07,3.662,2.03
3.12305243e-07,3.6503,2.0183
3.13489712e-07,3.6436,2.0139
3.1468320100000003e-07,3.6321,2.003
3.15885812e-07,3.6256,1.9966
3.1709765e-07,3.6164,1.9871
3.18318822e-07,3.6118,1.9818
3.1954943600000004e-07,3.6077,1.9809
3.2078960200000004e-07,3.6005,1.9768
3.22039432e-07,3.5966,1.9759
3.23299039e-07,3.5909,1.9738
3.24568537e-07,3.5835,1.9711
3.25848045e-07,3.5785,1.9755
3.27137682e-07,3.5664,1.9731
3.28437566e-07,3.5586,1.9723
3.29747823e-07,3.5524,1.9697
3.3106857500000003e-07,3.5535,1.9673
3.3239995e-07,3.5506,1.9685
3.3374207600000004e-07,3.5461,1.9625
3.35095085e-07,3.5461,1.9595
3.3645910800000003e-07,3.5445,1.9541
3.37834281e-07,3.543,1.9527
3.39220742e-07,3.5444,1.9577
3.4061863e-07,3.5437,1.9597
3.42028086e-07,3.5458,1.9613
3.43449256e-07,3.55,1.9628
3.4488228500000003e-07,3.5554,1.9661
3.46327322e-07,3.5573,1.9729
3.4778452e-07,3.5588,1.9766
3.49254032e-07,3.5622,1.9816
3.50736015e-07,3.5655,1.9859
3.5223062900000003e-07,3.5689,1.9911
3.5373803500000006e-07,3.5734,1.9964
3.5525839900000004e-07,3.5783,2.0007
3.5679188900000003e-07,3.5833,2.0051
3.58338674e-07,3.5886,2.0115
3.5989893e-07,3.5955,2.0176
3.61472832e-07,3.6034,2.0235
3.6306056000000004e-07,3.6113,2.03
3.6466229800000006e-07,3.6207,2.0371
3.66278231e-07,3.6302,2.045
3.6790855e-07,3.6402,2.0545
3.6955344600000003e-07,3.651,2.0628
3.7121311800000003e-07,3.6628,2.0722
3.7288776300000004e-07,3.6758,2.0817
3.74577587e-07,3.6901,2.0912
3.7628279600000006e-07,3.7056,2.101
3.78003601e-07,3.7227,2.1092
3.7974021800000003e-07,3.7407,2.1185
3.8149286600000003e-07,3.7617,2.1295
3.8326176600000006e-07,3.7829,2.1409
3.85047147e-07,3.8076,2.1535
3.8684924000000005e-07,3.8334,2.1651
3.8866828e-07,3.8629,2.1785
3.90504508e-07,3.8949,2.1908
3.92358169e-07,3.9308,2.2027
3.9422951100000003e-07,3.9712,2.2137
3.9611879000000003e-07,4.015,2.2214
3.98026264e-07,4.0657,2.226
3.99952198e-07,4.1209,2.2257
4.0189686e-07,4.177,2.2171
4.03860525e-07,4.2351,2.2011
4.0584347400000004e-07,4.2892,2.1782
4.0784599100000006e-07,4.3392,2.1494
4.09868368e-07,4.3831,2.1165
4.11910901e-07,4.4223,2.0817
4.13973894e-07,4.4553,2.0487
4.1605765500000005e-07,4.4853,2.0183
4.1816250000000005e-07,4.5146,1.9916
4.2028875000000003e-07,4.5429,1.9672
4.2243673400000003e-07,4.5736,1.9468
4.24606785e-07,4.6104,1.9292
4.26799247e-07,4.6543,1.9128
4.2901446800000006e-07,4.7092,1.8918
4.3125280400000006e-07,4.7742,1.8601
4.3351462e-07,4.8462,1.8142
4.3580028600000006e-07,4.9177,1.7533
4.38110181e-07,4.9821,1.6725
4.404446940000001e-07,5.0321,1.5786
4.42804219e-07,5.0632,1.4757
4.4518916100000006e-07,5.0757,1.3724
4.4759993200000003e-07,5.0716,1.2739
4.50036956e-07,5.0561,1.1853
4.5250066200000003e-07,5.0328,1.104
4.5499149100000004e-07,5.0037,1.0312
4.57509894e-07,4.9711,0.96716
4.6005633100000004e-07,4.9371,0.91003
4.6263127300000007e-07,4.9012,0.8579
4.6523520200000007e-07,4.8655,0.81062
4.67868609e-07,4.8294,0.76842
4.70531997e-07,4.7924,0.73209
4.7322588300000006e-07,4.7574,0.69793
4.75950792e-07,4.7232,0.66854
4.787072640000001e-07,4.6903,0.64046
4.8149585e-07,4.6581,0.61465
4.84317114e-07,4.6265,0.59118
4.87171636e-07,4.5974,0.56725
4.900600050000001e-07,4.5683,0.54569
4.92982828e-07,4.54,0.52478
4.95940725e-07,4.5121,0.507
4.98934331e-07,4.4847,0.49022
5.01964297e-07,4.4589,0.47291
5.05031288e-07,4.4327,0.45786
5.081359890000001e-07,4.4088,0.44191
5.11279098e-07,4.3851,0.42803
5.14461333e-07,4.3616,0.415
5.176834290000001e-07,4.3392,0.40195
5.2094614e-07,4.3171,0.39112
5.24250238e-07,4.2959,0.38137
5.27596516e-07,4.2755,0.371
5.30985787e-07,4.2555,0.36143
5.344188850000001e-07,4.2369,0.35126
5.37896665e-07,4.2191,0.34218
5.41420006e-07,4.2016,0.3332
5.449898080000001e-07,4.1844,0.32597
5.48606997e-07,4.1674,0.31829
5.52272522e-07,4.151,0.31159
5.5598736e-07,4.1351,0.30659
5.59752511e-07,4.1195,0.30154
5.63569006e-07,4.1047,0.2944
5.67437901e-07,4.0904,0.28837
5.71360282e-07,4.0768,0.28151
5.75337268e-07,4.0631,0.27581
5.793700060000001e-07,4.0492,0.27053
5.834596770000001e-07,4.0356,0.26577
5.87607494e-07,4.0228,0.26008
5.91814708e-07,4.01,0.25707
5.96082602e-07,3.9972,0.254
6.004125e-07,3.9849,0.25005
6.04805762e-07,3.9731,0.2443
6.0926379e-07,3.9617,0.24042
6.13788026e-07,3.9506,0.23534
6.18379957e-07,3.9395,0.23103
6.230411120000001e-07,3.9284,0.22721
6.2777307e-07,3.9181,0.22285
6.325774560000001e-07,3.9083,0.21995
6.374559450000001e-07,3.8989,0.21718
6.424102660000001e-07,3.8898,0.21503
6.474422e-07,3.8813,0.2108
6.52553586e-07,3.8728,0.20579
6.5774632e-07,3.8649,0.20413
6.630223600000001e-07,3.8569,0.2002
6.683837270000001e-07,3.8488,0.19809
6.73832507e-07,3.841,0.19622
6.793708560000001e-07,3.8337,0.19124
6.85001002e-07,3.827,0.18905
6.90725244e-07,3.8205,0.18435
6.965459620000001e-07,3.8138,0.18263
7.02465616e-07,3.8077,0.17893
7.084867500000001e-07,3.8021,0.17342
7.14611996e-07,3.797,0.16776
7.208440770000001e-07,3.7918,0.1639
7.271858140000001e-07,3.786,0.16011
7.33640126e-07,3.7801,0.15285
7.402100380000001e-07,3.774,0.14596
7.468986820000001e-07,3.7667,0.14073
7.53709309e-07,3.7597,0.13835
7.60645284e-07,3.7508,0.13761
7.677101010000001e-07,3.7426,0.13765
7.74907383e-07,3.7358,0.13298
7.822408910000001e-07,3.7278,0.12824
7.89714531e-07,3.7198,0.12686
7.97332356e-07,3.7136,0.12461
8.050985800000001e-07,3.7072,0.1164
8.13017582e-07,3.7015,0.11193
8.210939160000001e-07,3.6982,0.11385
8.293323160000001e-07,3.6921,0.11563
8.37737711e-07,3.6853,0.11323
8.463152310000001e-07,3.6796,0.11134
8.55070216e-07,3.676,0.10502
8.640082320000001e-07,3.6721,0.1025
8.7313508e-07,3.6692,0.098376
8.82456806e-07,3.6686,0.092005
8.919797220000001e-07,3.6709,0.089185
9.01710409e-07,3.6703,0.087889
9.116557450000001e-07,3.6659,0.0946
9.21822909e-07,3.6579,0.097489
9.322194080000001e-07,3.6461,0.10599
9.4285309e-07,3.6311,0.11307
9.53732164e-07,3.6264,0.11172
9.648652240000001e-07,3.6219,0.11038
9.7626127e-07,3.6174,0.10906
9.87929731e-07,3.613,0.10774
9.998804940000001e-07,3.6087,0.10645

File: solcore/future/material_data/sopra_nk/GAAS_T/GAAS199T.csv
wavelength[m],n,k
2.75829102e-07,3.7792,3.0942
2.76752637e-07,3.8015,3.0551
2.77682377e-07,3.8308,3.0177
2.78618385e-07,3.8558,2.9791
2.7956072400000003e-07,3.877,2.9301
2.8050946e-07,3.8867,2.8705
2.81464657e-07,3.9072,2.8252
2.82426381e-07,3.9262,2.7832
2.833947e-07,3.9311,2.7453
2.84369682e-07,3.937,2.7009
2.8535139500000003e-07,3.9357,2.653
2.86339911e-07,3.9311,2.6049
2.87335298e-07,3.9233,2.5648
2.88337631e-07,3.916,2.5224
2.8934698100000004e-07,3.9054,2.4772
2.9036342200000004e-07,3.89,2.4322
2.9138703e-07,3.8843,2.3965
2.9241788000000006e-07,3.8775,2.3659
2.9345605e-07,3.8655,2.3324
2.9450161800000004e-07,3.8585,2.3022
2.95554663e-07,3.8491,2.2738
2.9661526600000005e-07,3.8406,2.2455
2.97683509e-07,3.8278,2.2218
2.9875947300000006e-07,3.8165,2.1994
2.9984324400000003e-07,3.8016,2.1761
3.0093490600000004e-07,3.7878,2.1556
3.02034546e-07,3.7728,2.1431
3.03142253e-07,3.7611,2.1295
3.04258114e-07,3.7481,2.1106
3.0538222000000006e-07,3.7357,2.0961
3.06514663e-07,3.7205,2.0858
3.07655537e-07,3.7071,2.0727
3.08804935e-07,3.6936,2.0594
3.09962953e-07,3.6852,2.0488
3.1112969e-07,3.6738,2.0353
3.12305243e-07,3.6632,2.0289
3.13489712e-07,3.6518,2.0229
3.1468320100000003e-07,3.6399,2.014
3.15885812e-07,3.6304,2.005
3.1709765e-07,3.623,1.9985
3.18318822e-07,3.6135,1.9918
3.1954943600000004e-07,3.6056,1.9851
3.2078960200000004e-07,3.6015,1.9799
3.22039432e-07,3.6006,1.9766
3.23299039e-07,3.5954,1.9694
3.24568537e-07,3.5906,1.968
3.25848045e-07,3.5877,1.9652
3.27137682e-07,3.5812,1.9629
3.28437566e-07,3.5743,1.9614
3.29747823e-07,3.5708,1.959
3.3106857500000003e-07,3.5621,1.9578
3.3239995e-07,3.5512,1.9579
3.3374207600000004e-07,3.5464,1.9557
3.35095085e-07,3.5433,1.9543
3.3645910800000003e-07,3.541,1.95
3.37834281e-07,3.544,1.9497
3.39220742e-07,3.5503,1.9485
3.4061863e-07,3.5554,1.9481
3.42028086e-07,3.5584,1.9504
3.43449256e-07,3.5649,1.9514
3.4488228500000003e-07,3.563,1.9559
3.46327322e-07,3.5621,1.9589
3.4778452e-07,3.5644,1.9633
3.49254032e-07,3.5662,1.9683
3.50736015e-07,3.569,1.9718
3.5223062900000003e-07,3.5734,1.9768
3.5373803500000006e-07,3.5782,1.981
3.5525839900000004e-07,3.584,1.9865
3.5679188900000003e-07,3.5884,1.9932
3.58338674e-07,3.5935,1.9981
3.5989893e-07,3.5987,2.0044
3.61472832e-07,3.6063,2.0099
3.6306056000000004e-07,3.6136,2.0161
3.6466229800000006e-07,3.6224,2.021
3.66278231e-07,3.6316,2.0276
3.6790855e-07,3.6416,2.0355
3.6955344600000003e-07,3.6534,2.0419
3.7121311800000003e-07,3.665,2.0501
3.7288776300000004e-07,3.6774,2.0595
3.74577587e-07,3.6908,2.0688
3.7628279600000006e-07,3.7053,2.0794
3.78003601e-07,3.7206,2.0886
3.7974021800000003e-07,3.7374,2.0974
3.8149286600000003e-07,3.7569,2.1059
3.8326176600000006e-07,3.7769,2.1168
3.85047147e-07,3.798,2.1272
3.8684924000000005e-07,3.8219,2.138
3.8866828e-07,3.8482,2.1493
3.90504508e-07,3.8783,2.161
3.92358169e-07,3.9112,2.1725
3.9422951100000003e-07,3.9469,2.1838
3.9611879000000003e-07,3.9865,2.1919
3.98026264e-07,4.0316,2.1987
3.99952198e-07,4.0815,2.1989
4.0189686e-07,4.1339,2.1957
4.03860525e-07,4.1881,2.1869
4.0584347400000004e-07,4.2423,2.1717
4.0784599100000006e-07,4.295,2.1495
4.09868368e-07,4.3442,2.1216
4.11910901e-07,4.3875,2.0904
4.13973894e-07,4.4249,2.059
4.1605765500000005e-07,4.4587,2.0262
4.1816250000000005e-07,4.4888,1.9968
4.2028875000000003e-07,4.5174,1.9689
4.2243673400000003e-07,4.5461,1.9452
4.24606785e-07,4.578,1.9245
4.26799247e-07,4.6138,1.9061
4.2901446800000006e-07,4.6597,1.8862
4.3125280400000006e-07,4.7141,1.8606
4.3351462e-07,4.7757,1.8284
4.3580028600000006e-07,4.8426,1.7826
4.38110181e-07,4.9086,1.7178
4.404446940000001e-07,4.967,1.6393
4.42804219e-07,5.0124,1.5486
4.4518916100000006e-07,5.0402,1.4508
4.4759993200000003e-07,5.0496,1.3532
4.50036956e-07,5.045,1.2597
4.5250066200000003e-07,5.0303,1.1726
4.5499149100000004e-07,5.0077,1.0949
4.57509894e-07,4.9796,1.0257
4.6005633100000004e-07,4.9482,0.96336
4.6263127300000007e-07,4.9149,0.906
4.6523520200000007e-07,4.881,0.85584
4.67868609e-07,4.8468,0.81067
4.70531997e-07,4.8119,0.77024
4.7322588300000006e-07,4.7769,0.7338
4.75950792e-07,4.7436,0.69951
4.787072640000001e-07,4.7106,0.66819
4.8149585e-07,4.6785,0.64036
4.84317114e-07,4.6467,0.61288
4.87171636e-07,4.6162,0.58795
4.900600050000001e-07,4.5873,0.56366
4.92982828e-07,4.5587,0.54101
4.95940725e-07,4.5307,0.51949
4.98934331e-07,4.5032,0.49984
5.01964297e-07,4.476,0.48175
5.05031288e-07,4.4498,0.46564
5.081359890000001e-07,4.4242,0.4515
5.11279098e-07,4.3997,0.43858
5.14461333e-07,4.3762,0.42556
5.176834290000001e-07,4.3539,0.4136
5.2094614e-07,4.3322,0.40242
5.24250238e-07,4.3109,0.39119
5.27596516e-07,4.2905,0.37974
5.30985787e-07,4.2709,0.36921
5.344188850000001e-07,4.2512,0.35967
5.37896665e-07,4.2322,0.35042
5.41420006e-07,4.2138,0.34239
5.449898080000001e-07,4.1964,0.33351
5.48606997e-07,4.1798,0.32568
5.52272522e-07,4.1634,0.3182
5.5598736e-07,4.1475,0.31126
5.59752511e-07,4.1322,0.30462
5.63569006e-07,4.1176,0.2973
5.67437901e-07,4.103,0.29217
5.71360282e-07,4.0882,0.28757
5.75337268e-07,4.0743,0.2818
5.793700060000001e-07,4.0606,0.27763
5.834596770000001e-07,4.0473,0.27217
5.87607494e-07,4.0344,0.26555
5.91814708e-07,4.0217,0.25831
5.96082602e-07,4.009,0.25194
6.004125e-07,3.9968,0.24665
6.04805762e-07,3.9846,0.24038
6.0926379e-07,3.9725,0.23668
6.13788026e-07,3.961,0.23254
6.18379957e-07,3.9497,0.22856
6.230411120000001e-07,3.9386,0.22665
6.2777307e-07,3.9282,0.22453
6.325774560000001e-07,3.9178,0.22288
6.374559450000001e-07,3.9082,0.21936
6.424102660000001e-07,3.8989,0.2171
6.474422e-07,3.8897,0.21354
6.52553586e-07,3.8805,0.21055
6.5774632e-07,3.8722,0.20599
6.630223600000001e-07,3.8643,0.20153
6.683837270000001e-07,3.8563,0.19819
6.73832507e-07,3.849,0.19528
6.793708560000001e-07,3.8422,0.19205
6.85001002e-07,3.8352,0.19026
6.90725244e-07,3.8291,0.1876
6.965459620000001e-07,3.8228,0.18559
7.02465616e-07,3.816,0.18292
7.084867500000001e-07,3.8094,0.18138
7.14611996e-07,3.8027,0.17852
7.208440770000001e-07,3.7969,0.175
7.271858140000001e-07,3.7909,0.16832
7.33640126e-07,3.7855,0.16393
7.402100380000001e-07,3.7797,0.16
7.468986820000001e-07,3.773,0.15353
7.53709309e-07,3.7664,0.14831
7.60645284e-07,3.7588,0.14091
7.677101010000001e-07,3.7521,0.13851
7.74907383e-07,3.744,0.13872
7.822408910000001e-07,3.7358,0.13702
7.89714531e-07,3.7286,0.13536
7.97332356e-07,3.7219,0.13228
8.050985800000001e-07,3.7135,0.13043
8.13017582e-07,3.7067,0.1249
8.210939160000001e-07,3.7035,0.12131
8.293323160000001e-07,3.7037,0.12372
8.37737711e-07,3.6948,0.1126
8.463152310000001e-07,3.6864,0.10507
8.55070216e-07,3.68,0.1031
8.640082320000001e-07,3.6745,0.095853
8.7313508e-07,3.6707,0.093062
8.82456806e-07,3.6694,0.087562
8.919797220000001e-07,3.6691,0.081238
9.01710409e-07,3.6703,0.07759
9.116557450000001e-07,3.6697,0.082025
9.21822909e-07,3.6658,0.086156
9.322194080000001e-07,3.6573,0.081306
9.4285309e-07,3.644,0.089876
9.53732164e-07,3.6401,0.088687
9.648652240000001e-07,3.6362,0.087509
9.7626127e-07,3.6323,0.086358
9.87929731e-07,3.6285,0.085217
9.998804940000001e-07,3.6247,0.084086

File: solcore/future/material_data/sopra_nk/GAAS_T/GAAS224T.csv
wavelength[m],n,k
2.75829102e-07,3.7463,3.1293
2.76752637e-07,3.7729,3.089
2.77682377e-07,3.7981,3.0351
2.78618385e-07,3.8072,2.99
2.7956072400000003e-07,3.8287,2.9402
2.8050946e-07,3.8544,2.8936
2.81464657e-07,3.8706,2.8396
2.82426381e-07,3.894,2.792
2.833947e-07,3.9048,2.7524
2.84369682e-07,3.913,2.7083
2.8535139500000003e-07,3.915,2.6605
2.86339911e-07,3.9186,2.6191
2.87335298e-07,3.9143,2.5789
2.88337631e-07,3.9072,2.539
2.8934698100000004e-07,3.9031,2.4949
2.9036342200000004e-07,3.8966,2.4591
2.9138703e-07,3.8844,2.422
2.9241788000000006e-07,3.8776,2.3933
2.9345605e-07,3.8625,2.3642
2.9450161800000004e-07,3.8484,2.3342
2.95554663e-07,3.8362,2.313
2.9661526600000005e-07,3.8259,2.2925
2.97683509e-07,3.816,2.2652
2.9875947300000006e-07,3.8063,2.238
2.9984324400000003e-07,3.7946,2.2077
3.0093490600000004e-07,3.7844,2.1864
3.02034546e-07,3.7738,2.1652
3.03142253e-07,3.7619,2.1425
3.04258114e-07,3.7488,2.1251
3.0538222000000006e-07,3.7334,2.1088
3.06514663e-07,3.7207,2.0982
3.07655537e-07,3.7101,2.0831
3.08804935e-07,3.6999,2.0701
3.09962953e-07,3.6917,2.0586
3.1112969e-07,3.6814,2.0472
3.12305243e-07,3.6731,2.0409
3.13489712e-07,3.6639,2.0337
3.1468320100000003e-07,3.652,2.0245
3.15885812e-07,3.6411,2.02
3.1709765e-07,3.6305,2.0089
3.18318822e-07,3.6191,2.0033
3.1954943600000004e-07,3.6128,1.995
3.2078960200000004e-07,3.6064,1.9901
3.22039432e-07,3.6005,1.9825
3.23299039e-07,3.5909,1.9792
3.24568537e-07,3.5824,1.9781
3.25848045e-07,3.5767,1.9748
3.27137682e-07,3.5728,1.9708
3.28437566e-07,3.5714,1.9675
3.29747823e-07,3.5717,1.9619
3.3106857500000003e-07,3.5711,1.9621
3.3239995e-07,3.5734,1.9608
3.3374207600000004e-07,3.576,1.9592
3.35095085e-07,3.5753,1.9556
3.3645910800000003e-07,3.5712,1.9568
3.37834281e-07,3.5672,1.956
3.39220742e-07,3.5645,1.9548
3.4061863e-07,3.5631,1.953
3.42028086e-07,3.5619,1.954
3.43449256e-07,3.5619,1.9555
3.4488228500000003e-07,3.563,1.9606
3.46327322e-07,3.5639,1.9637
3.4778452e-07,3.5662,1.9673
3.49254032e-07,3.5683,1.9703
3.50736015e-07,3.5709,1.9737
3.5223062900000003e-07,3.5749,1.9766
3.5373803500000006e-07,3.5784,1.9809
3.5525839900000004e-07,3.5836,1.9842
3.5679188900000003e-07,3.5887,1.9897
3.58338674e-07,3.5952,1.9945
3.5989893e-07,3.6018,1.9997
3.61472832e-07,3.6081,2.0041
3.6306056000000004e-07,3.6152,2.0092
3.6466229800000006e-07,3.6228,2.0152
3.66278231e-07,3.6318,2.0204
3.6790855e-07,3.6413,2.0249
3.6955344600000003e-07,3.6509,2.031
3.7121311800000003e-07,3.6617,2.0374
3.7288776300000004e-07,3.6721,2.0449
3.74577587e-07,3.6856,2.0536
3.7628279600000006e-07,3.6991,2.0619
3.78003601e-07,3.7143,2.0712
3.7974021800000003e-07,3.7306,2.0803
3.8149286600000003e-07,3.7484,2.0914
3.8326176600000006e-07,3.7679,2.102
3.85047147e-07,3.7886,2.1113
3.8684924000000005e-07,3.8111,2.1219
3.8866828e-07,3.835,2.1318
3.90504508e-07,3.8615,2.1419
3.92358169e-07,3.8915,2.153
3.9422951100000003e-07,3.9243,2.163
3.9611879000000003e-07,3.9613,2.1719
3.98026264e-07,4.0017,2.1802
3.99952198e-07,4.0464,2.1853
4.0189686e-07,4.095,2.1867
4.03860525e-07,4.1459,2.1812
4.0584347400000004e-07,4.1986,2.1701
4.0784599100000006e-07,4.2493,2.1515
4.09868368e-07,4.299,2.1277
4.11910901e-07,4.344,2.0997
4.13973894e-07,4.3849,2.0696
4.1605765500000005e-07,4.4217,2.038
4.1816250000000005e-07,4.4552,2.008
4.2028875000000003e-07,4.4866,1.9788
4.2243673400000003e-07,4.5157,1.952
4.24606785e-07,4.5469,1.9279
4.26799247e-07,4.5798,1.9066
4.2901446800000006e-07,4.6179,1.8851
4.3125280400000006e-07,4.6639,1.862
4.3351462e-07,4.7159,1.8344
4.3580028600000006e-07,4.7744,1.7987
4.38110181e-07,4.8365,1.7486
4.404446940000001e-07,4.8971,1.6849
4.42804219e-07,4.9496,1.609
4.4518916100000006e-07,4.9895,1.5223
4.4759993200000003e-07,5.0145,1.4303
4.50036956e-07,5.0236,1.3392
4.5250066200000003e-07,5.0199,1.2493
4.5499149100000004e-07,5.007,1.1661
4.57509894e-07,4.9855,1.0907
4.6005633100000004e-07,4.9597,1.0218
4.6263127300000007e-07,4.9295,0.95916
4.6523520200000007e-07,4.8974,0.90399
4.67868609e-07,4.8647,0.85414
4.70531997e-07,4.831,0.80796
4.7322588300000006e-07,4.7982,0.76629
4.75950792e-07,4.7653,0.72902
4.787072640000001e-07,4.7321,0.69422
4.8149585e-07,4.6995,0.66357
4.84317114e-07,4.6673,0.6345
4.87171636e-07,4.6366,0.60796
4.900600050000001e-07,4.6052,0.58437
4.92982828e-07,4.576,0.56132
4.95940725e-07,4.5471,0.53923
4.98934331e-07,4.5193,0.51875
5.01964297e-07,4.4931,0.50007
5.05031288e-07,4.467,0.48201
5.081359890000001e-07,4.441,0.4658
5.11279098e-07,4.4158,0.45161
5.14461333e-07,4.3921,0.4377
5.176834290000001e-07,4.3698,0.42473
5.2094614e-07,4.3475,0.41238
5.24250238e-07,4.3265,0.39918
5.27596516e-07,4.3054,0.38827
5.30985787e-07,4.2855,0.37805
5.344188850000001e-07,4.2656,0.36915
5.37896665e-07,4.2468,0.35876
5.41420006e-07,4.2282,0.34982
5.449898080000001e-07,4.2108,0.34117
5.48606997e-07,4.1933,0.33315
5.52272522e-07,4.177,0.32521
5.5598736e-07,4.1607,0.31791
5.59752511e-07,4.1449,0.3105
5.63569006e-07,4.1293,0.30436
5.67437901e-07,4.1146,0.29809
5.71360282e-07,4.0997,0.29239
5.75337268e-07,4.0857,0.28642
5.793700060000001e-07,4.0718,0.28081
5.834596770000001e-07,4.0581,0.2746
5.87607494e-07,4.0441,0.2695
5.91814708e-07,4.0312,0.26404
5.96082602e-07,4.0183,0.25959
6.004125e-07,4.0054,0.25459
6.04805762e-07,3.993,0.25008
6.0926379e-07,3.9811,0.24631
6.13788026e-07,3.9696,0.24249
6.18379957e-07,3.9584,0.23854
6.230411120000001e-07,3.9479,0.23361
6.2777307e-07,3.9373,0.22878
6.325774560000001e-07,3.9268,0.22523
6.374559450000001e-07,3.917,0.22204
6.424102660000001e-07,3.9073,0.21931
6.474422e-07,3.8975,0.21639
6.52553586e-07,3.8881,0.21348
6.5774632e-07,3.8792,0.21039
6.630223600000001e-07,3.8705,0.20677
6.683837270000001e-07,3.8624,0.20281
6.73832507e-07,3.8547,0.19819
6.793708560000001e-07,3.8476,0.19473
6.85001002e-07,3.841,0.19293
6.90725244e-07,3.8339,0.19161
6.965459620000001e-07,3.8273,0.19155
7.02465616e-07,3.8217,0.18949
7.084867500000001e-07,3.816,0.18719
7.14611996e-07,3.8102,0.18391
7.208440770000001e-07,3.8043,0.1783
7.271858140000001e-07,3.7993,0.17187
7.33640126e-07,3.7937,0.16477
7.402100380000001e-07,3.7875,0.15655
7.468986820000001e-07,3.781,0.15535
7.53709309e-07,3.7741,0.1522
7.60645284e-07,3.7675,0.1513
7.677101010000001e-07,3.7609,0.15008
7.74907383e-07,3.7531,0.14649
7.822408910000001e-07,3.7456,0.14183
7.89714531e-07,3.7378,0.13451
7.97332356e-07,3.7311,0.12901
8.050985800000001e-07,3.7245,0.12346
8.13017582e-07,3.7177,0.1194
8.210939160000001e-07,3.711,0.11336
8.293323160000001e-07,3.7065,0.10624
8.37737711e-07,3.7024,0.10439
8.463152310000001e-07,3.6981,0.10395
8.55070216e-07,3.6945,0.10083
8.640082320000001e-07,3.6904,0.1025
8.7313508e-07,3.6864,0.10231
8.82456806e-07,3.6833,0.10651
8.919797220000001e-07,3.6777,0.10485
9.01710409e-07,3.6756,0.099965
9.116557450000001e-07,3.677,0.088727
9.21822909e-07,3.6752,0.081388
9.322194080000001e-07,3.6705,0.078736
9.4285309e-07,3.6621,0.079891
9.53732164e-07,3.6586,0.079166
9.648652240000001e-07,3.6551,0.078467
9.7626127e-07,3.6516,0.077787
9.87929731e-07,3.6481,0.077123
9.998804940000001e-07,3.6447,0.076476
