Repository: qpv-research-group/solcore5

<!-- ALL-CONTRIBUTORS-BADGE:START - Do not remove or modify this section -->
<!-- ALL-CONTRIBUTORS-BADGE:END -->

Solcore
=======

**Solcore** was born as a modular set of tools, written (almost) entirely in Python 3, to address some of the task we had to solve more. With time, however, it has evolved as a complete semiconductor solver able of modelling the optical and electrical properties of a wide range of solar cells, from quantum well devices to multi-junction solar cells.

File: solcore/future/material_data/sopra_nk/GAAS_T/GAAS249T.csv
wavelength[m],n,k
2.75829102e-07,3.7396,3.1304
2.76752637e-07,3.766,3.0818
2.77682377e-07,3.7828,3.042
2.78618385e-07,3.809,3.0028
2.7956072400000003e-07,3.8272,2.9616
2.8050946e-07,3.8523,2.9152
2.81464657e-07,3.863,2.8714
2.82426381e-07,3.8733,2.8293
2.833947e-07,3.8739,2.7846
2.84369682e-07,3.8843,2.7328
2.8535139500000003e-07,3.8881,2.6915
2.86339911e-07,3.8921,2.6448
2.87335298e-07,3.8965,2.6019
2.88337631e-07,3.8943,2.5649
2.8934698100000004e-07,3.8865,2.5249
2.9036342200000004e-07,3.8832,2.4836
2.9138703e-07,3.8771,2.4507
2.9241788000000006e-07,3.8641,2.4197
2.9345605e-07,3.852,2.3858
2.9450161800000004e-07,3.8465,2.3534
2.95554663e-07,3.8366,2.3259
2.9661526600000005e-07,3.8264,2.2975
2.97683509e-07,3.8194,2.2674
2.9875947300000006e-07,3.8063,2.24
2.9984324400000003e-07,3.794,2.2132
3.0093490600000004e-07,3.7874,2.1867
3.02034546e-07,3.7753,2.1649
3.03142253e-07,3.7619,2.1424
3.04258114e-07,3.7507,2.124
3.0538222000000006e-07,3.7431,2.1104
3.06514663e-07,3.7322,2.0995
3.07655537e-07,3.7226,2.0897
3.08804935e-07,3.7101,2.0786
3.09962953e-07,3.7,2.0691
3.1112969e-07,3.689,2.0579
3.12305243e-07,3.6798,2.0467
3.13489712e-07,3.6697,2.0351
3.1468320100000003e-07,3.6611,2.0228
3.15885812e-07,3.6548,2.017
3.1709765e-07,3.6467,2.012
3.18318822e-07,3.639,2.0074
3.1954943600000004e-07,3.6331,2.0022
3.2078960200000004e-07,3.6259,1.9958
3.22039432e-07,3.6199,1.9888
3.23299039e-07,3.6092,1.9823
3.24568537e-07,3.6031,1.9781
3.25848045e-07,3.5925,1.9734
3.27137682e-07,3.5875,1.968
3.28437566e-07,3.5785,1.9698
3.29747823e-07,3.5709,1.9723
3.3106857500000003e-07,3.5687,1.9706
3.3239995e-07,3.5705,1.9717
3.3374207600000004e-07,3.5724,1.9725
3.35095085e-07,3.5737,1.9727
3.3645910800000003e-07,3.574,1.9714
3.37834281e-07,3.5764,1.9683
3.39220742e-07,3.5731,1.9638
3.4061863e-07,3.5737,1.9586
3.42028086e-07,3.5687,1.9584
3.43449256e-07,3.5678,1.9582
3.4488228500000003e-07,3.5681,1.9552
3.46327322e-07,3.5702,1.9586
3.4778452e-07,3.5714,1.9619
3.49254032e-07,3.5743,1.9645
3.50736015e-07,3.5776,1.9654
3.5223062900000003e-07,3.5819,1.9681
3.5373803500000006e-07,3.5858,1.9717
3.5525839900000004e-07,3.5893,1.975
3.5679188900000003e-07,3.5946,1.9796
3.58338674e-07,3.5999,1.9852
3.5989893e-07,3.6052,1.99
3.61472832e-07,3.6105,1.9965
3.6306056000000004e-07,3.6167,2.0027
3.6466229800000006e-07,3.6243,2.0081
3.66278231e-07,3.6329,2.0131
3.6790855e-07,3.6419,2.0192
3.6955344600000003e-07,3.6503,2.0255
3.7121311800000003e-07,3.6603,2.0308
3.7288776300000004e-07,3.6718,2.0368
3.74577587e-07,3.6825,2.0451
3.7628279600000006e-07,3.6951,2.0524
3.78003601e-07,3.7089,2.0602
3.7974021800000003e-07,3.7239,2.069
3.8149286600000003e-07,3.7416,2.0769
3.8326176600000006e-07,3.7603,2.0847
3.85047147e-07,3.7803,2.0931
3.8684924000000005e-07,3.8014,2.1023
3.8866828e-07,3.8245,2.1111
3.90504508e-07,3.8495,2.1205
3.92358169e-07,3.8759,2.1307
3.9422951100000003e-07,3.9069,2.14
3.9611879000000003e-07,3.9402,2.149
3.98026264e-07,3.9779,2.1581
3.99952198e-07,4.0195,2.1637
4.0189686e-07,4.0637,2.1659
4.03860525e-07,4.1115,2.1642
4.0584347400000004e-07,4.1606,2.1574
4.0784599100000006e-07,4.2097,2.1457
4.09868368e-07,4.2583,2.1277
4.11910901e-07,4.3035,2.1049
4.13973894e-07,4.346,2.0788
4.1605765500000005e-07,4.3857,2.0491
4.1816250000000005e-07,4.4227,2.0186
4.2028875000000003e-07,4.4561,1.9879
4.2243673400000003e-07,4.4865,1.9593
4.24606785e-07,4.5175,1.9325
4.26799247e-07,4.5487,1.9078
4.2901446800000006e-07,4.5834,1.8858
4.3125280400000006e-07,4.6232,1.8625
4.3351462e-07,4.6681,1.8384
4.3580028600000006e-07,4.7179,1.8093
4.38110181e-07,4.7739,1.7691
4.404446940000001e-07,4.8311,1.7182
4.42804219e-07,4.885,1.655
4.4518916100000006e-07,4.9331,1.5802
4.4759993200000003e-07,4.9696,1.496
4.50036956e-07,4.992,1.408
4.5250066200000003e-07,5.0009,1.319
4.5499149100000004e-07,4.9982,1.2328
4.57509894e-07,4.9855,1.1533
4.6005633100000004e-07,4.9643,1.0816
4.6263127300000007e-07,4.9382,1.0149
4.6523520200000007e-07,4.9092,0.95546
4.67868609e-07,4.8783,0.9014
4.70531997e-07,4.8471,0.85138
4.7322588300000006e-07,4.8146,0.80701
4.75950792e-07,4.7813,0.76665
4.787072640000001e-07,4.7487,0.72956
4.8149585e-07,4.7166,0.69578
4.84317114e-07,4.6853,0.66392
4.87171636e-07,4.6547,0.63595
4.900600050000001e-07,4.6247,0.60828
4.92982828e-07,4.5958,0.58361
4.95940725e-07,4.5661,0.56026
4.98934331e-07,4.5385,0.53761
5.01964297e-07,4.5111,0.51755
5.05031288e-07,4.4835,0.50008
5.081359890000001e-07,4.4572,0.48367
5.11279098e-07,4.4315,0.46817
5.14461333e-07,4.4071,0.45362
5.176834290000001e-07,4.3841,0.4384
5.2094614e-07,4.3618,0.42467
5.24250238e-07,4.3405,0.41157
5.27596516e-07,4.3192,0.39916
5.30985787e-07,4.2993,0.38849
5.344188850000001e-07,4.2795,0.3777
5.37896665e-07,4.2605,0.36779
5.41420006e-07,4.2419,0.35883
5.449898080000001e-07,4.2235,0.35118
5.48606997e-07,4.2057,0.34425
5.52272522e-07,4.1893,0.33485
5.5598736e-07,4.173,0.32843
5.59752511e-07,4.1572,0.32141
5.63569006e-07,4.1418,0.3148
5.67437901e-07,4.1266,0.30867
5.71360282e-07,4.1121,0.3009
5.75337268e-07,4.0981,0.29335
5.793700060000001e-07,4.0841,0.28589
5.834596770000001e-07,4.07,0.28039
5.87607494e-07,4.0566,0.27472
5.91814708e-07,4.0431,0.26965
5.96082602e-07,4.0296,0.26702
6.004125e-07,4.0163,0.26398
6.04805762e-07,4.0034,0.26
6.0926379e-07,3.9908,0.25659
6.13788026e-07,3.9788,0.25055
6.18379957e-07,3.9672,0.24586
6.230411120000001e-07,3.9561,0.24058
6.2777307e-07,3.9457,0.23435
6.325774560000001e-07,3.9353,0.22851
6.374559450000001e-07,3.9251,0.22454
6.424102660000001e-07,3.9154,0.22188
6.474422e-07,3.9064,0.21901
6.52553586e-07,3.8977,0.21626
6.5774632e-07,3.8889,0.21406
6.630223600000001e-07,3.8808,0.20887
6.683837270000001e-07,3.873,0.20729
6.73832507e-07,3.8654,0.20337
6.793708560000001e-07,3.858,0.19875
6.85001002e-07,3.8506,0.19414
6.90725244e-07,3.8432,0.19174
6.965459620000001e-07,3.8361,0.18776
7.02465616e-07,3.8289,0.18392
7.084867500000001e-07,3.8222,0.18123
7.14611996e-07,3.8152,0.1799
7.208440770000001e-07,3.8091,0.17863
7.271858140000001e-07,3.8027,0.1781
7.33640126e-07,3.7975,0.17374
7.402100380000001e-07,3.7928,0.1676
7.468986820000001e-07,3.7866,0.15956
7.53709309e-07,3.7804,0.15411
7.60645284e-07,3.7743,0.14713
7.677101010000001e-07,3.7667,0.13893
7.74907383e-07,3.7597,0.13599
7.822408910000001e-07,3.7526,0.13728
7.89714531e-07,3.7447,0.13922
7.97332356e-07,3.7369,0.13912
8.050985800000001e-07,3.7299,0.13496
8.13017582e-07,3.7236,0.13114
8.210939160000001e-07,3.7171,0.13058
8.293323160000001e-07,3.7097,0.12648
8.37737711e-07,3.7046,0.12253
8.463152310000001e-07,3.7006,0.11842
8.55070216e-07,3.6952,0.11436
8.640082320000001e-07,3.6907,0.11212
8.7313508e-07,3.6869,0.10938
8.82456806e-07,3.6845,0.10397
8.919797220000001e-07,3.6825,0.10296
9.01710409e-07,3.6813,0.10838
9.116557450000001e-07,3.6825,0.1111
9.21822909e-07,3.6774,0.099599
9.322194080000001e-07,3.6718,0.091276
9.4285309e-07,3.6646,0.083852
9.53732164e-07,3.661,0.082964
9.648652240000001e-07,3.6574,0.082093
9.7626127e-07,3.6539,0.081268
9.87929731e-07,3.6504,0.080462
9.998804940000001e-07,3.6469,0.079671

File: solcore/future/material_data/sopra_nk/GAAS_T/GAAS273T.csv
wavelength[m],n,k
2.75829102e-07,3.7015,3.129
2.76752637e-07,3.7231,3.0842
2.77682377e-07,3.7496,3.0363
2.78618385e-07,3.7727,3.0007
2.7956072400000003e-07,3.7951,2.9585
2.8050946e-07,3.8252,2.9238
2.81464657e-07,3.8398,2.8823
2.82426381e-07,3.8615,2.8418
2.833947e-07,3.8681,2.7911
2.84369682e-07,3.8794,2.7428
2.8535139500000003e-07,3.8847,2.7003
2.86339911e-07,3.8778,2.6575
2.87335298e-07,3.8698,2.6136
2.88337631e-07,3.8662,2.5771
2.8934698100000004e-07,3.8625,2.5374
2.9036342200000004e-07,3.8581,2.5078
2.9138703e-07,3.8524,2.4684
2.9241788000000006e-07,3.8527,2.4314
2.9345605e-07,3.8497,2.3916
2.9450161800000004e-07,3.8472,2.3614
2.95554663e-07,3.8407,2.336
2.9661526600000005e-07,3.8324,2.3076
2.97683509e-07,3.8242,2.2839
2.9875947300000006e-07,3.8157,2.2613
2.9984324400000003e-07,3.8051,2.2391
3.0093490600000004e-07,3.7936,2.217
3.02034546e-07,3.7795,2.1941
3.03142253e-07,3.7669,2.171
3.04258114e-07,3.7571,2.1529
3.0538222000000006e-07,3.7441,2.1351
3.06514663e-07,3.7305,2.1205
3.07655537e-07,3.722,2.1066
3.08804935e-07,3.715,2.0909
3.09962953e-07,3.706,2.0766
3.1112969e-07,3.6941,2.0651
3.12305243e-07,3.6831,2.0504
3.13489712e-07,3.674,2.0384
3.1468320100000003e-07,3.6646,2.0277
3.15885812e-07,3.66,2.0209
3.1709765e-07,3.6486,2.0138
3.18318822e-07,3.6426,2.0078
3.1954943600000004e-07,3.6371,2.0041
3.2078960200000004e-07,3.6309,1.997
3.22039432e-07,3.6247,1.9916
3.23299039e-07,3.6166,1.9886
3.24568537e-07,3.6086,1.9809
3.25848045e-07,3.5997,1.975
3.27137682e-07,3.5909,1.9708
3.28437566e-07,3.5849,1.9689
3.29747823e-07,3.5751,1.9666
3.3106857500000003e-07,3.5725,1.9671
3.3239995e-07,3.5663,1.9661
3.3374207600000004e-07,3.5675,1.9615
3.35095085e-07,3.5715,1.9565
3.3645910800000003e-07,3.5745,1.9525
3.37834281e-07,3.5757,1.9475
3.39220742e-07,3.5754,1.9443
3.4061863e-07,3.5777,1.9427
3.42028086e-07,3.577,1.9431
3.43449256e-07,3.576,1.9458
3.4488228500000003e-07,3.578,1.9498
3.46327322e-07,3.5767,1.9514
3.4778452e-07,3.5797,1.9533
3.49254032e-07,3.5817,1.9558
3.50736015e-07,3.5837,1.9582
3.5223062900000003e-07,3.586,1.9618
3.5373803500000006e-07,3.5889,1.9647
3.5525839900000004e-07,3.5926,1.9675
3.5679188900000003e-07,3.596,1.9717
3.58338674e-07,3.6014,1.9759
3.5989893e-07,3.6069,1.9801
3.61472832e-07,3.6126,1.986
3.6306056000000004e-07,3.6188,1.991
3.6466229800000006e-07,3.6257,1.9952
3.66278231e-07,3.6329,1.9991
3.6790855e-07,3.6404,2.0048
3.6955344600000003e-07,3.6495,2.0111
3.7121311800000003e-07,3.6592,2.0176
3.7288776300000004e-07,3.6701,2.0243
3.74577587e-07,3.6819,2.0316
3.7628279600000006e-07,3.6942,2.0382
3.78003601e-07,3.7079,2.0457
3.7974021800000003e-07,3.7233,2.0517
3.8149286600000003e-07,3.7393,2.0583
3.8326176600000006e-07,3.7562,2.0643
3.85047147e-07,3.7737,2.0722
3.8684924000000005e-07,3.7932,2.0811
3.8866828e-07,3.8157,2.0894
3.90504508e-07,3.8392,2.0983
3.92358169e-07,3.8638,2.1088
3.9422951100000003e-07,3.8908,2.1171
3.9611879000000003e-07,3.9216,2.1255
3.98026264e-07,3.9555,2.1335
3.99952198e-07,3.9931,2.1395
4.0189686e-07,4.034,2.1414
4.03860525e-07,4.0766,2.1418
4.0584347400000004e-07,4.1226,2.1386
4.0784599100000006e-07,4.1704,2.1302
4.09868368e-07,4.2179,2.1177
4.11910901e-07,4.2641,2.1009
4.13973894e-07,4.3079,2.0786
4.1605765500000005e-07,4.3506,2.0531
4.1816250000000005e-07,4.3892,2.0252
4.2028875000000003e-07,4.425,1.9954
4.2243673400000003e-07,4.4574,1.9654
4.24606785e-07,4.4876,1.9369
4.26799247e-07,4.5179,1.9103
4.2901446800000006e-07,4.5492,1.8859
4.3125280400000006e-07,4.5841,1.8613
4.3351462e-07,4.6234,1.8371
4.3580028600000006e-07,4.6663,1.8103
4.38110181e-07,4.7165,1.7768
4.404446940000001e-07,4.7705,1.7355
4.42804219e-07,4.8244,1.6858
4.4518916100000006e-07,4.8743,1.6243
4.4759993200000003e-07,4.9186,1.5511
4.50036956e-07,4.9507,1.4721
4.5250066200000003e-07,4.9715,1.3876
4.5499149100000004e-07,4.9805,1.3025
4.57509894e-07,4.9773,1.2197
4.6005633100000004e-07,4.9643,1.1432
4.6263127300000007e-07,4.946,1.0716
4.6523520200000007e-07,4.922,1.0071
4.67868609e-07,4.8937,0.95048
4.70531997e-07,4.8635,0.89677
4.7322588300000006e-07,4.8316,0.84851
4.75950792e-07,4.7997,0.80494
4.787072640000001e-07,4.7682,0.76405
4.8149585e-07,4.7369,0.72693
4.84317114e-07,4.7049,0.69302
4.87171636e-07,4.6748,0.66184
4.900600050000001e-07,4.6452,0.63249
4.92982828e-07,4.615,0.60622
4.95940725e-07,4.5847,0.58207
4.98934331e-07,4.5559,0.55853
5.01964297e-07,4.5279,0.53801
5.05031288e-07,4.501,0.51735
5.081359890000001e-07,4.4748,0.49924
5.11279098e-07,4.4492,0.4824
5.14461333e-07,4.4246,0.46593
5.176834290000001e-07,4.4007,0.45108
5.2094614e-07,4.3781,0.43575
5.24250238e-07,4.3552,0.42237
5.27596516e-07,4.3334,0.40902
5.30985787e-07,4.3129,0.39703
5.344188850000001e-07,4.293,0.3854
5.37896665e-07,4.2739,0.37454
5.41420006e-07,4.2553,0.36446
5.449898080000001e-07,4.2379,0.35441
5.48606997e-07,4.221,0.34446
5.52272522e-07,4.2043,0.33728
5.5598736e-07,4.188,0.32915
5.59752511e-07,4.1714,0.32259
5.63569006e-07,4.1553,0.31582
5.67437901e-07,4.1397,0.30954
5.71360282e-07,4.1236,0.30413
5.75337268e-07,4.1086,0.29938
5.793700060000001e-07,4.0938,0.29347
5.834596770000001e-07,4.08,0.28786
5.87607494e-07,4.0668,0.28118
5.91814708e-07,4.0532,0.2771
5.96082602e-07,4.0401,0.27106
6.004125e-07,4.0274,0.26469
6.04805762e-07,4.0149,0.25891
6.0926379e-07,4.0028,0.25257
6.13788026e-07,3.9901,0.24815
6.18379957e-07,3.979,0.24356
6.230411120000001e-07,3.9674,0.23947
6.2777307e-07,3.9564,0.23612
6.325774560000001e-07,3.9455,0.23226
6.374559450000001e-07,3.935,0.22892
6.424102660000001e-07,3.925,0.22579
6.474422e-07,3.9152,0.22237
6.52553586e-07,3.9059,0.21981
6.5774632e-07,3.897,0.21663
6.630223600000001e-07,3.8882,0.21366
6.683837270000001e-07,3.8802,0.20992
6.73832507e-07,3.8718,0.20752
6.793708560000001e-07,3.8641,0.20404
6.85001002e-07,3.8569,0.20085
6.90725244e-07,3.8502,0.19778
6.965459620000001e-07,3.8428,0.19527
7.02465616e-07,3.8357,0.19098
7.084867500000001e-07,3.8289,0.18838
7.14611996e-07,3.8228,0.18673
7.208440770000001e-07,3.8169,0.18232
7.271858140000001e-07,3.8107,0.17761
7.33640126e-07,3.8049,0.17036
7.402100380000001e-07,3.7991,0.16616
7.468986820000001e-07,3.7947,0.15876
7.53709309e-07,3.7899,0.15196
7.60645284e-07,3.7837,0.14714
7.677101010000001e-07,3.7774,0.14317
7.74907383e-07,3.7709,0.14373
7.822408910000001e-07,3.7627,0.14016
7.89714531e-07,3.754,0.13459
7.97332356e-07,3.7452,0.13191
8.050985800000001e-07,3.7363,0.12396
8.13017582e-07,3.729,0.12237
8.210939160000001e-07,3.7251,0.1222
8.293323160000001e-07,3.7209,0.12676
8.37737711e-07,3.7149,0.13077
8.463152310000001e-07,3.7089,0.132
8.55070216e-07,3.7027,0.13096
8.640082320000001e-07,3.6982,0.12592
8.7313508e-07,3.6936,0.12041
8.82456806e-07,3.6888,0.11277
8.919797220000001e-07,3.6866,0.10473
9.01710409e-07,3.6839,0.099807
9.116557450000001e-07,3.6861,0.1075
9.21822909e-07,3.6822,0.10378
9.322194080000001e-07,3.6785,0.09607
9.4285309e-07,3.6724,0.084327
9.53732164e-07,3.6689,0.083524
9.648652240000001e-07,3.6654,0.08282
9.7626127e-07,3.6618,0.082125
9.87929731e-07,3.6583,0.081456
9.998804940000001e-07,3.6549,0.080807

File: solcore/future/material_data/sopra_nk/GAAS_T/GAAS297T.csv
wavelength[m],n,k
2.75829102e-07,3.6887,3.1453
2.76752637e-07,3.7134,3.1028
2.77682377e-07,3.7358,3.0625
2.78618385e-07,3.7556,3.0209
2.7956072400000003e-07,3.7855,2.997
2.8050946e-07,3.801,2.9646
2.81464657e-07,3.8154,2.9229
2.82426381e-07,3.8335,2.8795
2.833947e-07,3.8403,2.8358
2.84369682e-07,3.8528,2.7891
2.8535139500000003e-07,3.8557,2.7392
2.86339911e-07,3.8586,2.6887
2.87335298e-07,3.8636,2.6438
2.88337631e-07,3.8656,2.5922
2.8934698100000004e-07,3.8672,2.5564
2.9036342200000004e-07,3.8657,2.5168
2.9138703e-07,3.8633,2.48
2.9241788000000006e-07,3.8607,2.448
2.9345605e-07,3.8518,2.4143
2.9450161800000004e-07,3.8437,2.3833
2.95554663e-07,3.8332,2.3594
2.9661526600000005e-07,3.8259,2.333
2.97683509e-07,3.8224,2.302
2.9875947300000006e-07,3.8152,2.277
2.9984324400000003e-07,3.8094,2.2538
3.0093490600000004e-07,3.8033,2.2301
3.02034546e-07,3.7935,2.2059
3.03142253e-07,3.7823,2.187
3.04258114e-07,3.7676,2.1664
3.0538222000000006e-07,3.7529,2.15
3.06514663e-07,3.7367,2.1338
3.07655537e-07,3.7245,2.1148
3.08804935e-07,3.7149,2.0939
3.09962953e-07,3.7042,2.0767
3.1112969e-07,3.6972,2.0628
3.12305243e-07,3.6899,2.052
3.13489712e-07,3.6843,2.0456
3.1468320100000003e-07,3.6757,2.0443
3.15885812e-07,3.6663,2.0385
3.1709765e-07,3.6569,2.0341
3.18318822e-07,3.6487,2.0263
3.1954943600000004e-07,3.6392,2.0161
3.2078960200000004e-07,3.632,2.0082
3.22039432e-07,3.6269,1.9989
3.23299039e-07,3.6218,1.9911
3.24568537e-07,3.613,1.9861
3.25848045e-07,3.6094,1.9844
3.27137682e-07,3.6009,1.9788
3.28437566e-07,3.596,1.9743
3.29747823e-07,3.5901,1.9685
3.3106857500000003e-07,3.5881,1.9621
3.3239995e-07,3.5845,1.9531
3.3374207600000004e-07,3.5842,1.95
3.35095085e-07,3.5837,1.9442
3.3645910800000003e-07,3.5832,1.9401
3.37834281e-07,3.5805,1.9408
3.39220742e-07,3.5797,1.9423
3.4061863e-07,3.5778,1.9413
3.42028086e-07,3.5771,1.9448
3.43449256e-07,3.5749,1.9469
3.4488228500000003e-07,3.5756,1.9489
3.46327322e-07,3.5772,1.9502
3.4778452e-07,3.5797,1.9516
3.49254032e-07,3.582,1.9543
3.50736015e-07,3.5848,1.9572
3.5223062900000003e-07,3.5879,1.96
3.5373803500000006e-07,3.5909,1.9628
3.5525839900000004e-07,3.5955,1.9659
3.5679188900000003e-07,3.5987,1.9695
3.58338674e-07,3.6035,1.9737
3.5989893e-07,3.6089,1.9769
3.61472832e-07,3.6144,1.9808
3.6306056000000004e-07,3.62,1.9845
3.6466229800000006e-07,3.6265,1.9892
3.66278231e-07,3.6332,1.9941
3.6790855e-07,3.6414,1.9977
3.6955344600000003e-07,3.6497,2.0037
3.7121311800000003e-07,3.6595,2.0095
3.7288776300000004e-07,3.6694,2.0152
3.74577587e-07,3.6815,2.0224
3.7628279600000006e-07,3.6933,2.0313
3.78003601e-07,3.7055,2.0388
3.7974021800000003e-07,3.7178,2.0469
3.8149286600000003e-07,3.733,2.0546
3.8326176600000006e-07,3.7485,2.0623
3.85047147e-07,3.7659,2.0694
3.8684924000000005e-07,3.7835,2.0778
3.8866828e-07,3.8038,2.0861
3.90504508e-07,3.8255,2.0958
3.92358169e-07,3.8492,2.1044
3.9422951100000003e-07,3.8759,2.1126
3.9611879000000003e-07,3.9044,2.1182
3.98026264e-07,3.9346,2.1257
3.99952198e-07,3.9696,2.1307
4.0189686e-07,4.0064,2.1341
4.03860525e-07,4.0461,2.1359
4.0584347400000004e-07,4.0888,2.1351
4.0784599100000006e-07,4.1333,2.1318
4.09868368e-07,4.1793,2.1234
4.11910901e-07,4.2246,2.1101
4.13973894e-07,4.27,2.0914
4.1605765500000005e-07,4.3129,2.0688
4.1816250000000005e-07,4.3532,2.044
4.2028875000000003e-07,4.3906,2.0154
4.2243673400000003e-07,4.4262,1.9872
4.24606785e-07,4.4601,1.9587
4.26799247e-07,4.4917,1.9312
4.2901446800000006e-07,4.5237,1.9047
4.3125280400000006e-07,4.5567,1.8785
4.3351462e-07,4.5918,1.8546
4.3580028600000006e-07,4.6301,1.829
4.38110181e-07,4.6735,1.7989
4.404446940000001e-07,4.721,1.7647
4.42804219e-07,4.7704,1.7222
4.4518916100000006e-07,4.8213,1.6709
4.4759993200000003e-07,4.8692,1.6081
4.50036956e-07,4.9095,1.5384
4.5250066200000003e-07,4.9404,1.4595
4.5499149100000004e-07,4.9596,1.3769
4.57509894e-07,4.9667,1.2947
4.6005633100000004e-07,4.9627,1.2159
4.6263127300000007e-07,4.9522,1.1404
4.6523520200000007e-07,4.9345,1.073
4.67868609e-07,4.912,1.0102
4.70531997e-07,4.8861,0.95218
4.7322588300000006e-07,4.8583,0.8999
4.75950792e-07,4.8295,0.85273
4.787072640000001e-07,4.7991,0.80786
4.8149585e-07,4.7675,0.76636
4.84317114e-07,4.7344,0.73043
4.87171636e-07,4.7021,0.69683
4.900600050000001e-07,4.671,0.6656
4.92982828e-07,4.6411,0.63635
4.95940725e-07,4.6112,0.60932
4.98934331e-07,4.5824,0.58471
5.01964297e-07,4.5547,0.56212
5.05031288e-07,4.5277,0.54035
5.081359890000001e-07,4.5009,0.52095
5.11279098e-07,4.4744,0.50242
5.14461333e-07,4.449,0.48582
5.176834290000001e-07,4.4246,0.46922
5.2094614e-07,4.4005,0.45496
5.24250238e-07,4.3789,0.43897
5.27596516e-07,4.3564,0.42484
5.30985787e-07,4.3355,0.41181
5.344188850000001e-07,4.3152,0.39914
5.37896665e-07,4.2956,0.38726
5.41420006e-07,4.2764,0.37709
5.449898080000001e-07,4.2579,0.36644
5.48606997e-07,4.2402,0.35736
5.52272522e-07,4.2226,0.35025
5.5598736e-07,4.2048,0.34394
5.59752511e-07,4.188,0.33559
5.63569006e-07,4.1711,0.32867
5.67437901e-07,4.1551,0.32191
5.71360282e-07,4.1392,0.31545
5.75337268e-07,4.1243,0.30811
5.793700060000001e-07,4.1092,0.30238
5.834596770000001e-07,4.0948,0.29575
5.87607494e-07,4.0806,0.28854
5.91814708e-07,4.0668,0.28324
5.96082602e-07,4.0537,0.2762
6.004125e-07,4.0407,0.27036
6.04805762e-07,4.0284,0.26472
6.0926379e-07,4.0156,0.25888
6.13788026e-07,4.0032,0.25388
6.18379957e-07,3.9911,0.24914
6.230411120000001e-07,3.9788,0.24585
6.2777307e-07,3.9669,0.24178
6.325774560000001e-07,3.9559,0.23698
6.374559450000001e-07,3.9456,0.23388
6.424102660000001e-07,3.9359,0.22979
6.474422e-07,3.9263,0.2265
6.52553586e-07,3.9164,0.2224
6.5774632e-07,3.9071,0.21816
6.630223600000001e-07,3.8981,0.21636
6.683837270000001e-07,3.8894,0.21273
6.73832507e-07,3.881,0.20959
6.793708560000001e-07,3.8725,0.20466
6.85001002e-07,3.865,0.2016
6.90725244e-07,3.8577,0.1981
6.965459620000001e-07,3.8512,0.19501
7.02465616e-07,3.8441,0.18861
7.084867500000001e-07,3.8368,0.18611
7.14611996e-07,3.8308,0.18289
7.208440770000001e-07,3.8242,0.18017
7.271858140000001e-07,3.8188,0.17832
7.33640126e-07,3.8134,0.17564
7.402100380000001e-07,3.807,0.16938
7.468986820000001e-07,3.8014,0.16865
7.53709309e-07,3.7965,0.16507
7.60645284e-07,3.7917,0.15849
7.677101010000001e-07,3.7854,0.15252
7.74907383e-07,3.7773,0.14661
7.822408910000001e-07,3.7697,0.14281
7.89714531e-07,3.761,0.13958
7.97332356e-07,3.7528,0.13781
8.050985800000001e-07,3.745,0.13238
8.13017582e-07,3.7382,0.13196
8.210939160000001e-07,3.7295,0.13622
8.293323160000001e-07,3.7229,0.13817
8.37737711e-07,3.7185,0.13916
8.463152310000001e-07,3.7122,0.13877
8.55070216e-07,3.7073,0.13494
8.640082320000001e-07,3.7018,0.13308
8.7313508e-07,3.698,0.13159
8.82456806e-07,3.6951,0.12721
8.919797220000001e-07,3.6921,0.11479
9.01710409e-07,3.6882,0.10887
9.116557450000001e-07,3.6832,0.10606
9.21822909e-07,3.6833,0.098987
9.322194080000001e-07,3.6843,0.091498
9.4285309e-07,3.6843,0.087502
9.53732164e-07,3.6807,0.08691
9.648652240000001e-07,3.6772,0.086368
9.7626127e-07,3.6736,0.085862
9.87929731e-07,3.6701,0.085397
9.998804940000001e-07,3.6666,0.084967

File: solcore/future/material_data/sopra_nk/GAAS_T/GAAS320T.csv
wavelength[m],n,k
2.75829102e-07,3.6614,3.1705
2.76752637e-07,3.6837,3.1384
2.77682377e-07,3.723,3.1009
2.78618385e-07,3.749,3.0645
2.7956072400000003e-07,3.7685,3.0192
2.8050946e-07,3.7834,2.9788
2.81464657e-07,3.7907,2.927
2.82426381e-07,3.8089,2.8771
2.833947e-07,3.8184,2.8345
2.84369682e-07,3.8284,2.7942
2.8535139500000003e-07,3.8293,2.7532
2.86339911e-07,3.837,2.7194
2.87335298e-07,3.8396,2.6739
2.88337631e-07,3.8453,2.6384
2.8934698100000004e-07,3.8476,2.6049
2.9036342200000004e-07,3.851,2.567
2.9138703e-07,3.8484,2.5261
2.9241788000000006e-07,3.8485,2.4856
2.9345605e-07,3.8482,2.4523
2.9450161800000004e-07,3.8471,2.4198
2.95554663e-07,3.8357,2.3865
2.9661526600000005e-07,3.8266,2.363
2.97683509e-07,3.816,2.329
2.9875947300000006e-07,3.8069,2.3075
2.9984324400000003e-07,3.7984,2.2816
3.0093490600000004e-07,3.7903,2.2603
3.02034546e-07,3.7764,2.2408
3.03142253e-07,3.7695,2.2185
3.04258114e-07,3.7629,2.2005
3.0538222000000006e-07,3.753,2.1821
3.06514663e-07,3.736,2.1637
3.07655537e-07,3.7236,2.1477
3.08804935e-07,3.711,2.1286
3.09962953e-07,3.6985,2.1147
3.1112969e-07,3.6901,2.0982
3.12305243e-07,3.6833,2.0861
3.13489712e-07,3.6759,2.0711
3.1468320100000003e-07,3.6719,2.0554
3.15885812e-07,3.6635,2.0429
3.1709765e-07,3.656,2.0378
3.18318822e-07,3.6477,2.0304
3.1954943600000004e-07,3.6393,2.0244
3.2078960200000004e-07,3.6282,2.0203
3.22039432e-07,3.6199,2.0155
3.23299039e-07,3.6114,2.0125
3.24568537e-07,3.6073,2.0039
3.25848045e-07,3.6068,1.9954
3.27137682e-07,3.6022,1.9873
3.28437566e-07,3.5984,1.985
3.29747823e-07,3.5968,1.9852
3.3106857500000003e-07,3.5938,1.9815
3.3239995e-07,3.5888,1.9775
3.3374207600000004e-07,3.5854,1.9755
3.35095085e-07,3.5823,1.9697
3.3645910800000003e-07,3.5794,1.9655
3.37834281e-07,3.5808,1.9597
3.39220742e-07,3.5811,1.9576
3.4061863e-07,3.5781,1.9577
3.42028086e-07,3.5788,1.9594
3.43449256e-07,3.577,1.9614
3.4488228500000003e-07,3.5746,1.9625
3.46327322e-07,3.5752,1.9663
3.4778452e-07,3.5767,1.9683
3.49254032e-07,3.5791,1.9682
3.50736015e-07,3.5821,1.9696
3.5223062900000003e-07,3.5859,1.9711
3.5373803500000006e-07,3.5886,1.9735
3.5525839900000004e-07,3.5913,1.9766
3.5679188900000003e-07,3.5946,1.9795
3.58338674e-07,3.5992,1.9831
3.5989893e-07,3.6031,1.9855
3.61472832e-07,3.6085,1.9908
3.6306056000000004e-07,3.6152,1.9943
3.6466229800000006e-07,3.6225,1.998
3.66278231e-07,3.6293,2.0028
3.6790855e-07,3.6366,2.0075
3.6955344600000003e-07,3.6443,2.0133
3.7121311800000003e-07,3.6527,2.0202
3.7288776300000004e-07,3.6615,2.0276
3.74577587e-07,3.6726,2.0344
3.7628279600000006e-07,3.6825,2.04
3.78003601e-07,3.6951,2.0468
3.7974021800000003e-07,3.7089,2.0522
3.8149286600000003e-07,3.724,2.0571
3.8326176600000006e-07,3.7401,2.0622
3.85047147e-07,3.757,2.0681
3.8684924000000005e-07,3.775,2.0756
3.8866828e-07,3.7941,2.0839
3.90504508e-07,3.8138,2.0933
3.92358169e-07,3.8354,2.1028
3.9422951100000003e-07,3.8587,2.1109
3.9611879000000003e-07,3.8857,2.1187
3.98026264e-07,3.9152,2.1256
3.99952198e-07,3.9478,2.1312
4.0189686e-07,3.9827,2.1355
4.03860525e-07,4.0207,2.1386
4.0584347400000004e-07,4.0607,2.1393
4.0784599100000006e-07,4.1026,2.1364
4.09868368e-07,4.1458,2.131
4.11910901e-07,4.1896,2.1213
4.13973894e-07,4.2338,2.1056
4.1605765500000005e-07,4.278,2.0867
4.1816250000000005e-07,4.3204,2.0643
4.2028875000000003e-07,4.3596,2.0396
4.2243673400000003e-07,4.3966,2.013
4.24606785e-07,4.4317,1.9861
4.26799247e-07,4.4648,1.9593
4.2901446800000006e-07,4.4976,1.9332
4.3125280400000006e-07,4.5308,1.9059
4.3351462e-07,4.5644,1.8801
4.3580028600000006e-07,4.6005,1.8533
4.38110181e-07,4.6416,1.825
4.404446940000001e-07,4.6862,1.7938
4.42804219e-07,4.7332,1.7586
4.4518916100000006e-07,4.7823,1.715
4.4759993200000003e-07,4.83,1.6641
4.50036956e-07,4.8748,1.6031
4.5250066200000003e-07,4.9119,1.5337
4.5499149100000004e-07,4.9382,1.4567
4.57509894e-07,4.9552,1.3766
4.6005633100000004e-07,4.9609,1.2976
4.6263127300000007e-07,4.9586,1.2208
4.6523520200000007e-07,4.9487,1.1497
4.67868609e-07,4.9328,1.0829
4.70531997e-07,4.9111,1.02
4.7322588300000006e-07,4.886,0.96346
4.75950792e-07,4.8572,0.91266
4.787072640000001e-07,4.8284,0.86372
4.8149585e-07,4.7965,0.81932
4.84317114e-07,4.7647,0.77874
4.87171636e-07,4.734,0.74093
4.900600050000001e-07,4.7024,0.70738
4.92982828e-07,4.6726,0.67607
4.95940725e-07,4.6428,0.64566
4.98934331e-07,4.6134,0.61788
5.01964297e-07,4.5853,0.59186
5.05031288e-07,4.5562,0.56969
5.081359890000001e-07,4.5292,0.54671
5.11279098e-07,4.5018,0.52742
5.14461333e-07,4.4763,0.50898
5.176834290000001e-07,4.4515,0.49093
5.2094614e-07,4.4267,0.47555
5.24250238e-07,4.404,0.46003
5.27596516e-07,4.3813,0.44475
5.30985787e-07,4.3601,0.42994
5.344188850000001e-07,4.3389,0.41719
5.37896665e-07,4.3174,0.40642
5.41420006e-07,4.2967,0.39549
5.449898080000001e-07,4.2776,0.38509
5.48606997e-07,4.2588,0.37568
5.52272522e-07,4.2409,0.36682
5.5598736e-07,4.2241,0.35778
5.59752511e-07,4.2073,0.34941
5.63569006e-07,4.1909,0.34087
5.67437901e-07,4.1753,0.33274
5.71360282e-07,4.1595,0.32584
5.75337268e-07,4.1431,0.32089
5.793700060000001e-07,4.1269,0.31509
5.834596770000001e-07,4.1121,0.30814
5.87607494e-07,4.097,0.30135
5.91814708e-07,4.0832,0.29454
5.96082602e-07,4.0693,0.28705
6.004125e-07,4.0552,0.28191
6.04805762e-07,4.0424,0.27496
6.0926379e-07,4.0302,0.26795
6.13788026e-07,4.0175,0.26204
6.18379957e-07,4.0049,0.25713
6.230411120000001e-07,3.9929,0.25218
6.2777307e-07,3.9813,0.24808
6.325774560000001e-07,3.9693,0.24559
6.374559450000001e-07,3.958,0.24248
6.424102660000001e-07,3.9469,0.23941
6.474422e-07,3.9364,0.23746
6.52553586e-07,3.9275,0.23224
6.5774632e-07,3.9182,0.22737
6.630223600000001e-07,3.9096,0.22404
6.683837270000001e-07,3.9005,0.21991
6.73832507e-07,3.8927,0.21597
6.793708560000001e-07,3.8844,0.21165
6.85001002e-07,3.8764,0.2084
6.90725244e-07,3.868,0.20421
6.965459620000001e-07,3.8607,0.20159
7.02465616e-07,3.8529,0.19641
7.084867500000001e-07,3.8462,0.19244
7.14611996e-07,3.8392,0.18868
7.208440770000001e-07,3.8326,0.1853
7.271858140000001e-07,3.8257,0.18448
7.33640126e-07,3.8195,0.18311
7.402100380000001e-07,3.8135,0.17945
7.468986820000001e-07,3.8073,0.17723
7.53709309e-07,3.8023,0.1769
7.60645284e-07,3.7976,0.17605
7.677101010000001e-07,3.7921,0.17111
7.74907383e-07,3.7865,0.16119
7.822408910000001e-07,3.7798,0.15396
7.89714531e-07,3.7718,0.14712
7.97332356e-07,3.7637,0.144
8.050985800000001e-07,3.7555,0.13911
8.13017582e-07,3.7458,0.13044
8.210939160000001e-07,3.7382,0.12612
8.293323160000001e-07,3.7314,0.127
8.37737711e-07,3.7251,0.12598
8.463152310000001e-07,3.7197,0.12285
8.55070216e-07,3.7157,0.11934
8.640082320000001e-07,3.7102,0.11925
8.7313508e-07,3.7048,0.11767
8.82456806e-07,3.7002,0.11766
8.919797220000001e-07,3.6965,0.11634
9.01710409e-07,3.6953,0.1184
9.116557450000001e-07,3.6915,0.1148
9.21822909e-07,3.6876,0.11611
9.322194080000001e-07,3.6872,0.11161
9.4285309e-07,3.687,0.1089
9.53732164e-07,3.6804,0.11554
9.648652240000001e-07,3.6758,0.11455
9.7626127e-07,3.6712,0.11359
9.87929731e-07,3.6667,0.11264
9.998804940000001e-07,3.6623,0.11171

File: solcore/future/material_data/sopra_nk/GAAS_T/GAAS344T.csv
wavelength[m],n,k
2.75829102e-07,3.5988,3.2106
2.76752637e-07,3.6411,3.1707
2.77682377e-07,3.6873,3.1299
2.78618385e-07,3.7069,3.0858
2.7956072400000003e-07,3.7264,3.0467
2.8050946e-07,3.7646,3.0058
2.81464657e-07,3.7831,2.9712
2.82426381e-07,3.8017,2.9392
2.833947e-07,3.8161,2.8964
2.84369682e-07,3.8223,2.8562
2.8535139500000003e-07,3.8247,2.8126
2.86339911e-07,3.8273,2.7753
2.87335298e-07,3.8242,2.7316
2.88337631e-07,3.8235,2.6837
2.8934698100000004e-07,3.8255,2.6386
2.9036342200000004e-07,3.8307,2.595
2.9138703e-07,3.8308,2.5558
2.9241788000000006e-07,3.8329,2.5178
2.9345605e-07,3.8264,2.4797
2.9450161800000004e-07,3.8245,2.4437
2.95554663e-07,3.8243,2.4172
2.9661526600000005e-07,3.8197,2.3964
2.97683509e-07,3.8103,2.3724
2.9875947300000006e-07,3.8048,2.3422
2.9984324400000003e-07,3.7965,2.3173
3.0093490600000004e-07,3.7885,2.2909
3.02034546e-07,3.7754,2.2658
3.03142253e-07,3.7596,2.2426
3.04258114e-07,3.7482,2.2226
3.0538222000000006e-07,3.7372,2.2008
3.06514663e-07,3.7282,2.1872
3.07655537e-07,3.7188,2.1722
3.08804935e-07,3.7077,2.1595
3.09962953e-07,3.6989,2.1423
3.1112969e-07,3.6901,2.1286
3.12305243e-07,3.6826,2.1138
3.13489712e-07,3.6721,2.1006
3.1468320100000003e-07,3.6632,2.0905
3.15885812e-07,3.6552,2.0807
3.1709765e-07,3.6441,2.0679
3.18318822e-07,3.6343,2.0615
3.1954943600000004e-07,3.6312,2.0542
3.2078960200000004e-07,3.6237,2.0445
3.22039432e-07,3.6221,2.0329
3.23299039e-07,3.6188,2.0255
3.24568537e-07,3.6112,2.017
3.25848045e-07,3.6021,2.0116
3.27137682e-07,3.5924,2.0068
3.28437566e-07,3.5865,2.0042
3.29747823e-07,3.5835,2.0036
3.3106857500000003e-07,3.581,2.0035
3.3239995e-07,3.5826,2.0037
3.3374207600000004e-07,3.579,2.0033
3.35095085e-07,3.5797,2.0002
3.3645910800000003e-07,3.5793,1.9972
3.37834281e-07,3.5761,1.9909
3.39220742e-07,3.5739,1.9833
3.4061863e-07,3.5728,1.9755
3.42028086e-07,3.5764,1.9715
3.43449256e-07,3.5785,1.9671
3.4488228500000003e-07,3.5806,1.9629
3.46327322e-07,3.5814,1.9634
3.4778452e-07,3.5812,1.9662
3.49254032e-07,3.5827,1.9676
3.50736015e-07,3.5851,1.9683
3.5223062900000003e-07,3.5875,1.971
3.5373803500000006e-07,3.5898,1.9735
3.5525839900000004e-07,3.5926,1.9759
3.5679188900000003e-07,3.5947,1.9798
3.58338674e-07,3.5978,1.9815
3.5989893e-07,3.6019,1.9843
3.61472832e-07,3.6067,1.9886
3.6306056000000004e-07,3.6117,1.9935
3.6466229800000006e-07,3.6189,1.998
3.66278231e-07,3.6266,2.0006
3.6790855e-07,3.6348,2.0043
3.6955344600000003e-07,3.6437,2.0084
3.7121311800000003e-07,3.652,2.0139
3.7288776300000004e-07,3.6612,2.0191
3.74577587e-07,3.6706,2.0236
3.7628279600000006e-07,3.6814,2.0294
3.78003601e-07,3.6915,2.0359
3.7974021800000003e-07,3.7031,2.0433
3.8149286600000003e-07,3.7178,2.0498
3.8326176600000006e-07,3.7327,2.0555
3.85047147e-07,3.7494,2.0614
3.8684924000000005e-07,3.7674,2.0674
3.8866828e-07,3.7852,2.0752
3.90504508e-07,3.8058,2.0811
3.92358169e-07,3.8267,2.0884
3.9422951100000003e-07,3.85,2.0943
3.9611879000000003e-07,3.8734,2.1017
3.98026264e-07,3.9004,2.1086
3.99952198e-07,3.9295,2.1141
4.0189686e-07,3.9609,2.1185
4.03860525e-07,3.9954,2.1211
4.0584347400000004e-07,4.0324,2.1218
4.0784599100000006e-07,4.0713,2.1213
4.09868368e-07,4.1131,2.1173
4.11910901e-07,4.1547,2.1112
4.13973894e-07,4.1985,2.1003
4.1605765500000005e-07,4.2419,2.0852
4.1816250000000005e-07,4.2838,2.0667
4.2028875000000003e-07,4.3233,2.0447
4.2243673400000003e-07,4.3617,2.0191
4.24606785e-07,4.3972,1.9917
4.26799247e-07,4.431,1.9637
4.2901446800000006e-07,4.4634,1.9359
4.3125280400000006e-07,4.4958,1.9086
4.3351462e-07,4.5277,1.8828
4.3580028600000006e-07,4.5621,1.856
4.38110181e-07,4.5993,1.8278
4.404446940000001e-07,4.6387,1.7999
4.42804219e-07,4.6811,1.7688
4.4518916100000006e-07,4.7264,1.731
4.4759993200000003e-07,4.7724,1.6868
4.50036956e-07,4.817,1.6352
4.5250066200000003e-07,4.8577,1.575
4.5499149100000004e-07,4.8913,1.5071
4.57509894e-07,4.9166,1.4336
4.6005633100000004e-07,4.9315,1.357
4.6263127300000007e-07,4.9377,1.2797
4.6523520200000007e-07,4.9351,1.2069
4.67868609e-07,4.9245,1.1383
4.70531997e-07,4.9085,1.0725
4.7322588300000006e-07,4.887,1.0119
4.75950792e-07,4.8618,0.95675
4.787072640000001e-07,4.8352,0.90479
4.8149585e-07,4.8061,0.85597
4.84317114e-07,4.777,0.81003
4.87171636e-07,4.7467,0.7689
4.900600050000001e-07,4.7166,0.73075
4.92982828e-07,4.6873,0.69791
4.95940725e-07,4.6565,0.66822
4.98934331e-07,4.6268,0.63919
5.01964297e-07,4.598,0.61276
5.05031288e-07,4.5693,0.58801
5.081359890000001e-07,4.5417,0.5648
5.11279098e-07,4.5153,0.54232
5.14461333e-07,4.4902,0.52142
5.176834290000001e-07,4.4652,0.50341
5.2094614e-07,4.441,0.4847
5.24250238e-07,4.4183,0.46737
5.27596516e-07,4.3949,0.45196
5.30985787e-07,4.3732,0.43789
5.344188850000001e-07,4.352,0.42477
5.37896665e-07,4.331,0.41307
5.41420006e-07,4.3108,0.40284
5.449898080000001e-07,4.2912,0.39286
5.48606997e-07,4.2724,0.38295
5.52272522e-07,4.2539,0.37367
5.5598736e-07,4.2362,0.36362
5.59752511e-07,4.2191,0.35369
5.63569006e-07,4.2023,0.34497
5.67437901e-07,4.1864,0.33714
5.71360282e-07,4.1703,0.32973
5.75337268e-07,4.1553,0.32259
5.793700060000001e-07,4.1401,0.31651
5.834596770000001e-07,4.1251,0.31115
5.87607494e-07,4.1101,0.30582
5.91814708e-07,4.0955,0.29958
5.96082602e-07,4.0813,0.29354
6.004125e-07,4.067,0.28678
6.04805762e-07,4.0532,0.28164
6.0926379e-07,4.0403,0.27569
6.13788026e-07,4.0273,0.2698
6.18379957e-07,4.0153,0.26352
6.230411120000001e-07,4.0031,0.25803
6.2777307e-07,3.991,0.25386
6.325774560000001e-07,3.9785,0.24903
6.374559450000001e-07,3.967,0.24515
6.424102660000001e-07,3.9562,0.24246
6.474422e-07,3.9457,0.23955
6.52553586e-07,3.9355,0.23609
6.5774632e-07,3.9261,0.2329
6.630223600000001e-07,3.9169,0.22964
6.683837270000001e-07,3.9078,0.22498
6.73832507e-07,3.8992,0.21974
6.793708560000001e-07,3.8911,0.21486
6.85001002e-07,3.8828,0.20971
6.90725244e-07,3.8756,0.20712
6.965459620000001e-07,3.8676,0.20456
7.02465616e-07,3.8597,0.20162
7.084867500000001e-07,3.8521,0.1985
7.14611996e-07,3.8446,0.19592
7.208440770000001e-07,3.8378,0.19426
7.271858140000001e-07,3.8305,0.19084
7.33640126e-07,3.8245,0.18964
7.402100380000001e-07,3.8191,0.1835
7.468986820000001e-07,3.8137,0.1816
7.53709309e-07,3.8085,0.18106
7.60645284e-07,3.803,0.17424
7.677101010000001e-07,3.7974,0.16967
7.74907383e-07,3.7917,0.16298
7.822408910000001e-07,3.785,0.15615
7.89714531e-07,3.7777,0.15228
7.97332356e-07,3.7696,0.14687
8.050985800000001e-07,3.7607,0.14117
8.13017582e-07,3.7533,0.13969
8.210939160000001e-07,3.7488,0.14254
8.293323160000001e-07,3.7415,0.13617
8.37737711e-07,3.7359,0.1279
8.463152310000001e-07,3.7298,0.12386
8.55070216e-07,3.7248,0.12077
8.640082320000001e-07,3.7193,0.11915
8.7313508e-07,3.7137,0.11878
8.82456806e-07,3.708,0.11536
8.919797220000001e-07,3.7029,0.11328
9.01710409e-07,3.6983,0.11972
9.116557450000001e-07,3.6953,0.13168
9.21822909e-07,3.6942,0.11813
9.322194080000001e-07,3.693,0.10986
9.4285309e-07,3.696,0.10768
9.53732164e-07,3.6916,0.10688
9.648652240000001e-07,3.6873,0.10612
9.7626127e-07,3.6831,0.1054
9.87929731e-07,3.6789,0.10471
9.998804940000001e-07,3.6748,0.10403

File: solcore/future/material_data/sopra_nk/GAAS_T/GAAS367T.csv
wavelength[m],n,k
2.75829102e-07,3.573,3.2301
2.76752637e-07,3.5995,3.1725
2.77682377e-07,3.6354,3.1103
2.78618385e-07,3.6797,3.0637
2.7956072400000003e-07,3.7027,3.0249
2.8050946e-07,3.7232,2.9973
2.81464657e-07,3.741,2.9647
2.82426381e-07,3.7597,2.9308
2.833947e-07,3.7635,2.8885
2.84369682e-07,3.7765,2.8575
2.8535139500000003e-07,3.7939,2.813
2.86339911e-07,3.8076,2.772
2.87335298e-07,3.8261,2.7287
2.88337631e-07,3.8341,2.6888
2.8934698100000004e-07,3.8421,2.6554
2.9036342200000004e-07,3.8434,2.6096
2.9138703e-07,3.8461,2.5796
2.9241788000000006e-07,3.8313,2.5447
2.9345605e-07,3.825,2.5063
2.9450161800000004e-07,3.8213,2.4707
2.95554663e-07,3.8171,2.4351
2.9661526600000005e-07,3.8144,2.4069
2.97683509e-07,3.8086,2.3766
2.9875947300000006e-07,3.799,2.3511
2.9984324400000003e-07,3.7969,2.3241
3.0093490600000004e-07,3.7847,2.293
3.02034546e-07,3.7767,2.2723
3.03142253e-07,3.7641,2.242
3.04258114e-07,3.7608,2.2193
3.0538222000000006e-07,3.7591,2.191
3.06514663e-07,3.7528,2.1747
3.07655537e-07,3.7418,2.1632
3.08804935e-07,3.7257,2.1528
3.09962953e-07,3.7188,2.1429
3.1112969e-07,3.7076,2.1261
3.12305243e-07,3.6926,2.1095
3.13489712e-07,3.6826,2.0982
3.1468320100000003e-07,3.6715,2.0831
3.15885812e-07,3.667,2.0755
3.1709765e-07,3.6597,2.0637
3.18318822e-07,3.6533,2.0552
3.1954943600000004e-07,3.644,2.0485
3.2078960200000004e-07,3.6414,2.0386
3.22039432e-07,3.6397,2.0285
3.23299039e-07,3.6353,2.0193
3.24568537e-07,3.6305,2.014
3.25848045e-07,3.6245,2.0093
3.27137682e-07,3.6144,2.0046
3.28437566e-07,3.6075,2.0064
3.29747823e-07,3.6004,2.0043
3.3106857500000003e-07,3.5986,2.0004
3.3239995e-07,3.5955,1.9971
3.3374207600000004e-07,3.597,1.9913
3.35095085e-07,3.5959,1.9872
3.3645910800000003e-07,3.5977,1.9828
3.37834281e-07,3.598,1.9781
3.39220742e-07,3.5941,1.9711
3.4061863e-07,3.5907,1.9657
3.42028086e-07,3.5877,1.9631
3.43449256e-07,3.5866,1.9594
3.4488228500000003e-07,3.5851,1.9577
3.46327322e-07,3.5826,1.9574
3.4778452e-07,3.5829,1.9594
3.49254032e-07,3.5839,1.9611
3.50736015e-07,3.586,1.9626
3.5223062900000003e-07,3.5895,1.9646
3.5373803500000006e-07,3.5941,1.9655
3.5525839900000004e-07,3.5978,1.9677
3.5679188900000003e-07,3.6012,1.9697
3.58338674e-07,3.6054,1.9724
3.5989893e-07,3.6091,1.976
3.61472832e-07,3.6137,1.9808
3.6306056000000004e-07,3.6184,1.9847
3.6466229800000006e-07,3.6232,1.989
3.66278231e-07,3.6292,1.9929
3.6790855e-07,3.636,1.9946
3.6955344600000003e-07,3.6444,1.9985
3.7121311800000003e-07,3.6521,2.002
3.7288776300000004e-07,3.6604,2.0054
3.74577587e-07,3.6703,2.0092
3.7628279600000006e-07,3.6804,2.0127
3.78003601e-07,3.6914,2.0177
3.7974021800000003e-07,3.7039,2.0231
3.8149286600000003e-07,3.7166,2.028
3.8326176600000006e-07,3.7304,2.0334
3.85047147e-07,3.7464,2.0381
3.8684924000000005e-07,3.7624,2.0465
3.8866828e-07,3.7796,2.0532
3.90504508e-07,3.7982,2.061
3.92358169e-07,3.8188,2.0679
3.9422951100000003e-07,3.8396,2.0744
3.9611879000000003e-07,3.862,2.0805
3.98026264e-07,3.8873,2.0867
3.99952198e-07,3.9138,2.0917
4.0189686e-07,3.9437,2.0957
4.03860525e-07,3.9772,2.0991
4.0584347400000004e-07,4.0105,2.1018
4.0784599100000006e-07,4.0458,2.102
4.09868368e-07,4.0846,2.0998
4.11910901e-07,4.1244,2.0937
4.13973894e-07,4.1648,2.0854
4.1605765500000005e-07,4.206,2.0721
4.1816250000000005e-07,4.2466,2.0561
4.2028875000000003e-07,4.2873,2.0373
4.2243673400000003e-07,4.3268,2.0159
4.24606785e-07,4.3657,1.9921
4.26799247e-07,4.4006,1.9669
4.2901446800000006e-07,4.4338,1.9406
4.3125280400000006e-07,4.4672,1.9118
4.3351462e-07,4.4984,1.8844
4.3580028600000006e-07,4.5296,1.8585
4.38110181e-07,4.5634,1.8312
4.404446940000001e-07,4.5992,1.8043
4.42804219e-07,4.6372,1.776
4.4518916100000006e-07,4.6787,1.7447
4.4759993200000003e-07,4.723,1.7067
4.50036956e-07,4.7649,1.6616
4.5250066200000003e-07,4.8069,1.608
4.5499149100000004e-07,4.8454,1.5465
4.57509894e-07,4.8757,1.4795
4.6005633100000004e-07,4.8995,1.4085
4.6263127300000007e-07,4.9133,1.3349
4.6523520200000007e-07,4.9191,1.2626
4.67868609e-07,4.9157,1.1945
4.70531997e-07,4.9058,1.1275
4.7322588300000006e-07,4.8906,1.064
4.75950792e-07,4.8687,1.0053
4.787072640000001e-07,4.8449,0.94959
4.8149585e-07,4.8197,0.89598
4.84317114e-07,4.7925,0.84692
4.87171636e-07,4.7646,0.80261
4.900600050000001e-07,4.7336,0.76353
4.92982828e-07,4.7031,0.72816
4.95940725e-07,4.6733,0.69576
4.98934331e-07,4.6437,0.66412
5.01964297e-07,4.6157,0.63405
5.05031288e-07,4.5879,0.60656
5.081359890000001e-07,4.5608,0.58109
5.11279098e-07,4.5354,0.5563
5.14461333e-07,4.5103,0.53507
5.176834290000001e-07,4.4862,0.51561
5.2094614e-07,4.4609,0.49857
5.24250238e-07,4.4359,0.48259
5.27596516e-07,4.4123,0.46722
5.30985787e-07,4.3901,0.45116
5.344188850000001e-07,4.368,0.43726
5.37896665e-07,4.347,0.42413
5.41420006e-07,4.3262,0.41181
5.449898080000001e-07,4.3066,0.40162
5.48606997e-07,4.2871,0.39244
5.52272522e-07,4.2683,0.38388
5.5598736e-07,4.2489,0.37599
5.59752511e-07,4.231,0.36833
5.63569006e-07,4.2148,0.35871
5.67437901e-07,4.1993,0.34681
5.71360282e-07,4.1832,0.33928
5.75337268e-07,4.1677,0.33106
5.793700060000001e-07,4.1525,0.32305
5.834596770000001e-07,4.1377,0.3162
5.87607494e-07,4.1226,0.30949
5.91814708e-07,4.1071,0.30235
5.96082602e-07,4.0921,0.29598
6.004125e-07,4.0775,0.28987
6.04805762e-07,4.0634,0.28247
6.0926379e-07,4.0501,0.27635
6.13788026e-07,4.0358,0.27367
6.18379957e-07,4.0231,0.2695
6.230411120000001e-07,4.011,0.26767
6.2777307e-07,3.9994,0.2651
6.325774560000001e-07,3.9883,0.26114
6.374559450000001e-07,3.9778,0.25371
6.424102660000001e-07,3.9681,0.24838
6.474422e-07,3.9573,0.24055
6.52553586e-07,3.9472,0.23591
6.5774632e-07,3.9378,0.22999
6.630223600000001e-07,3.9271,0.22557
6.683837270000001e-07,3.9185,0.22289
6.73832507e-07,3.9097,0.22315
6.793708560000001e-07,3.9004,0.22273
6.85001002e-07,3.8909,0.2232
6.90725244e-07,3.8825,0.22105
6.965459620000001e-07,3.8749,0.21544
7.02465616e-07,3.8676,0.20966
7.084867500000001e-07,3.8611,0.20487
7.14611996e-07,3.8547,0.19998
7.208440770000001e-07,3.8491,0.19373
7.271858140000001e-07,3.8435,0.19029
7.33640126e-07,3.8378,0.18725
7.402100380000001e-07,3.8317,0.1847
7.468986820000001e-07,3.8245,0.18751
7.53709309e-07,3.8162,0.18525
7.60645284e-07,3.8079,0.18134
7.677101010000001e-07,3.8001,0.18032
7.74907383e-07,3.7936,0.17517
7.822408910000001e-07,3.7857,0.1703
7.89714531e-07,3.7792,0.16106
7.97332356e-07,3.7727,0.15365
8.050985800000001e-07,3.766,0.14666
8.13017582e-07,3.7607,0.14684
8.210939160000001e-07,3.7536,0.13431
8.293323160000001e-07,3.7481,0.12701
8.37737711e-07,3.7432,0.12617
8.463152310000001e-07,3.7378,0.12587
8.55070216e-07,3.7335,0.12554
8.640082320000001e-07,3.7266,0.1247
8.7313508e-07,3.7205,0.12465
8.82456806e-07,3.7148,0.12747
8.919797220000001e-07,3.7074,0.12431
9.01710409e-07,3.7025,0.12769
9.116557450000001e-07,3.703,0.11407
9.21822909e-07,3.7005,0.11922
9.322194080000001e-07,3.6972,0.12492
9.4285309e-07,3.6945,0.13023
9.53732164e-07,3.6893,0.12895
9.648652240000001e-07,3.6841,0.12766
9.7626127e-07,3.6791,0.12639
9.87929731e-07,3.6747,0.12308
9.998804940000001e-07,3.6692,0.12387
