Repository: qpv-research-group/solcore5

<!-- ALL-CONTRIBUTORS-BADGE:START - Do not remove or modify this section -->
<!-- ALL-CONTRIBUTORS-BADGE:END -->

Solcore
=======

**Solcore** was born as a modular set of tools, written (almost) entirely in Python 3, to address some of the task we had to solve more. With time, however, it has evolved as a complete semiconductor solver able of modelling the optical and electrical properties of a wide range of solar cells, from quantum well devices to multi-junction solar cells.

File: solcore/future/material_data/sopra_nk/GAAS_T/GAAS391T.csv
wavelength[m],n,k
2.75829102e-07,3.5811,3.1594
2.76752637e-07,3.5994,3.1391
2.77682377e-07,3.6282,3.0996
2.78618385e-07,3.6422,3.0628
2.7956072400000003e-07,3.6576,3.0343
2.8050946e-07,3.6888,3.0146
2.81464657e-07,3.6995,2.9826
2.82426381e-07,3.7207,2.9471
2.833947e-07,3.7317,2.9042
2.84369682e-07,3.7657,2.8594
2.8535139500000003e-07,3.7786,2.8284
2.86339911e-07,3.7923,2.7948
2.87335298e-07,3.8084,2.7416
2.88337631e-07,3.8147,2.7031
2.8934698100000004e-07,3.8227,2.6708
2.9036342200000004e-07,3.8296,2.6243
2.9138703e-07,3.8312,2.5843
2.9241788000000006e-07,3.8332,2.55
2.9345605e-07,3.8214,2.522
2.9450161800000004e-07,3.8131,2.4913
2.95554663e-07,3.7965,2.4652
2.9661526600000005e-07,3.7909,2.441
2.97683509e-07,3.7899,2.4029
2.9875947300000006e-07,3.7823,2.3668
2.9984324400000003e-07,3.7703,2.3437
3.0093490600000004e-07,3.7601,2.3125
3.02034546e-07,3.758,2.2913
3.03142253e-07,3.7541,2.2675
3.04258114e-07,3.7499,2.247
3.0538222000000006e-07,3.7414,2.2245
3.06514663e-07,3.7362,2.208
3.07655537e-07,3.7263,2.191
3.08804935e-07,3.7226,2.17
3.09962953e-07,3.7117,2.1497
3.1112969e-07,3.698,2.136
3.12305243e-07,3.6849,2.116
3.13489712e-07,3.6841,2.0977
3.1468320100000003e-07,3.6786,2.0846
3.15885812e-07,3.6735,2.0734
3.1709765e-07,3.6684,2.0627
3.18318822e-07,3.6608,2.0557
3.1954943600000004e-07,3.6511,2.0466
3.2078960200000004e-07,3.6492,2.0412
3.22039432e-07,3.6394,2.0345
3.23299039e-07,3.6363,2.0261
3.24568537e-07,3.628,2.0135
3.25848045e-07,3.6263,2.0048
3.27137682e-07,3.6186,1.9985
3.28437566e-07,3.6117,1.9946
3.29747823e-07,3.6054,1.9881
3.3106857500000003e-07,3.5981,1.9833
3.3239995e-07,3.59,1.9775
3.3374207600000004e-07,3.5872,1.9753
3.35095085e-07,3.5815,1.9707
3.3645910800000003e-07,3.5816,1.9674
3.37834281e-07,3.5796,1.9633
3.39220742e-07,3.5808,1.9625
3.4061863e-07,3.584,1.9607
3.42028086e-07,3.5864,1.9594
3.43449256e-07,3.5892,1.9584
3.4488228500000003e-07,3.592,1.9589
3.46327322e-07,3.5931,1.9588
3.4778452e-07,3.5957,1.9584
3.49254032e-07,3.5959,1.9591
3.50736015e-07,3.5949,1.9613
3.5223062900000003e-07,3.5953,1.9611
3.5373803500000006e-07,3.5979,1.9619
3.5525839900000004e-07,3.5996,1.9624
3.5679188900000003e-07,3.6004,1.9632
3.58338674e-07,3.6039,1.9633
3.5989893e-07,3.6086,1.9664
3.61472832e-07,3.6123,1.9684
3.6306056000000004e-07,3.6183,1.9719
3.6466229800000006e-07,3.6227,1.9761
3.66278231e-07,3.6285,1.9803
3.6790855e-07,3.6353,1.9828
3.6955344600000003e-07,3.6437,1.9869
3.7121311800000003e-07,3.652,1.9902
3.7288776300000004e-07,3.661,1.9943
3.74577587e-07,3.6714,1.9967
3.7628279600000006e-07,3.6819,2.0034
3.78003601e-07,3.6913,2.0087
3.7974021800000003e-07,3.7035,2.0145
3.8149286600000003e-07,3.7149,2.0205
3.8326176600000006e-07,3.7271,2.0262
3.85047147e-07,3.7398,2.032
3.8684924000000005e-07,3.7549,2.0375
3.8866828e-07,3.7706,2.0427
3.90504508e-07,3.7882,2.0484
3.92358169e-07,3.8065,2.0531
3.9422951100000003e-07,3.8264,2.0607
3.9611879000000003e-07,3.8482,2.0659
3.98026264e-07,3.8732,2.0707
3.99952198e-07,3.8991,2.0768
4.0189686e-07,3.9269,2.0802
4.03860525e-07,3.9572,2.0827
4.0584347400000004e-07,3.9899,2.0842
4.0784599100000006e-07,4.0237,2.0854
4.09868368e-07,4.0599,2.0846
4.11910901e-07,4.097,2.0821
4.13973894e-07,4.1355,2.0768
4.1605765500000005e-07,4.1754,2.067
4.1816250000000005e-07,4.2152,2.0546
4.2028875000000003e-07,4.2539,2.0404
4.2243673400000003e-07,4.2927,2.0206
4.24606785e-07,4.3306,1.9967
4.26799247e-07,4.3663,1.9721
4.2901446800000006e-07,4.4013,1.946
4.3125280400000006e-07,4.4356,1.9188
4.3351462e-07,4.4674,1.8925
4.3580028600000006e-07,4.4981,1.8657
4.38110181e-07,4.5312,1.8383
4.404446940000001e-07,4.5652,1.8116
4.42804219e-07,4.6004,1.7837
4.4518916100000006e-07,4.6382,1.7524
4.4759993200000003e-07,4.6773,1.7179
4.50036956e-07,4.7167,1.6797
4.5250066200000003e-07,4.7577,1.6335
4.5499149100000004e-07,4.7967,1.5819
4.57509894e-07,4.8316,1.5231
4.6005633100000004e-07,4.86,1.4585
4.6263127300000007e-07,4.8825,1.3887
4.6523520200000007e-07,4.8966,1.317
4.67868609e-07,4.9013,1.2454
4.70531997e-07,4.8984,1.1758
4.7322588300000006e-07,4.8885,1.1107
4.75950792e-07,4.8719,1.0496
4.787072640000001e-07,4.8523,0.99
4.8149585e-07,4.829,0.9369
4.84317114e-07,4.8024,0.88622
4.87171636e-07,4.7755,0.8404
4.900600050000001e-07,4.7462,0.79795
4.92982828e-07,4.7176,0.75802
4.95940725e-07,4.6877,0.7219
4.98934331e-07,4.659,0.6884
5.01964297e-07,4.6308,0.65852
5.05031288e-07,4.6024,0.63114
5.081359890000001e-07,4.5746,0.60437
5.11279098e-07,4.5475,0.5806
5.14461333e-07,4.5213,0.55806
5.176834290000001e-07,4.4974,0.53679
5.2094614e-07,4.4716,0.51731
5.24250238e-07,4.4481,0.49798
5.27596516e-07,4.4246,0.48164
5.30985787e-07,4.4028,0.46657
5.344188850000001e-07,4.3811,0.45386
5.37896665e-07,4.3602,0.44
5.41420006e-07,4.3394,0.42632
5.449898080000001e-07,4.3197,0.41348
5.48606997e-07,4.3007,0.40149
5.52272522e-07,4.2825,0.3902
5.5598736e-07,4.2633,0.37973
5.59752511e-07,4.2463,0.36814
5.63569006e-07,4.2285,0.36088
5.67437901e-07,4.2117,0.35365
5.71360282e-07,4.1951,0.34653
5.75337268e-07,4.1787,0.33731
5.793700060000001e-07,4.1628,0.33095
5.834596770000001e-07,4.1473,0.32448
5.87607494e-07,4.1319,0.31677
5.91814708e-07,4.1177,0.30891
5.96082602e-07,4.1034,0.2998
6.004125e-07,4.0896,0.29251
6.04805762e-07,4.0755,0.28632
6.0926379e-07,4.0625,0.27982
6.13788026e-07,4.0497,0.27439
6.18379957e-07,4.0362,0.26838
6.230411120000001e-07,4.024,0.26578
6.2777307e-07,4.0109,0.2617
6.325774560000001e-07,3.999,0.25667
6.374559450000001e-07,3.9875,0.25258
6.424102660000001e-07,3.9757,0.24713
6.474422e-07,3.9645,0.24413
6.52553586e-07,3.9539,0.24059
6.5774632e-07,3.9441,0.23748
6.630223600000001e-07,3.9343,0.2352
6.683837270000001e-07,3.9249,0.23198
6.73832507e-07,3.9161,0.22915
6.793708560000001e-07,3.9074,0.22595
6.85001002e-07,3.8996,0.22008
6.90725244e-07,3.8908,0.21923
6.965459620000001e-07,3.8833,0.2131
7.02465616e-07,3.8762,0.20857
7.084867500000001e-07,3.8685,0.2056
7.14611996e-07,3.8609,0.20059
7.208440770000001e-07,3.8541,0.19705
7.271858140000001e-07,3.8473,0.1942
7.33640126e-07,3.8394,0.19273
7.402100380000001e-07,3.8316,0.19333
7.468986820000001e-07,3.825,0.18918
7.53709309e-07,3.8176,0.1898
7.60645284e-07,3.8125,0.18922
7.677101010000001e-07,3.8065,0.18594
7.74907383e-07,3.8006,0.18399
7.822408910000001e-07,3.795,0.18
7.89714531e-07,3.7891,0.17537
7.97332356e-07,3.7827,0.17037
8.050985800000001e-07,3.7757,0.16529
8.13017582e-07,3.7673,0.15521
8.210939160000001e-07,3.7618,0.14882
8.293323160000001e-07,3.7556,0.13892
8.37737711e-07,3.7502,0.13343
8.463152310000001e-07,3.7446,0.12634
8.55070216e-07,3.7391,0.12625
8.640082320000001e-07,3.732,0.12054
8.7313508e-07,3.7259,0.11844
8.82456806e-07,3.7222,0.1234
8.919797220000001e-07,3.7167,0.1183
9.01710409e-07,3.711,0.11339
9.116557450000001e-07,3.7076,0.12192
9.21822909e-07,3.7038,0.11979
9.322194080000001e-07,3.7007,0.11967
9.4285309e-07,3.6958,0.12285
9.53732164e-07,3.6909,0.12137
9.648652240000001e-07,3.6861,0.1199
9.7626127e-07,3.6814,0.11847
9.87929731e-07,3.6768,0.11706
9.998804940000001e-07,3.6722,0.11567

File: solcore/future/material_data/sopra_nk/GAAS_T/GAAS415T.csv
wavelength[m],n,k
2.75829102e-07,3.5398,3.2351
2.76752637e-07,3.5625,3.2031
2.77682377e-07,3.595,3.1563
2.78618385e-07,3.6251,3.1219
2.7956072400000003e-07,3.6396,3.0826
2.8050946e-07,3.6591,3.0434
2.81464657e-07,3.6813,3.001
2.82426381e-07,3.7051,2.9546
2.833947e-07,3.7216,2.91
2.84369682e-07,3.7319,2.8686
2.8535139500000003e-07,3.7465,2.8361
2.86339911e-07,3.7596,2.8067
2.87335298e-07,3.7765,2.7697
2.88337631e-07,3.7911,2.7287
2.8934698100000004e-07,3.8023,2.6885
2.9036342200000004e-07,3.8121,2.6471
2.9138703e-07,3.8155,2.6097
2.9241788000000006e-07,3.8155,2.574
2.9345605e-07,3.8082,2.5358
2.9450161800000004e-07,3.7993,2.5018
2.95554663e-07,3.7982,2.4709
2.9661526600000005e-07,3.7922,2.4385
2.97683509e-07,3.7853,2.4083
2.9875947300000006e-07,3.7828,2.3816
2.9984324400000003e-07,3.7813,2.3544
3.0093490600000004e-07,3.7749,2.329
3.02034546e-07,3.7671,2.3077
3.03142253e-07,3.7619,2.2849
3.04258114e-07,3.7551,2.2629
3.0538222000000006e-07,3.7486,2.243
3.06514663e-07,3.739,2.2222
3.07655537e-07,3.731,2.1986
3.08804935e-07,3.7203,2.1794
3.09962953e-07,3.711,2.1624
3.1112969e-07,3.7015,2.1481
3.12305243e-07,3.6932,2.1352
3.13489712e-07,3.6891,2.1231
3.1468320100000003e-07,3.6839,2.1114
3.15885812e-07,3.6762,2.1016
3.1709765e-07,3.6672,2.0906
3.18318822e-07,3.6578,2.0789
3.1954943600000004e-07,3.6538,2.065
3.2078960200000004e-07,3.642,2.0567
3.22039432e-07,3.6378,2.0434
3.23299039e-07,3.6302,2.0319
3.24568537e-07,3.6256,2.0257
3.25848045e-07,3.6215,2.0183
3.27137682e-07,3.6157,2.0141
3.28437566e-07,3.6091,2.0099
3.29747823e-07,3.6046,2.0078
3.3106857500000003e-07,3.5998,2.007
3.3239995e-07,3.5975,2.0031
3.3374207600000004e-07,3.592,1.9987
3.35095085e-07,3.5932,1.988
3.3645910800000003e-07,3.5896,1.9784
3.37834281e-07,3.5901,1.9721
3.39220742e-07,3.5903,1.9643
3.4061863e-07,3.5918,1.9598
3.42028086e-07,3.594,1.9565
3.43449256e-07,3.5953,1.9554
3.4488228500000003e-07,3.5949,1.9563
3.46327322e-07,3.5951,1.9555
3.4778452e-07,3.595,1.9553
3.49254032e-07,3.5955,1.9554
3.50736015e-07,3.5977,1.9575
3.5223062900000003e-07,3.5996,1.9589
3.5373803500000006e-07,3.602,1.9615
3.5525839900000004e-07,3.606,1.9621
3.5679188900000003e-07,3.6076,1.965
3.58338674e-07,3.6095,1.9675
3.5989893e-07,3.6123,1.9672
3.61472832e-07,3.6148,1.9683
3.6306056000000004e-07,3.6184,1.9694
3.6466229800000006e-07,3.6237,1.9709
3.66278231e-07,3.6305,1.9739
3.6790855e-07,3.6359,1.9766
3.6955344600000003e-07,3.6443,1.9796
3.7121311800000003e-07,3.6523,1.9823
3.7288776300000004e-07,3.6594,1.9864
3.74577587e-07,3.6678,1.9902
3.7628279600000006e-07,3.6769,1.9928
3.78003601e-07,3.6859,1.9967
3.7974021800000003e-07,3.6968,2.0013
3.8149286600000003e-07,3.7086,2.0072
3.8326176600000006e-07,3.7222,2.0117
3.85047147e-07,3.7349,2.0179
3.8684924000000005e-07,3.75,2.0222
3.8866828e-07,3.7656,2.0269
3.90504508e-07,3.7825,2.0311
3.92358169e-07,3.8007,2.0353
3.9422951100000003e-07,3.8203,2.039
3.9611879000000003e-07,3.8405,2.0441
3.98026264e-07,3.8634,2.0493
3.99952198e-07,3.888,2.0545
4.0189686e-07,3.9148,2.0575
4.03860525e-07,3.9423,2.0616
4.0584347400000004e-07,3.9722,2.0646
4.0784599100000006e-07,4.0032,2.0674
4.09868368e-07,4.0361,2.0676
4.11910901e-07,4.0704,2.0664
4.13973894e-07,4.1052,2.062
4.1605765500000005e-07,4.1417,2.0557
4.1816250000000005e-07,4.1796,2.0439
4.2028875000000003e-07,4.2178,2.0297
4.2243673400000003e-07,4.2561,2.0127
4.24606785e-07,4.2953,1.994
4.26799247e-07,4.3336,1.9718
4.2901446800000006e-07,4.3699,1.9489
4.3125280400000006e-07,4.4043,1.9233
4.3351462e-07,4.4365,1.8984
4.3580028600000006e-07,4.4672,1.8715
4.38110181e-07,4.499,1.8451
4.404446940000001e-07,4.5323,1.8179
4.42804219e-07,4.5646,1.7911
4.4518916100000006e-07,4.5985,1.763
4.4759993200000003e-07,4.6364,1.732
4.50036956e-07,4.6743,1.6969
4.5250066200000003e-07,4.7118,1.6571
4.5499149100000004e-07,4.7494,1.6118
4.57509894e-07,4.7856,1.5596
4.6005633100000004e-07,4.8174,1.5019
4.6263127300000007e-07,4.8441,1.4393
4.6523520200000007e-07,4.8644,1.3736
4.67868609e-07,4.8756,1.3066
4.70531997e-07,4.88,1.2389
4.7322588300000006e-07,4.8791,1.173
4.75950792e-07,4.8701,1.1086
4.787072640000001e-07,4.8549,1.047
4.8149585e-07,4.8363,0.98843
4.84317114e-07,4.8124,0.93408
4.87171636e-07,4.7863,0.88447
4.900600050000001e-07,4.7581,0.83869
4.92982828e-07,4.7307,0.79709
4.95940725e-07,4.7036,0.75779
4.98934331e-07,4.6764,0.72117
5.01964297e-07,4.6483,0.69039
5.05031288e-07,4.6207,0.6578
5.081359890000001e-07,4.5932,0.6312
5.11279098e-07,4.5659,0.60606
5.14461333e-07,4.5395,0.58138
5.176834290000001e-07,4.514,0.55847
5.2094614e-07,4.4892,0.537
5.24250238e-07,4.4652,0.51636
5.27596516e-07,4.4419,0.49752
5.30985787e-07,4.4188,0.4807
5.344188850000001e-07,4.3959,0.46868
5.37896665e-07,4.3746,0.45309
5.41420006e-07,4.3543,0.44135
5.449898080000001e-07,4.3351,0.42883
5.48606997e-07,4.3163,0.41575
5.52272522e-07,4.2975,0.40309
5.5598736e-07,4.2798,0.39096
5.59752511e-07,4.2616,0.38045
5.63569006e-07,4.2444,0.37094
5.67437901e-07,4.2279,0.36139
5.71360282e-07,4.212,0.35367
5.75337268e-07,4.1956,0.34402
5.793700060000001e-07,4.1798,0.33747
5.834596770000001e-07,4.1645,0.3303
5.87607494e-07,4.1483,0.32442
5.91814708e-07,4.1321,0.31779
5.96082602e-07,4.1174,0.31135
6.004125e-07,4.1027,0.30444
6.04805762e-07,4.0889,0.29621
6.0926379e-07,4.0752,0.2896
6.13788026e-07,4.0623,0.28357
6.18379957e-07,4.049,0.27741
6.230411120000001e-07,4.0363,0.27345
6.2777307e-07,4.0242,0.26701
6.325774560000001e-07,4.0126,0.26083
6.374559450000001e-07,4.0004,0.25448
6.424102660000001e-07,3.9899,0.24971
6.474422e-07,3.9788,0.24422
6.52553586e-07,3.9674,0.24142
6.5774632e-07,3.9567,0.23718
6.630223600000001e-07,3.9466,0.23382
6.683837270000001e-07,3.9377,0.22983
6.73832507e-07,3.9279,0.23032
6.793708560000001e-07,3.9187,0.22558
6.85001002e-07,3.9107,0.21881
6.90725244e-07,3.9023,0.21484
6.965459620000001e-07,3.8945,0.21163
7.02465616e-07,3.8863,0.2128
7.084867500000001e-07,3.878,0.21334
7.14611996e-07,3.87,0.20964
7.208440770000001e-07,3.8623,0.20621
7.271858140000001e-07,3.8548,0.20485
7.33640126e-07,3.8471,0.20307
7.402100380000001e-07,3.8409,0.20003
7.468986820000001e-07,3.8349,0.18903
7.53709309e-07,3.8301,0.18458
7.60645284e-07,3.8234,0.18429
7.677101010000001e-07,3.8179,0.18379
7.74907383e-07,3.8116,0.17846
7.822408910000001e-07,3.8055,0.17238
7.89714531e-07,3.7996,0.16737
7.97332356e-07,3.7927,0.16554
8.050985800000001e-07,3.7866,0.16476
8.13017582e-07,3.7797,0.16303
8.210939160000001e-07,3.7729,0.1449
8.293323160000001e-07,3.7664,0.13882
8.37737711e-07,3.7595,0.13575
8.463152310000001e-07,3.7532,0.13013
8.55070216e-07,3.7466,0.1218
8.640082320000001e-07,3.7404,0.11759
8.7313508e-07,3.7339,0.11638
8.82456806e-07,3.7283,0.12099
8.919797220000001e-07,3.7229,0.12848
9.01710409e-07,3.717,0.13362
9.116557450000001e-07,3.7132,0.12609
9.21822909e-07,3.7081,0.12873
9.322194080000001e-07,3.7046,0.13257
9.4285309e-07,3.7018,0.12134
9.53732164e-07,3.697,0.1198
9.648652240000001e-07,3.6922,0.11827
9.7626127e-07,3.6875,0.11678
9.87929731e-07,3.6828,0.11532
9.998804940000001e-07,3.6783,0.11389

File: solcore/future/material_data/sopra_nk/GAAS_T/GAAS443T.csv
wavelength[m],n,k
2.75829102e-07,3.5207,3.2433
2.76752637e-07,3.5416,3.2139
2.77682377e-07,3.5695,3.163
2.78618385e-07,3.6027,3.121
2.7956072400000003e-07,3.6207,3.0779
2.8050946e-07,3.6563,3.0431
2.81464657e-07,3.6862,2.9987
2.82426381e-07,3.7172,2.9634
2.833947e-07,3.7272,2.9251
2.84369682e-07,3.7409,2.8859
2.8535139500000003e-07,3.7512,2.8474
2.86339911e-07,3.758,2.8108
2.87335298e-07,3.7655,2.7713
2.88337631e-07,3.7769,2.736
2.8934698100000004e-07,3.7781,2.7011
2.9036342200000004e-07,3.7905,2.6636
2.9138703e-07,3.7967,2.6242
2.9241788000000006e-07,3.8034,2.5864
2.9345605e-07,3.803,2.5489
2.9450161800000004e-07,3.8004,2.5189
2.95554663e-07,3.7966,2.4863
2.9661526600000005e-07,3.7936,2.4553
2.97683509e-07,3.7881,2.4265
2.9875947300000006e-07,3.7848,2.4013
2.9984324400000003e-07,3.7794,2.3731
3.0093490600000004e-07,3.7742,2.3499
3.02034546e-07,3.7724,2.3253
3.03142253e-07,3.7683,2.2981
3.04258114e-07,3.7631,2.2755
3.0538222000000006e-07,3.7539,2.2523
3.06514663e-07,3.7472,2.2311
3.07655537e-07,3.7388,2.2122
3.08804935e-07,3.7274,2.1953
3.09962953e-07,3.7182,2.179
3.1112969e-07,3.7076,2.1601
3.12305243e-07,3.7008,2.145
3.13489712e-07,3.6949,2.13
3.1468320100000003e-07,3.6877,2.1168
3.15885812e-07,3.6808,2.1049
3.1709765e-07,3.6738,2.0905
3.18318822e-07,3.667,2.079
3.1954943600000004e-07,3.6618,2.0704
3.2078960200000004e-07,3.6561,2.061
3.22039432e-07,3.6483,2.0504
3.23299039e-07,3.6405,2.0417
3.24568537e-07,3.6356,2.0337
3.25848045e-07,3.6321,2.0271
3.27137682e-07,3.6277,2.0268
3.28437566e-07,3.6252,2.025
3.29747823e-07,3.6232,2.0195
3.3106857500000003e-07,3.6223,2.0154
3.3239995e-07,3.6226,2.0109
3.3374207600000004e-07,3.6203,2.0035
3.35095085e-07,3.614,1.996
3.3645910800000003e-07,3.6096,1.9881
3.37834281e-07,3.6063,1.9788
3.39220742e-07,3.6035,1.9718
3.4061863e-07,3.6001,1.9691
3.42028086e-07,3.5988,1.9648
3.43449256e-07,3.5979,1.9597
3.4488228500000003e-07,3.598,1.9589
3.46327322e-07,3.5967,1.9578
3.4778452e-07,3.5964,1.9581
3.49254032e-07,3.5974,1.9574
3.50736015e-07,3.5992,1.9567
3.5223062900000003e-07,3.6006,1.9557
3.5373803500000006e-07,3.6024,1.9556
3.5525839900000004e-07,3.6045,1.9571
3.5679188900000003e-07,3.6069,1.9587
3.58338674e-07,3.6102,1.961
3.5989893e-07,3.6134,1.9635
3.61472832e-07,3.6173,1.9655
3.6306056000000004e-07,3.6225,1.968
3.6466229800000006e-07,3.6272,1.9705
3.66278231e-07,3.6324,1.9726
3.6790855e-07,3.6378,1.9736
3.6955344600000003e-07,3.6439,1.9761
3.7121311800000003e-07,3.65,1.9805
3.7288776300000004e-07,3.6577,1.9834
3.74577587e-07,3.6673,1.9861
3.7628279600000006e-07,3.6774,1.9884
3.78003601e-07,3.6882,1.9926
3.7974021800000003e-07,3.6993,1.9965
3.8149286600000003e-07,3.7103,2.0021
3.8326176600000006e-07,3.7222,2.0078
3.85047147e-07,3.7346,2.013
3.8684924000000005e-07,3.7474,2.0186
3.8866828e-07,3.7611,2.0248
3.90504508e-07,3.7763,2.0276
3.92358169e-07,3.7924,2.0298
3.9422951100000003e-07,3.8105,2.0333
3.9611879000000003e-07,3.8298,2.0373
3.98026264e-07,3.8513,2.0409
3.99952198e-07,3.874,2.0454
4.0189686e-07,3.8977,2.0507
4.03860525e-07,3.9247,2.0548
4.0584347400000004e-07,3.9521,2.0576
4.0784599100000006e-07,3.9809,2.0599
4.09868368e-07,4.0111,2.0595
4.11910901e-07,4.0426,2.0581
4.13973894e-07,4.0771,2.0553
4.1605765500000005e-07,4.1126,2.0502
4.1816250000000005e-07,4.1502,2.0426
4.2028875000000003e-07,4.1881,2.0323
4.2243673400000003e-07,4.2261,2.02
4.24606785e-07,4.2633,2.0038
4.26799247e-07,4.2991,1.9853
4.2901446800000006e-07,4.3348,1.9647
4.3125280400000006e-07,4.3693,1.9411
4.3351462e-07,4.4025,1.9157
4.3580028600000006e-07,4.4352,1.8899
4.38110181e-07,4.4675,1.8621
4.404446940000001e-07,4.5006,1.8346
4.42804219e-07,4.5332,1.8079
4.4518916100000006e-07,4.5656,1.7801
4.4759993200000003e-07,4.5985,1.7516
4.50036956e-07,4.6332,1.7204
4.5250066200000003e-07,4.6691,1.6859
4.5499149100000004e-07,4.7054,1.6462
4.57509894e-07,4.7419,1.6013
4.6005633100000004e-07,4.777,1.5512
4.6263127300000007e-07,4.8088,1.4918
4.6523520200000007e-07,4.8355,1.4323
4.67868609e-07,4.8542,1.3686
4.70531997e-07,4.865,1.302
4.7322588300000006e-07,4.8712,1.2368
4.75950792e-07,4.8669,1.1718
4.787072640000001e-07,4.8582,1.1076
4.8149585e-07,4.844,1.0471
4.84317114e-07,4.8254,0.99062
4.87171636e-07,4.8032,0.93815
4.900600050000001e-07,4.7787,0.88851
4.92982828e-07,4.7529,0.84491
4.95940725e-07,4.7256,0.8021
4.98934331e-07,4.6981,0.76384
5.01964297e-07,4.6717,0.72846
5.05031288e-07,4.6445,0.69295
5.081359890000001e-07,4.6183,0.66044
5.11279098e-07,4.5921,0.63243
5.14461333e-07,4.5655,0.60645
5.176834290000001e-07,4.5395,0.58436
5.2094614e-07,4.5145,0.56104
5.24250238e-07,4.4893,0.54004
5.27596516e-07,4.4657,0.51988
5.30985787e-07,4.4427,0.50224
5.344188850000001e-07,4.4206,0.48532
5.37896665e-07,4.3996,0.46795
5.41420006e-07,4.3787,0.45296
5.449898080000001e-07,4.3579,0.43975
5.48606997e-07,4.3378,0.42713
5.52272522e-07,4.319,0.41435
5.5598736e-07,4.3005,0.40154
5.59752511e-07,4.2819,0.39227
5.63569006e-07,4.2638,0.38325
5.67437901e-07,4.2466,0.37501
5.71360282e-07,4.2288,0.36871
5.75337268e-07,4.2111,0.36151
5.793700060000001e-07,4.195,0.35171
5.834596770000001e-07,4.1782,0.34436
5.87607494e-07,4.1622,0.33706
5.91814708e-07,4.1466,0.32754
5.96082602e-07,4.1321,0.32061
6.004125e-07,4.118,0.31494
6.04805762e-07,4.103,0.30866
6.0926379e-07,4.0893,0.30236
6.13788026e-07,4.0749,0.29797
6.18379957e-07,4.0613,0.29095
6.230411120000001e-07,4.0493,0.28294
6.2777307e-07,4.0366,0.27606
6.325774560000001e-07,4.0246,0.26977
6.374559450000001e-07,4.0124,0.26541
6.424102660000001e-07,4.001,0.25938
6.474422e-07,3.9893,0.25788
6.52553586e-07,3.9769,0.25411
6.5774632e-07,3.9662,0.24821
6.630223600000001e-07,3.9553,0.24636
6.683837270000001e-07,3.9455,0.24275
6.73832507e-07,3.9371,0.24019
6.793708560000001e-07,3.9266,0.23641
6.85001002e-07,3.9173,0.23567
6.90725244e-07,3.9079,0.23444
6.965459620000001e-07,3.8988,0.23136
7.02465616e-07,3.8893,0.23322
7.084867500000001e-07,3.8813,0.22833
7.14611996e-07,3.8749,0.22234
7.208440770000001e-07,3.8679,0.21656
7.271858140000001e-07,3.8619,0.21242
7.33640126e-07,3.8554,0.20893
7.402100380000001e-07,3.8469,0.20347
7.468986820000001e-07,3.8425,0.20147
7.53709309e-07,3.8373,0.19771
7.60645284e-07,3.8327,0.19292
7.677101010000001e-07,3.8262,0.18989
7.74907383e-07,3.8215,0.18469
7.822408910000001e-07,3.8164,0.17935
7.89714531e-07,3.81,0.1759
7.97332356e-07,3.8019,0.17443
8.050985800000001e-07,3.7937,0.17468
8.13017582e-07,3.7859,0.17325
8.210939160000001e-07,3.7798,0.16931
8.293323160000001e-07,3.7754,0.16483
8.37737711e-07,3.7712,0.15935
8.463152310000001e-07,3.7649,0.15632
8.55070216e-07,3.7586,0.14833
8.640082320000001e-07,3.7522,0.14262
8.7313508e-07,3.7454,0.14013
8.82456806e-07,3.7381,0.13484
8.919797220000001e-07,3.732,0.13626
9.01710409e-07,3.7259,0.1324
9.116557450000001e-07,3.7218,0.12531
9.21822909e-07,3.7193,0.12973
9.322194080000001e-07,3.7157,0.13317
9.4285309e-07,3.7121,0.13799
9.53732164e-07,3.7066,0.13637
9.648652240000001e-07,3.7012,0.13476
9.7626127e-07,3.6959,0.13316
9.87929731e-07,3.6839,0.13018
9.998804940000001e-07,3.6856,0.12999

File: solcore/future/material_data/sopra_nk/GAAS_T/GAAS465T.csv
wavelength[m],n,k
2.75829102e-07,3.4514,3.2769
2.76752637e-07,3.482,3.2367
2.77682377e-07,3.5075,3.1965
2.78618385e-07,3.5418,3.1591
2.7956072400000003e-07,3.5737,3.1173
2.8050946e-07,3.5946,3.0746
2.81464657e-07,3.6198,3.0402
2.82426381e-07,3.6466,3.0061
2.833947e-07,3.6747,2.972
2.84369682e-07,3.6943,2.9394
2.8535139500000003e-07,3.7155,2.9033
2.86339911e-07,3.7293,2.8636
2.87335298e-07,3.7436,2.8267
2.88337631e-07,3.757,2.7894
2.8934698100000004e-07,3.7669,2.7431
2.9036342200000004e-07,3.7723,2.7051
2.9138703e-07,3.7731,2.6609
2.9241788000000006e-07,3.7776,2.6271
2.9345605e-07,3.7832,2.5967
2.9450161800000004e-07,3.777,2.5705
2.95554663e-07,3.7734,2.5323
2.9661526600000005e-07,3.7739,2.4963
2.97683509e-07,3.7723,2.4615
2.9875947300000006e-07,3.7762,2.426
2.9984324400000003e-07,3.7759,2.3941
3.0093490600000004e-07,3.7706,2.3685
3.02034546e-07,3.7626,2.3366
3.03142253e-07,3.7549,2.3111
3.04258114e-07,3.7477,2.2875
3.0538222000000006e-07,3.737,2.267
3.06514663e-07,3.7301,2.243
3.07655537e-07,3.7267,2.2235
3.08804935e-07,3.7201,2.2049
3.09962953e-07,3.7138,2.1896
3.1112969e-07,3.7059,2.1762
3.12305243e-07,3.6958,2.1617
3.13489712e-07,3.6894,2.1451
3.1468320100000003e-07,3.681,2.1285
3.15885812e-07,3.672,2.1172
3.1709765e-07,3.6629,2.1031
3.18318822e-07,3.6573,2.0908
3.1954943600000004e-07,3.6558,2.0821
3.2078960200000004e-07,3.6505,2.073
3.22039432e-07,3.6504,2.0643
3.23299039e-07,3.6484,2.0544
3.24568537e-07,3.6426,2.0406
3.25848045e-07,3.6411,2.0298
3.27137682e-07,3.6331,2.0274
3.28437566e-07,3.6242,2.0255
3.29747823e-07,3.6172,2.0203
3.3106857500000003e-07,3.6122,2.0174
3.3239995e-07,3.6097,2.0123
3.3374207600000004e-07,3.6059,2.0061
3.35095085e-07,3.6063,2.0014
3.3645910800000003e-07,3.605,1.9932
3.37834281e-07,3.604,1.9832
3.39220742e-07,3.6058,1.9774
3.4061863e-07,3.6025,1.9774
3.42028086e-07,3.6025,1.9733
3.43449256e-07,3.6021,1.9688
3.4488228500000003e-07,3.6012,1.9652
3.46327322e-07,3.6018,1.9608
3.4778452e-07,3.6015,1.9599
3.49254032e-07,3.6015,1.9604
3.50736015e-07,3.6024,1.9613
3.5223062900000003e-07,3.6056,1.9611
3.5373803500000006e-07,3.6065,1.9631
3.5525839900000004e-07,3.6076,1.9627
3.5679188900000003e-07,3.6094,1.9631
3.58338674e-07,3.6116,1.9642
3.5989893e-07,3.6137,1.9665
3.61472832e-07,3.6173,1.9653
3.6306056000000004e-07,3.6211,1.9654
3.6466229800000006e-07,3.6258,1.9669
3.66278231e-07,3.632,1.9691
3.6790855e-07,3.6394,1.9716
3.6955344600000003e-07,3.6452,1.9752
3.7121311800000003e-07,3.6517,1.977
3.7288776300000004e-07,3.6593,1.9794
3.74577587e-07,3.6682,1.9815
3.7628279600000006e-07,3.6772,1.9838
3.78003601e-07,3.6857,1.9846
3.7974021800000003e-07,3.696,1.9873
3.8149286600000003e-07,3.7057,1.9889
3.8326176600000006e-07,3.7177,1.9936
3.85047147e-07,3.7295,1.9982
3.8684924000000005e-07,3.7407,2.0028
3.8866828e-07,3.754,2.0076
3.90504508e-07,3.769,2.0127
3.92358169e-07,3.7855,2.0162
3.9422951100000003e-07,3.8025,2.0201
3.9611879000000003e-07,3.8206,2.0247
3.98026264e-07,3.8411,2.028
3.99952198e-07,3.8616,2.0313
4.0189686e-07,3.8858,2.0359
4.03860525e-07,3.9102,2.0375
4.0584347400000004e-07,3.9355,2.0391
4.0784599100000006e-07,3.9632,2.0406
4.09868368e-07,3.9918,2.041
4.11910901e-07,4.0222,2.0388
4.13973894e-07,4.0529,2.0367
4.1605765500000005e-07,4.0875,2.0335
4.1816250000000005e-07,4.123,2.0266
4.2028875000000003e-07,4.1577,2.0181
4.2243673400000003e-07,4.1953,2.0064
4.24606785e-07,4.2317,1.9919
4.26799247e-07,4.268,1.975
4.2901446800000006e-07,4.3043,1.9571
4.3125280400000006e-07,4.3391,1.9366
4.3351462e-07,4.3722,1.9145
4.3580028600000006e-07,4.4045,1.892
4.38110181e-07,4.4386,1.8662
4.404446940000001e-07,4.4694,1.8396
4.42804219e-07,4.5002,1.8128
4.4518916100000006e-07,4.5318,1.7862
4.4759993200000003e-07,4.5628,1.759
4.50036956e-07,4.5955,1.7302
4.5250066200000003e-07,4.6301,1.6983
4.5499149100000004e-07,4.6647,1.6637
4.57509894e-07,4.6995,1.6234
4.6005633100000004e-07,4.7335,1.5778
4.6263127300000007e-07,4.7654,1.526
4.6523520200000007e-07,4.7925,1.4724
4.67868609e-07,4.8169,1.4137
4.70531997e-07,4.8351,1.3522
4.7322588300000006e-07,4.8461,1.2899
4.75950792e-07,4.8508,1.2267
4.787072640000001e-07,4.8493,1.1632
4.8149585e-07,4.8411,1.1013
4.84317114e-07,4.8266,1.0411
4.87171636e-07,4.8077,0.98444
4.900600050000001e-07,4.7866,0.93161
4.92982828e-07,4.7641,0.88223
4.95940725e-07,4.739,0.83773
4.98934331e-07,4.7136,0.79479
5.01964297e-07,4.6887,0.75729
5.05031288e-07,4.6618,0.72293
5.081359890000001e-07,4.6345,0.69162
5.11279098e-07,4.6078,0.66228
5.14461333e-07,4.5808,0.63525
5.176834290000001e-07,4.5536,0.61112
5.2094614e-07,4.5282,0.58787
5.24250238e-07,4.5038,0.56543
5.27596516e-07,4.4797,0.54584
5.30985787e-07,4.4569,0.52565
5.344188850000001e-07,4.4353,0.50654
5.37896665e-07,4.4128,0.48932
5.41420006e-07,4.3909,0.47366
5.449898080000001e-07,4.3712,0.45856
5.48606997e-07,4.3508,0.44665
5.52272522e-07,4.3315,0.43457
5.5598736e-07,4.3135,0.42216
5.59752511e-07,4.2964,0.40998
5.63569006e-07,4.2789,0.39985
5.67437901e-07,4.2618,0.3905
5.71360282e-07,4.2439,0.38104
5.75337268e-07,4.2259,0.37168
5.793700060000001e-07,4.2086,0.36276
5.834596770000001e-07,4.1921,0.35442
5.87607494e-07,4.1753,0.34807
5.91814708e-07,4.1595,0.33821
5.96082602e-07,4.1446,0.33012
6.004125e-07,4.1302,0.32165
6.04805762e-07,4.1155,0.31368
6.0926379e-07,4.1012,0.30693
6.13788026e-07,4.0868,0.30044
6.18379957e-07,4.0726,0.29326
6.230411120000001e-07,4.0596,0.28594
6.2777307e-07,4.0471,0.27878
6.325774560000001e-07,4.0349,0.27434
6.374559450000001e-07,4.0231,0.26901
6.424102660000001e-07,4.0111,0.26692
6.474422e-07,4.0001,0.26305
6.52553586e-07,3.989,0.25751
6.5774632e-07,3.9777,0.25315
6.630223600000001e-07,3.9672,0.25142
6.683837270000001e-07,3.956,0.24883
6.73832507e-07,3.9466,0.24426
6.793708560000001e-07,3.9372,0.24374
6.85001002e-07,3.9289,0.24234
6.90725244e-07,3.9196,0.23945
6.965459620000001e-07,3.9109,0.2379
7.02465616e-07,3.9027,0.23281
7.084867500000001e-07,3.8947,0.22853
7.14611996e-07,3.8856,0.22251
7.208440770000001e-07,3.8763,0.21836
7.271858140000001e-07,3.8672,0.21556
7.33640126e-07,3.8603,0.209
7.402100380000001e-07,3.854,0.21461
7.468986820000001e-07,3.8474,0.21064
7.53709309e-07,3.8415,0.20333
7.60645284e-07,3.8344,0.19921
7.677101010000001e-07,3.8267,0.19331
7.74907383e-07,3.8211,0.19329
7.822408910000001e-07,3.8149,0.19168
7.89714531e-07,3.8096,0.18825
7.97332356e-07,3.8037,0.18826
8.050985800000001e-07,3.8011,0.18268
8.13017582e-07,3.7949,0.18319
8.210939160000001e-07,3.7881,0.17266
8.293323160000001e-07,3.784,0.16333
8.37737711e-07,3.778,0.15662
8.463152310000001e-07,3.7713,0.14956
8.55070216e-07,3.7651,0.14679
8.640082320000001e-07,3.7575,0.14563
8.7313508e-07,3.7528,0.14312
8.82456806e-07,3.746,0.14662
8.919797220000001e-07,3.741,0.1426
9.01710409e-07,3.7316,0.14046
9.116557450000001e-07,3.7269,0.13665
9.21822909e-07,3.7218,0.12951
9.322194080000001e-07,3.7189,0.12315
9.4285309e-07,3.7151,0.12895
9.53732164e-07,3.71,0.12715
9.648652240000001e-07,3.705,0.12537
9.7626127e-07,3.7001,0.12362
9.87929731e-07,3.6953,0.1219
9.998804940000001e-07,3.6906,0.12021

File: solcore/future/material_data/sopra_nk/GAAS_T/GAAS488T.csv
wavelength[m],n,k
2.75829102e-07,3.4547,3.2524
2.76752637e-07,3.4863,3.221
2.77682377e-07,3.5185,3.1904
2.78618385e-07,3.5479,3.148
2.7956072400000003e-07,3.5762,3.1217
2.8050946e-07,3.6032,3.0915
2.81464657e-07,3.6228,3.0598
2.82426381e-07,3.6462,3.0178
2.833947e-07,3.6704,2.981
2.84369682e-07,3.6922,2.9337
2.8535139500000003e-07,3.704,2.8939
2.86339911e-07,3.7233,2.8592
2.87335298e-07,3.7325,2.8193
2.88337631e-07,3.7448,2.7781
2.8934698100000004e-07,3.755,2.7432
2.9036342200000004e-07,3.7611,2.7049
2.9138703e-07,3.7721,2.6628
2.9241788000000006e-07,3.7824,2.6242
2.9345605e-07,3.7889,2.5918
2.9450161800000004e-07,3.792,2.5607
2.95554663e-07,3.7865,2.5273
2.9661526600000005e-07,3.786,2.4982
2.97683509e-07,3.7792,2.4705
2.9875947300000006e-07,3.7766,2.4418
2.9984324400000003e-07,3.7722,2.4148
3.0093490600000004e-07,3.765,2.3853
3.02034546e-07,3.7647,2.3576
3.03142253e-07,3.7584,2.333
3.04258114e-07,3.7537,2.3116
3.0538222000000006e-07,3.7506,2.2922
3.06514663e-07,3.7434,2.27
3.07655537e-07,3.7377,2.248
3.08804935e-07,3.7319,2.2296
3.09962953e-07,3.7278,2.2091
3.1112969e-07,3.7243,2.1871
3.12305243e-07,3.7148,2.1673
3.13489712e-07,3.709,2.1499
3.1468320100000003e-07,3.7014,2.132
3.15885812e-07,3.6973,2.1195
3.1709765e-07,3.6948,2.1074
3.18318822e-07,3.688,2.0977
3.1954943600000004e-07,3.681,2.0875
3.2078960200000004e-07,3.6761,2.0789
3.22039432e-07,3.6723,2.0679
3.23299039e-07,3.6679,2.0557
3.24568537e-07,3.66,2.0485
3.25848045e-07,3.6561,2.0397
3.27137682e-07,3.6519,2.0321
3.28437566e-07,3.6469,2.0292
3.29747823e-07,3.6433,2.0243
3.3106857500000003e-07,3.6363,2.0223
3.3239995e-07,3.6327,2.0178
3.3374207600000004e-07,3.6305,2.013
3.35095085e-07,3.6279,2.0063
3.3645910800000003e-07,3.6254,1.9979
3.37834281e-07,3.6227,1.9897
3.39220742e-07,3.6217,1.9826
3.4061863e-07,3.6207,1.9763
3.42028086e-07,3.6196,1.9716
3.43449256e-07,3.6205,1.9662
3.4488228500000003e-07,3.6209,1.9634
3.46327322e-07,3.6214,1.9614
3.4778452e-07,3.6222,1.9604
3.49254032e-07,3.622,1.9584
3.50736015e-07,3.6222,1.9571
3.5223062900000003e-07,3.6226,1.9572
3.5373803500000006e-07,3.6251,1.958
3.5525839900000004e-07,3.6273,1.9575
3.5679188900000003e-07,3.6304,1.9576
3.58338674e-07,3.634,1.9571
3.5989893e-07,3.6374,1.9581
3.61472832e-07,3.6411,1.9588
3.6306056000000004e-07,3.645,1.9604
3.6466229800000006e-07,3.649,1.9609
3.66278231e-07,3.6542,1.9627
3.6790855e-07,3.6601,1.9645
3.6955344600000003e-07,3.6667,1.967
3.7121311800000003e-07,3.6738,1.9682
3.7288776300000004e-07,3.682,1.97
3.74577587e-07,3.6897,1.9726
3.7628279600000006e-07,3.698,1.976
3.78003601e-07,3.7059,1.9794
3.7974021800000003e-07,3.715,1.9821
3.8149286600000003e-07,3.7254,1.9833
3.8326176600000006e-07,3.7367,1.9854
3.85047147e-07,3.7485,1.988
3.8684924000000005e-07,3.7617,1.9909
3.8866828e-07,3.7766,1.9932
3.90504508e-07,3.7918,1.9957
3.92358169e-07,3.8073,1.9995
3.9422951100000003e-07,3.8237,2.0034
3.9611879000000003e-07,3.8406,2.0064
3.98026264e-07,3.8597,2.009
3.99952198e-07,3.8794,2.0116
4.0189686e-07,3.9003,2.0139
4.03860525e-07,3.9228,2.017
4.0584347400000004e-07,3.9477,2.0186
4.0784599100000006e-07,3.9735,2.0205
4.09868368e-07,4.0008,2.0199
4.11910901e-07,4.0293,2.0192
4.13973894e-07,4.0584,2.0179
4.1605765500000005e-07,4.0903,2.0135
4.1816250000000005e-07,4.1232,2.0078
4.2028875000000003e-07,4.1567,2.0001
4.2243673400000003e-07,4.1912,1.9901
4.24606785e-07,4.226,1.9778
4.26799247e-07,4.2608,1.9623
4.2901446800000006e-07,4.2954,1.9445
4.3125280400000006e-07,4.3289,1.9223
4.3351462e-07,4.3621,1.9003
4.3580028600000006e-07,4.3943,1.8769
4.38110181e-07,4.4264,1.8506
4.404446940000001e-07,4.4567,1.8252
4.42804219e-07,4.4866,1.799
4.4518916100000006e-07,4.5156,1.773
4.4759993200000003e-07,4.5453,1.7455
4.50036956e-07,4.574,1.7158
4.5250066200000003e-07,4.6042,1.6852
4.5499149100000004e-07,4.6341,1.6511
4.57509894e-07,4.6672,1.6144
4.6005633100000004e-07,4.6986,1.5738
4.6263127300000007e-07,4.7291,1.5292
4.6523520200000007e-07,4.7562,1.481
4.67868609e-07,4.7807,1.4284
4.70531997e-07,4.7999,1.3729
4.7322588300000006e-07,4.8138,1.3144
4.75950792e-07,4.821,1.254
4.787072640000001e-07,4.8219,1.1944
4.8149585e-07,4.8179,1.1341
4.84317114e-07,4.8094,1.0746
4.87171636e-07,4.7959,1.0182
4.900600050000001e-07,4.7787,0.96529
4.92982828e-07,4.7582,0.91452
4.95940725e-07,4.7357,0.86806
4.98934331e-07,4.7121,0.82545
5.01964297e-07,4.6878,0.78723
5.05031288e-07,4.6629,0.75186
5.081359890000001e-07,4.6378,0.71969
5.11279098e-07,4.6138,0.6889
5.14461333e-07,4.5888,0.65982
5.176834290000001e-07,4.5648,0.63267
5.2094614e-07,4.5402,0.60872
5.24250238e-07,4.5159,0.58507
5.27596516e-07,4.492,0.56476
5.30985787e-07,4.4691,0.54621
5.344188850000001e-07,4.4468,0.52853
5.37896665e-07,4.4254,0.51261
5.41420006e-07,4.4047,0.49778
5.449898080000001e-07,4.3852,0.482
5.48606997e-07,4.3656,0.46632
5.52272522e-07,4.3473,0.45159
5.5598736e-07,4.3291,0.43865
5.59752511e-07,4.3117,0.42567
5.63569006e-07,4.294,0.41428
5.67437901e-07,4.2765,0.40591
5.71360282e-07,4.2594,0.39682
5.75337268e-07,4.2431,0.38919
5.793700060000001e-07,4.2265,0.38124
5.834596770000001e-07,4.2106,0.37182
5.87607494e-07,4.1946,0.36152
5.91814708e-07,4.1791,0.3526
5.96082602e-07,4.164,0.34366
6.004125e-07,4.15,0.33415
6.04805762e-07,4.1357,0.32469
6.0926379e-07,4.1218,0.31817
6.13788026e-07,4.1082,0.30948
6.18379957e-07,4.095,0.30545
6.230411120000001e-07,4.0821,0.29924
6.2777307e-07,4.0697,0.29351
6.325774560000001e-07,4.0579,0.28543
6.374559450000001e-07,4.0456,0.28218
6.424102660000001e-07,4.034,0.27732
6.474422e-07,4.0223,0.27172
6.52553586e-07,4.0106,0.26482
6.5774632e-07,3.9995,0.26141
6.630223600000001e-07,3.9883,0.25836
6.683837270000001e-07,3.9782,0.25566
6.73832507e-07,3.969,0.25129
6.793708560000001e-07,3.9598,0.24676
6.85001002e-07,3.9518,0.23988
6.90725244e-07,3.9438,0.2375
6.965459620000001e-07,3.9361,0.23487
7.02465616e-07,3.9275,0.22865
7.084867500000001e-07,3.9185,0.22328
7.14611996e-07,3.9101,0.22025
7.208440770000001e-07,3.9015,0.21764
7.271858140000001e-07,3.8922,0.21802
7.33640126e-07,3.8836,0.21769
7.402100380000001e-07,3.8752,0.21494
7.468986820000001e-07,3.8686,0.20854
7.53709309e-07,3.8617,0.20445
7.60645284e-07,3.8552,0.20003
7.677101010000001e-07,3.8484,0.19173
7.74907383e-07,3.8433,0.18789
7.822408910000001e-07,3.8382,0.18411
7.89714531e-07,3.8319,0.18378
7.97332356e-07,3.8241,0.18711
8.050985800000001e-07,3.8177,0.184
8.13017582e-07,3.8107,0.17861
8.210939160000001e-07,3.8012,0.17088
8.293323160000001e-07,3.7926,0.16367
8.37737711e-07,3.7849,0.16076
8.463152310000001e-07,3.7773,0.15594
8.55070216e-07,3.7717,0.15637
8.640082320000001e-07,3.764,0.15742
8.7313508e-07,3.7565,0.15617
8.82456806e-07,3.7502,0.15373
8.919797220000001e-07,3.7454,0.14989
9.01710409e-07,3.7392,0.14438
9.116557450000001e-07,3.7332,0.13457
9.21822909e-07,3.7299,0.13152
9.322194080000001e-07,3.7255,0.13377
9.4285309e-07,3.7215,0.13456
9.53732164e-07,3.7165,0.13224
9.648652240000001e-07,3.7117,0.12997
9.7626127e-07,3.7069,0.12772
9.87929731e-07,3.7022,0.12551
9.998804940000001e-07,3.6976,0.12334

File: solcore/future/material_data/sopra_nk/GAAS_T/GAAS515T.csv
wavelength[m],n,k
2.75829102e-07,3.407,3.2982
2.76752637e-07,3.4369,3.2657
2.77682377e-07,3.4668,3.2219
2.78618385e-07,3.5015,3.1802
2.7956072400000003e-07,3.5259,3.1457
2.8050946e-07,3.5589,3.1024
2.81464657e-07,3.5932,3.0676
2.82426381e-07,3.6301,3.0271
2.833947e-07,3.663,2.9884
2.84369682e-07,3.6898,2.9557
2.8535139500000003e-07,3.7051,2.9213
2.86339911e-07,3.7127,2.885
2.87335298e-07,3.7228,2.8427
2.88337631e-07,3.7286,2.8014
2.8934698100000004e-07,3.7307,2.7642
2.9036342200000004e-07,3.7369,2.7214
2.9138703e-07,3.7436,2.6829
2.9241788000000006e-07,3.7534,2.6451
2.9345605e-07,3.7592,2.6126
2.9450161800000004e-07,3.7652,2.5859
2.95554663e-07,3.7676,2.5562
2.9661526600000005e-07,3.7676,2.5226
2.97683509e-07,3.767,2.4901
2.9875947300000006e-07,3.7625,2.4627
2.9984324400000003e-07,3.7583,2.4355
3.0093490600000004e-07,3.7574,2.4102
3.02034546e-07,3.7555,2.3846
3.03142253e-07,3.754,2.3566
3.04258114e-07,3.7482,2.332
3.0538222000000006e-07,3.7449,2.3089
3.06514663e-07,3.7413,2.2845
3.07655537e-07,3.7371,2.2625
3.08804935e-07,3.7334,2.2425
3.09962953e-07,3.727,2.2251
3.1112969e-07,3.7175,2.208
3.12305243e-07,3.7113,2.1915
3.13489712e-07,3.7034,2.1758
3.1468320100000003e-07,3.6961,2.1604
3.15885812e-07,3.6877,2.1441
3.1709765e-07,3.683,2.1262
3.18318822e-07,3.6776,2.1125
3.1954943600000004e-07,3.6757,2.1024
3.2078960200000004e-07,3.6705,2.0898
3.22039432e-07,3.6625,2.076
3.23299039e-07,3.6523,2.0668
3.24568537e-07,3.6447,2.056
3.25848045e-07,3.6393,2.0461
3.27137682e-07,3.6377,2.0361
3.28437566e-07,3.6343,2.0293
3.29747823e-07,3.633,2.0228
3.3106857500000003e-07,3.6319,2.0201
3.3239995e-07,3.633,2.0166
3.3374207600000004e-07,3.6313,2.011
3.35095085e-07,3.6303,2.0053
3.3645910800000003e-07,3.6277,1.9996
3.37834281e-07,3.6253,1.9914
3.39220742e-07,3.626,1.9835
3.4061863e-07,3.6256,1.9781
3.42028086e-07,3.6235,1.9765
3.43449256e-07,3.6228,1.9729
3.4488228500000003e-07,3.6222,1.9699
3.46327322e-07,3.6216,1.9672
3.4778452e-07,3.6207,1.9643
3.49254032e-07,3.6212,1.9636
3.50736015e-07,3.6217,1.9611
3.5223062900000003e-07,3.6236,1.9595
3.5373803500000006e-07,3.6258,1.9594
3.5525839900000004e-07,3.6275,1.959
3.5679188900000003e-07,3.6298,1.958
3.58338674e-07,3.6341,1.957
3.5989893e-07,3.6374,1.9564
3.61472832e-07,3.6413,1.9578
3.6306056000000004e-07,3.6446,1.9578
3.6466229800000006e-07,3.6493,1.9588
3.66278231e-07,3.6545,1.9593
3.6790855e-07,3.6606,1.9608
3.6955344600000003e-07,3.6665,1.9631
3.7121311800000003e-07,3.6735,1.9648
3.7288776300000004e-07,3.6812,1.9664
3.74577587e-07,3.6897,1.9698
3.7628279600000006e-07,3.6975,1.9732
3.78003601e-07,3.705,1.9769
3.7974021800000003e-07,3.713,1.9793
3.8149286600000003e-07,3.7224,1.9819
3.8326176600000006e-07,3.7333,1.9836
3.85047147e-07,3.7435,1.9867
3.8684924000000005e-07,3.7552,1.9887
3.8866828e-07,3.7677,1.9908
3.90504508e-07,3.7821,1.9922
3.92358169e-07,3.7975,1.995
3.9422951100000003e-07,3.8134,1.998
3.9611879000000003e-07,3.83,1.9998
3.98026264e-07,3.8481,2.0026
3.99952198e-07,3.8678,2.005
4.0189686e-07,3.8883,2.0075
4.03860525e-07,3.9103,2.0099
4.0584347400000004e-07,3.9336,2.011
4.0784599100000006e-07,3.9574,2.0122
4.09868368e-07,3.983,2.0112
4.11910901e-07,4.0087,2.01
4.13973894e-07,4.036,2.0075
4.1605765500000005e-07,4.0649,2.0031
4.1816250000000005e-07,4.0949,1.9992
4.2028875000000003e-07,4.1263,1.9923
4.2243673400000003e-07,4.1586,1.9841
4.24606785e-07,4.1924,1.972
4.26799247e-07,4.2264,1.9599
4.2901446800000006e-07,4.2618,1.9443
4.3125280400000006e-07,4.297,1.9255
4.3351462e-07,4.3304,1.9061
4.3580028600000006e-07,4.3628,1.8846
4.38110181e-07,4.3952,1.8612
4.404446940000001e-07,4.4261,1.8372
4.42804219e-07,4.4552,1.8113
4.4518916100000006e-07,4.4839,1.7852
4.4759993200000003e-07,4.5118,1.7598
4.50036956e-07,4.5404,1.7335
4.5250066200000003e-07,4.5709,1.7034
4.5499149100000004e-07,4.6004,1.6719
4.57509894e-07,4.6301,1.6383
4.6005633100000004e-07,4.6594,1.6024
4.6263127300000007e-07,4.6893,1.5622
4.6523520200000007e-07,4.7175,1.5192
4.67868609e-07,4.7436,1.4729
4.70531997e-07,4.7676,1.4228
4.7322588300000006e-07,4.7863,1.3702
4.75950792e-07,4.801,1.313
4.787072640000001e-07,4.8095,1.255
4.8149585e-07,4.8111,1.1958
4.84317114e-07,4.8069,1.1373
4.87171636e-07,4.7988,1.0795
4.900600050000001e-07,4.7864,1.0236
4.92982828e-07,4.7714,0.97077
4.95940725e-07,4.7524,0.92028
4.98934331e-07,4.7314,0.87412
5.01964297e-07,4.7079,0.83178
5.05031288e-07,4.6841,0.79228
5.081359890000001e-07,4.6593,0.75777
5.11279098e-07,4.6344,0.72524
5.14461333e-07,4.609,0.69574
5.176834290000001e-07,4.5852,0.66668
5.2094614e-07,4.5612,0.64038
5.24250238e-07,4.5387,0.6149
5.27596516e-07,4.515,0.59173
5.30985787e-07,4.4925,0.57048
5.344188850000001e-07,4.47,0.55037
5.37896665e-07,4.4487,0.52983
5.41420006e-07,4.4269,0.51322
5.449898080000001e-07,4.4069,0.49734
5.48606997e-07,4.3864,0.48435
5.52272522e-07,4.3672,0.47111
5.5598736e-07,4.3483,0.45823
5.59752511e-07,4.3302,0.44608
5.63569006e-07,4.3116,0.43398
5.67437901e-07,4.2946,0.42146
5.71360282e-07,4.2777,0.41002
5.75337268e-07,4.2615,0.39822
5.793700060000001e-07,4.2445,0.39014
5.834596770000001e-07,4.2295,0.37975
5.87607494e-07,4.2136,0.37176
5.91814708e-07,4.1976,0.36307
5.96082602e-07,4.1819,0.35507
6.004125e-07,4.1666,0.34679
6.04805762e-07,4.1519,0.33703
6.0926379e-07,4.138,0.32817
6.13788026e-07,4.1238,0.32101
6.18379957e-07,4.1095,0.31424
6.230411120000001e-07,4.0957,0.30878
6.2777307e-07,4.0827,0.30252
6.325774560000001e-07,4.0705,0.29786
6.374559450000001e-07,4.0575,0.29336
6.424102660000001e-07,4.0459,0.28839
6.474422e-07,4.0342,0.28175
6.52553586e-07,4.0233,0.27737
6.5774632e-07,4.0132,0.271
6.630223600000001e-07,4.0027,0.2664
6.683837270000001e-07,3.9933,0.26309
6.73832507e-07,3.9842,0.2604
6.793708560000001e-07,3.9741,0.2565
6.85001002e-07,3.9648,0.25134
6.90725244e-07,3.9546,0.24696
6.965459620000001e-07,3.9453,0.24207
7.02465616e-07,3.9346,0.23838
7.084867500000001e-07,3.9251,0.23558
7.14611996e-07,3.9169,0.23384
7.208440770000001e-07,3.9081,0.22801
7.271858140000001e-07,3.9013,0.22222
7.33640126e-07,3.8944,0.2169
7.402100380000001e-07,3.8873,0.21005
7.468986820000001e-07,3.8807,0.20637
7.53709309e-07,3.8728,0.20792
7.60645284e-07,3.8656,0.20331
7.677101010000001e-07,3.8578,0.20298
7.74907383e-07,3.8503,0.20029
7.822408910000001e-07,3.8439,0.19879
7.89714531e-07,3.8369,0.19082
7.97332356e-07,3.831,0.18509
8.050985800000001e-07,3.8246,0.17834
8.13017582e-07,3.8197,0.17863
8.210939160000001e-07,3.8115,0.17456
8.293323160000001e-07,3.8027,0.17397
8.37737711e-07,3.7949,0.1704
8.463152310000001e-07,3.7864,0.17207
8.55070216e-07,3.7789,0.1665
8.640082320000001e-07,3.7726,0.16195
8.7313508e-07,3.7664,0.15775
8.82456806e-07,3.7605,0.15734
8.919797220000001e-07,3.7557,0.15262
9.01710409e-07,3.7497,0.15466
9.116557450000001e-07,3.743,0.14542
9.21822909e-07,3.7373,0.14711
9.322194080000001e-07,3.7303,0.14862
9.4285309e-07,3.7238,0.1502
9.53732164e-07,3.7185,0.14754
9.648652240000001e-07,3.7133,0.14491
9.7626127e-07,3.7082,0.1423
9.87929731e-07,3.7032,0.13972
9.998804940000001e-07,3.6983,0.13716
