Repository: qpv-research-group/solcore5

<!-- ALL-CONTRIBUTORS-BADGE:START - Do not remove or modify this section -->
<!-- ALL-CONTRIBUTORS-BADGE:END -->

Solcore
=======

**Solcore** was born as a modular set of tools, written (almost) entirely in Python 3, to address some of the task we had to solve more. With time, however, it has evolved as a complete semiconductor solver able of modelling the optical and electrical properties of a wide range of solar cells, from quantum well devices to multi-junction solar cells.

File: solcore/future/material_data/sopra_nk/GAAS_T/GAAS546T.csv
wavelength[m],n,k
2.75829102e-07,3.3704,3.3022
2.76752637e-07,3.4087,3.2724
2.77682377e-07,3.4368,3.2392
2.78618385e-07,3.4666,3.2095
2.7956072400000003e-07,3.49,3.1883
2.8050946e-07,3.5158,3.1493
2.81464657e-07,3.5468,3.1078
2.82426381e-07,3.5728,3.0715
2.833947e-07,3.5968,3.0264
2.84369682e-07,3.6239,2.9881
2.8535139500000003e-07,3.648,2.9492
2.86339911e-07,3.6689,2.9128
2.87335298e-07,3.6853,2.8807
2.88337631e-07,3.6986,2.8437
2.8934698100000004e-07,3.7025,2.8115
2.9036342200000004e-07,3.7112,2.7723
2.9138703e-07,3.7179,2.7313
2.9241788000000006e-07,3.7204,2.6876
2.9345605e-07,3.7261,2.6466
2.9450161800000004e-07,3.7296,2.6084
2.95554663e-07,3.7318,2.573
2.9661526600000005e-07,3.7311,2.5405
2.97683509e-07,3.738,2.5197
2.9875947300000006e-07,3.7399,2.4967
2.9984324400000003e-07,3.7399,2.4748
3.0093490600000004e-07,3.742,2.4506
3.02034546e-07,3.7436,2.4264
3.03142253e-07,3.7404,2.4
3.04258114e-07,3.7376,2.3724
3.0538222000000006e-07,3.7328,2.3458
3.06514663e-07,3.7257,2.3164
3.07655537e-07,3.7188,2.2925
3.08804935e-07,3.7176,2.2759
3.09962953e-07,3.7109,2.2561
3.1112969e-07,3.7064,2.2374
3.12305243e-07,3.7039,2.2173
3.13489712e-07,3.6982,2.2022
3.1468320100000003e-07,3.6914,2.1863
3.15885812e-07,3.6879,2.1741
3.1709765e-07,3.6817,2.1588
3.18318822e-07,3.6727,2.1445
3.1954943600000004e-07,3.6626,2.13
3.2078960200000004e-07,3.6547,2.1203
3.22039432e-07,3.6487,2.1093
3.23299039e-07,3.6483,2.0953
3.24568537e-07,3.6443,2.0835
3.25848045e-07,3.6395,2.0763
3.27137682e-07,3.6403,2.0687
3.28437566e-07,3.6432,2.0638
3.29747823e-07,3.6454,2.057
3.3106857500000003e-07,3.646,2.0514
3.3239995e-07,3.6442,2.0412
3.3374207600000004e-07,3.6433,2.0346
3.35095085e-07,3.6415,2.0247
3.3645910800000003e-07,3.6383,2.0121
3.37834281e-07,3.631,2.0023
3.39220742e-07,3.6243,1.9948
3.4061863e-07,3.6205,1.9871
3.42028086e-07,3.6168,1.9827
3.43449256e-07,3.6157,1.9787
3.4488228500000003e-07,3.6134,1.9754
3.46327322e-07,3.6113,1.9717
3.4778452e-07,3.6105,1.9703
3.49254032e-07,3.6101,1.9698
3.50736015e-07,3.6102,1.9691
3.5223062900000003e-07,3.6134,1.9671
3.5373803500000006e-07,3.6148,1.966
3.5525839900000004e-07,3.618,1.9632
3.5679188900000003e-07,3.6205,1.9624
3.58338674e-07,3.6225,1.9609
3.5989893e-07,3.625,1.9599
3.61472832e-07,3.6268,1.9585
3.6306056000000004e-07,3.629,1.9584
3.6466229800000006e-07,3.632,1.9593
3.66278231e-07,3.6361,1.96
3.6790855e-07,3.6421,1.9611
3.6955344600000003e-07,3.6471,1.9619
3.7121311800000003e-07,3.6544,1.9622
3.7288776300000004e-07,3.6605,1.9641
3.74577587e-07,3.6688,1.9647
3.7628279600000006e-07,3.6769,1.966
3.78003601e-07,3.6852,1.9668
3.7974021800000003e-07,3.6936,1.969
3.8149286600000003e-07,3.7029,1.971
3.8326176600000006e-07,3.7135,1.9732
3.85047147e-07,3.7241,1.9772
3.8684924000000005e-07,3.7352,1.9793
3.8866828e-07,3.7469,1.9819
3.90504508e-07,3.7593,1.9848
3.92358169e-07,3.7734,1.987
3.9422951100000003e-07,3.7873,1.9884
3.9611879000000003e-07,3.8032,1.9897
3.98026264e-07,3.819,1.9926
3.99952198e-07,3.8368,1.9965
4.0189686e-07,3.8561,1.9985
4.03860525e-07,3.8753,2.0015
4.0584347400000004e-07,3.8968,2.0022
4.0784599100000006e-07,3.919,2.003
4.09868368e-07,3.9422,2.0042
4.11910901e-07,3.9667,2.0039
4.13973894e-07,3.9913,2.0023
4.1605765500000005e-07,4.0178,2.0008
4.1816250000000005e-07,4.0454,1.9998
4.2028875000000003e-07,4.0755,1.9978
4.2243673400000003e-07,4.1078,1.9919
4.24606785e-07,4.1397,1.9847
4.26799247e-07,4.1727,1.9742
4.2901446800000006e-07,4.2067,1.9617
4.3125280400000006e-07,4.2398,1.9469
4.3351462e-07,4.2719,1.9309
4.3580028600000006e-07,4.3039,1.9128
4.38110181e-07,4.337,1.8922
4.404446940000001e-07,4.3684,1.8702
4.42804219e-07,4.3997,1.8468
4.4518916100000006e-07,4.4307,1.822
4.4759993200000003e-07,4.4585,1.7964
4.50036956e-07,4.4868,1.7701
4.5250066200000003e-07,4.5164,1.7428
4.5499149100000004e-07,4.5446,1.7153
4.57509894e-07,4.5746,1.6856
4.6005633100000004e-07,4.6053,1.6541
4.6263127300000007e-07,4.6373,1.6182
4.6523520200000007e-07,4.6679,1.5806
4.67868609e-07,4.6979,1.5396
4.70531997e-07,4.7255,1.4937
4.7322588300000006e-07,4.748,1.445
4.75950792e-07,4.7697,1.3917
4.787072640000001e-07,4.7833,1.3367
4.8149585e-07,4.7924,1.2798
4.84317114e-07,4.7971,1.2215
4.87171636e-07,4.7969,1.1633
4.900600050000001e-07,4.791,1.1053
4.92982828e-07,4.7809,1.0493
4.95940725e-07,4.7666,0.99457
4.98934331e-07,4.7494,0.94247
5.01964297e-07,4.7298,0.8942
5.05031288e-07,4.7085,0.84914
5.081359890000001e-07,4.6848,0.80825
5.11279098e-07,4.6625,0.77049
5.14461333e-07,4.6399,0.73717
5.176834290000001e-07,4.6147,0.70605
5.2094614e-07,4.5909,0.67692
5.24250238e-07,4.5674,0.64991
5.27596516e-07,4.5433,0.62437
5.30985787e-07,4.5202,0.60086
5.344188850000001e-07,4.4967,0.57945
5.37896665e-07,4.4737,0.55952
5.41420006e-07,4.4524,0.54002
5.449898080000001e-07,4.4311,0.52333
5.48606997e-07,4.4104,0.50784
5.52272522e-07,4.3902,0.49236
5.5598736e-07,4.3723,0.4774
5.59752511e-07,4.3541,0.46289
5.63569006e-07,4.3358,0.44967
5.67437901e-07,4.3181,0.43671
5.71360282e-07,4.2998,0.42629
5.75337268e-07,4.2822,0.4157
5.793700060000001e-07,4.2644,0.40657
5.834596770000001e-07,4.2465,0.39728
5.87607494e-07,4.2295,0.38773
5.91814708e-07,4.2128,0.37749
5.96082602e-07,4.1961,0.36811
6.004125e-07,4.1796,0.35913
6.04805762e-07,4.1645,0.35063
6.0926379e-07,4.1499,0.34168
6.13788026e-07,4.135,0.33386
6.18379957e-07,4.1212,0.3264
6.230411120000001e-07,4.107,0.31998
6.2777307e-07,4.0932,0.31296
6.325774560000001e-07,4.0806,0.30619
6.374559450000001e-07,4.0672,0.29907
6.424102660000001e-07,4.0544,0.29331
6.474422e-07,4.042,0.28905
6.52553586e-07,4.0305,0.28407
6.5774632e-07,4.019,0.27747
6.630223600000001e-07,4.0075,0.27503
6.683837270000001e-07,3.9965,0.27068
6.73832507e-07,3.9853,0.26798
6.793708560000001e-07,3.9754,0.26463
6.85001002e-07,3.9657,0.26167
6.90725244e-07,3.9568,0.25805
6.965459620000001e-07,3.9478,0.25571
7.02465616e-07,3.9381,0.25169
7.084867500000001e-07,3.9285,0.24835
7.14611996e-07,3.9183,0.24428
7.208440770000001e-07,3.9097,0.24003
7.271858140000001e-07,3.9011,0.23332
7.33640126e-07,3.8938,0.22797
7.402100380000001e-07,3.8866,0.22313
7.468986820000001e-07,3.88,0.21546
7.53709309e-07,3.8752,0.21097
7.60645284e-07,3.8694,0.21109
7.677101010000001e-07,3.8626,0.21101
7.74907383e-07,3.8551,0.21297
7.822408910000001e-07,3.8469,0.21288
7.89714531e-07,3.8403,0.21073
7.97332356e-07,3.8328,0.20658
8.050985800000001e-07,3.8266,0.1993
8.13017582e-07,3.8202,0.19301
8.210939160000001e-07,3.8137,0.18851
8.293323160000001e-07,3.8063,0.18666
8.37737711e-07,3.7954,0.18108
8.463152310000001e-07,3.7854,0.17836
8.55070216e-07,3.7773,0.17334
8.640082320000001e-07,3.7704,0.16873
8.7313508e-07,3.7658,0.16445
8.82456806e-07,3.7603,0.15973
8.919797220000001e-07,3.758,0.1595
9.01710409e-07,3.7547,0.16121
9.116557450000001e-07,3.7494,0.16144
9.21822909e-07,3.7447,0.16167
9.322194080000001e-07,3.7386,0.15953
9.4285309e-07,3.7336,0.16158
9.53732164e-07,3.7362,0.15821
9.648652240000001e-07,3.7303,0.15603
9.7626127e-07,3.7246,0.15385
9.87929731e-07,3.7189,0.15169
9.998804940000001e-07,3.7133,0.14953

File: solcore/future/material_data/sopra_nk/GAAS_T/GAAS579T.csv
wavelength[m],n,k
2.75829102e-07,3.3108,3.3151
2.76752637e-07,3.3384,3.2768
2.77682377e-07,3.3692,3.2417
2.78618385e-07,3.4014,3.2041
2.7956072400000003e-07,3.434,3.1716
2.8050946e-07,3.4631,3.1391
2.81464657e-07,3.5017,3.1074
2.82426381e-07,3.531,3.0742
2.833947e-07,3.5522,3.0421
2.84369682e-07,3.5706,3.006
2.8535139500000003e-07,3.5879,2.9714
2.86339911e-07,3.6114,2.9322
2.87335298e-07,3.6312,2.8955
2.88337631e-07,3.6511,2.8531
2.8934698100000004e-07,3.668,2.8168
2.9036342200000004e-07,3.6849,2.7819
2.9138703e-07,3.6983,2.7487
2.9241788000000006e-07,3.7088,2.7167
2.9345605e-07,3.7171,2.6834
2.9450161800000004e-07,3.7214,2.6511
2.95554663e-07,3.7273,2.6206
2.9661526600000005e-07,3.7328,2.5909
2.97683509e-07,3.7364,2.5609
2.9875947300000006e-07,3.7408,2.5296
2.9984324400000003e-07,3.7414,2.5026
3.0093490600000004e-07,3.7436,2.4701
3.02034546e-07,3.744,2.4435
3.03142253e-07,3.7436,2.4169
3.04258114e-07,3.7446,2.3877
3.0538222000000006e-07,3.7427,2.362
3.06514663e-07,3.7396,2.3361
3.07655537e-07,3.7328,2.314
3.08804935e-07,3.7281,2.2939
3.09962953e-07,3.7243,2.2747
3.1112969e-07,3.717,2.2549
3.12305243e-07,3.713,2.2361
3.13489712e-07,3.708,2.2208
3.1468320100000003e-07,3.7032,2.2043
3.15885812e-07,3.7,2.1878
3.1709765e-07,3.6986,2.1726
3.18318822e-07,3.6936,2.155
3.1954943600000004e-07,3.6843,2.1404
3.2078960200000004e-07,3.6787,2.1265
3.22039432e-07,3.6719,2.1134
3.23299039e-07,3.664,2.1001
3.24568537e-07,3.6586,2.0882
3.25848045e-07,3.6541,2.0768
3.27137682e-07,3.6509,2.0663
3.28437566e-07,3.6497,2.0579
3.29747823e-07,3.6512,2.0495
3.3106857500000003e-07,3.6492,2.0442
3.3239995e-07,3.6475,2.0333
3.3374207600000004e-07,3.6464,2.0285
3.35095085e-07,3.6468,2.02
3.3645910800000003e-07,3.6439,2.0109
3.37834281e-07,3.6421,2.0009
3.39220742e-07,3.6407,1.9925
3.4061863e-07,3.6398,1.9844
3.42028086e-07,3.6388,1.9783
3.43449256e-07,3.6379,1.9735
3.4488228500000003e-07,3.6367,1.9726
3.46327322e-07,3.6372,1.9669
3.4778452e-07,3.6361,1.9675
3.49254032e-07,3.6364,1.9641
3.50736015e-07,3.6342,1.9626
3.5223062900000003e-07,3.6348,1.9593
3.5373803500000006e-07,3.6365,1.9568
3.5525839900000004e-07,3.6383,1.955
3.5679188900000003e-07,3.6402,1.9533
3.58338674e-07,3.6434,1.9518
3.5989893e-07,3.6466,1.9508
3.61472832e-07,3.6487,1.9511
3.6306056000000004e-07,3.6503,1.9509
3.6466229800000006e-07,3.6526,1.9503
3.66278231e-07,3.656,1.9497
3.6790855e-07,3.6612,1.9488
3.6955344600000003e-07,3.6667,1.9492
3.7121311800000003e-07,3.6725,1.9505
3.7288776300000004e-07,3.6781,1.9512
3.74577587e-07,3.6845,1.9526
3.7628279600000006e-07,3.6918,1.9532
3.78003601e-07,3.6981,1.9558
3.7974021800000003e-07,3.7055,1.9582
3.8149286600000003e-07,3.7136,1.9596
3.8326176600000006e-07,3.7227,1.9613
3.85047147e-07,3.7325,1.9643
3.8684924000000005e-07,3.7428,1.9674
3.8866828e-07,3.7534,1.9708
3.90504508e-07,3.7642,1.9735
3.92358169e-07,3.7762,1.9753
3.9422951100000003e-07,3.7901,1.9761
3.9611879000000003e-07,3.804,1.9788
3.98026264e-07,3.82,1.9814
3.99952198e-07,3.8354,1.9836
4.0189686e-07,3.8526,1.9865
4.03860525e-07,3.8707,1.9889
4.0584347400000004e-07,3.8898,1.9913
4.0784599100000006e-07,3.9101,1.9923
4.09868368e-07,3.9311,1.9931
4.11910901e-07,3.9532,1.9932
4.13973894e-07,3.9759,1.9931
4.1605765500000005e-07,4.0005,1.9924
4.1816250000000005e-07,4.0262,1.9909
4.2028875000000003e-07,4.0529,1.9875
4.2243673400000003e-07,4.0818,1.9829
4.24606785e-07,4.112,1.9763
4.26799247e-07,4.1431,1.9678
4.2901446800000006e-07,4.1756,1.9572
4.3125280400000006e-07,4.208,1.9449
4.3351462e-07,4.2401,1.9315
4.3580028600000006e-07,4.2724,1.9161
4.38110181e-07,4.3045,1.8976
4.404446940000001e-07,4.3353,1.8777
4.42804219e-07,4.3662,1.8562
4.4518916100000006e-07,4.3962,1.8331
4.4759993200000003e-07,4.4257,1.8093
4.50036956e-07,4.4542,1.7843
4.5250066200000003e-07,4.4832,1.7582
4.5499149100000004e-07,4.5111,1.7312
4.57509894e-07,4.5395,1.7031
4.6005633100000004e-07,4.5676,1.674
4.6263127300000007e-07,4.5958,1.6427
4.6523520200000007e-07,4.6238,1.6104
4.67868609e-07,4.6522,1.5754
4.70531997e-07,4.6789,1.5359
4.7322588300000006e-07,4.7053,1.4943
4.75950792e-07,4.7289,1.4481
4.787072640000001e-07,4.7495,1.3976
4.8149585e-07,4.7668,1.3435
4.84317114e-07,4.7794,1.2866
4.87171636e-07,4.7868,1.2306
4.900600050000001e-07,4.7899,1.1726
4.92982828e-07,4.7876,1.1152
4.95940725e-07,4.7806,1.0581
4.98934331e-07,4.7685,1.0039
5.01964297e-07,4.7533,0.95329
5.05031288e-07,4.7344,0.90534
5.081359890000001e-07,4.714,0.86046
5.11279098e-07,4.6928,0.81894
5.14461333e-07,4.671,0.78032
5.176834290000001e-07,4.6485,0.74502
5.2094614e-07,4.6263,0.71057
5.24250238e-07,4.6036,0.67832
5.27596516e-07,4.5806,0.64878
5.30985787e-07,4.5583,0.6223
5.344188850000001e-07,4.5353,0.59776
5.37896665e-07,4.5126,0.57559
5.41420006e-07,4.4912,0.55521
5.449898080000001e-07,4.47,0.53698
5.48606997e-07,4.4493,0.51845
5.52272522e-07,4.4289,0.50158
5.5598736e-07,4.4091,0.48475
5.59752511e-07,4.3895,0.46951
5.63569006e-07,4.3705,0.4545
5.67437901e-07,4.3527,0.4392
5.71360282e-07,4.3345,0.42451
5.75337268e-07,4.3168,0.41182
5.793700060000001e-07,4.2997,0.39891
5.834596770000001e-07,4.2815,0.38851
5.87607494e-07,4.2637,0.37619
5.91814708e-07,4.2472,0.36438
5.96082602e-07,4.2302,0.35505
6.004125e-07,4.2134,0.34765
6.04805762e-07,4.1969,0.33837
6.0926379e-07,4.181,0.32959
6.13788026e-07,4.1653,0.32213
6.18379957e-07,4.1502,0.31582
6.230411120000001e-07,4.1354,0.30843
6.2777307e-07,4.1213,0.30064
6.325774560000001e-07,4.1081,0.29171
6.374559450000001e-07,4.0957,0.28295
6.424102660000001e-07,4.0831,0.27677
6.474422e-07,4.0704,0.27203
6.52553586e-07,4.0582,0.26598
6.5774632e-07,4.0466,0.26086
6.630223600000001e-07,4.0352,0.25709
6.683837270000001e-07,4.024,0.25382
6.73832507e-07,4.0134,0.24955
6.793708560000001e-07,4.0026,0.24679
6.85001002e-07,3.9924,0.24301
6.90725244e-07,3.9821,0.23703
6.965459620000001e-07,3.9729,0.23104
7.02465616e-07,3.9634,0.22766
7.084867500000001e-07,3.9539,0.22244
7.14611996e-07,3.9452,0.21667
7.208440770000001e-07,3.9362,0.21221
7.271858140000001e-07,3.9274,0.20779
7.33640126e-07,3.9193,0.20053
7.402100380000001e-07,3.9106,0.20101
7.468986820000001e-07,3.9022,0.1949
7.53709309e-07,3.8945,0.18947
7.60645284e-07,3.8879,0.18703
7.677101010000001e-07,3.8817,0.18545
7.74907383e-07,3.8754,0.18365
7.822408910000001e-07,3.8691,0.18101
7.89714531e-07,3.8622,0.18
7.97332356e-07,3.8559,0.1751
8.050985800000001e-07,3.8498,0.16955
8.13017582e-07,3.8429,0.16582
8.210939160000001e-07,3.8349,0.15847
8.293323160000001e-07,3.8283,0.15403
8.37737711e-07,3.822,0.1515
8.463152310000001e-07,3.817,0.14849
8.55070216e-07,3.8114,0.14511
8.640082320000001e-07,3.8054,0.14262
8.7313508e-07,3.7991,0.13817
8.82456806e-07,3.7932,0.13113
8.919797220000001e-07,3.7873,0.13169
9.01710409e-07,3.7806,0.12455
9.116557450000001e-07,3.7744,0.1191
9.21822909e-07,3.7687,0.11661
9.322194080000001e-07,3.7638,0.11899
9.4285309e-07,3.7591,0.11891
9.53732164e-07,3.75,0.11838
9.648652240000001e-07,3.745,0.11644
9.7626127e-07,3.7401,0.11459
9.87929731e-07,3.7353,0.11271
9.998804940000001e-07,3.7306,0.11089

File: solcore/future/material_data/sopra_nk/GAAS_T/GAAS603T.csv
wavelength[m],n,k
2.75829102e-07,3.2508,3.2823
2.76752637e-07,3.2887,3.2565
2.77682377e-07,3.3335,3.229
2.78618385e-07,3.3716,3.203
2.7956072400000003e-07,3.417,3.1796
2.8050946e-07,3.4542,3.1477
2.81464657e-07,3.4797,3.1049
2.82426381e-07,3.5065,3.072
2.833947e-07,3.5266,3.0433
2.84369682e-07,3.5463,3.0161
2.8535139500000003e-07,3.5643,2.9826
2.86339911e-07,3.5771,2.9461
2.87335298e-07,3.5999,2.9119
2.88337631e-07,3.6221,2.8766
2.8934698100000004e-07,3.6457,2.8376
2.9036342200000004e-07,3.6642,2.7905
2.9138703e-07,3.6821,2.746
2.9241788000000006e-07,3.6958,2.714
2.9345605e-07,3.7036,2.6807
2.9450161800000004e-07,3.7107,2.6519
2.95554663e-07,3.715,2.6195
2.9661526600000005e-07,3.7145,2.591
2.97683509e-07,3.7173,2.5658
2.9875947300000006e-07,3.7221,2.5348
2.9984324400000003e-07,3.7257,2.5023
3.0093490600000004e-07,3.7261,2.4722
3.02034546e-07,3.726,2.4441
3.03142253e-07,3.7256,2.4178
3.04258114e-07,3.7225,2.3899
3.0538222000000006e-07,3.7209,2.3647
3.06514663e-07,3.7181,2.3394
3.07655537e-07,3.7182,2.318
3.08804935e-07,3.7165,2.2982
3.09962953e-07,3.7172,2.2764
3.1112969e-07,3.713,2.2586
3.12305243e-07,3.7068,2.2417
3.13489712e-07,3.7006,2.2235
3.1468320100000003e-07,3.6928,2.2086
3.15885812e-07,3.6856,2.1926
3.1709765e-07,3.683,2.1757
3.18318822e-07,3.679,2.1587
3.1954943600000004e-07,3.6772,2.1446
3.2078960200000004e-07,3.6758,2.1311
3.22039432e-07,3.675,2.1189
3.23299039e-07,3.6693,2.1094
3.24568537e-07,3.6654,2.0978
3.25848045e-07,3.6597,2.0885
3.27137682e-07,3.6527,2.0809
3.28437566e-07,3.6482,2.0716
3.29747823e-07,3.6436,2.0637
3.3106857500000003e-07,3.6399,2.0545
3.3239995e-07,3.6369,2.0455
3.3374207600000004e-07,3.6372,2.0366
3.35095085e-07,3.6388,2.0264
3.3645910800000003e-07,3.6405,2.0157
3.37834281e-07,3.641,2.0034
3.39220742e-07,3.6414,1.9933
3.4061863e-07,3.6412,1.9834
3.42028086e-07,3.6397,1.9768
3.43449256e-07,3.6368,1.9744
3.4488228500000003e-07,3.6353,1.9705
3.46327322e-07,3.6336,1.9677
3.4778452e-07,3.6326,1.9666
3.49254032e-07,3.633,1.964
3.50736015e-07,3.6336,1.9618
3.5223062900000003e-07,3.633,1.9595
3.5373803500000006e-07,3.6335,1.9577
3.5525839900000004e-07,3.6342,1.956
3.5679188900000003e-07,3.6358,1.955
3.58338674e-07,3.638,1.9535
3.5989893e-07,3.6401,1.951
3.61472832e-07,3.6437,1.9484
3.6306056000000004e-07,3.6471,1.9475
3.6466229800000006e-07,3.6511,1.946
3.66278231e-07,3.6556,1.945
3.6790855e-07,3.6596,1.9459
3.6955344600000003e-07,3.6646,1.9467
3.7121311800000003e-07,3.6692,1.9481
3.7288776300000004e-07,3.6748,1.9498
3.74577587e-07,3.6809,1.9505
3.7628279600000006e-07,3.6867,1.9515
3.78003601e-07,3.6945,1.9523
3.7974021800000003e-07,3.7012,1.9542
3.8149286600000003e-07,3.7085,1.9553
3.8326176600000006e-07,3.7171,1.9567
3.85047147e-07,3.7261,1.9591
3.8684924000000005e-07,3.7362,1.9602
3.8866828e-07,3.7464,1.9623
3.90504508e-07,3.7573,1.9655
3.92358169e-07,3.7693,1.9669
3.9422951100000003e-07,3.7811,1.9696
3.9611879000000003e-07,3.7944,1.9716
3.98026264e-07,3.808,1.9739
3.99952198e-07,3.8233,1.9742
4.0189686e-07,3.8398,1.9753
4.03860525e-07,3.8581,1.9762
4.0584347400000004e-07,3.8767,1.9765
4.0784599100000006e-07,3.8967,1.977
4.09868368e-07,3.9176,1.9779
4.11910901e-07,3.9388,1.9771
4.13973894e-07,3.9604,1.9766
4.1605765500000005e-07,3.9838,1.9752
4.1816250000000005e-07,4.008,1.974
4.2028875000000003e-07,4.033,1.9712
4.2243673400000003e-07,4.0596,1.9678
4.24606785e-07,4.0875,1.9638
4.26799247e-07,4.1158,1.9583
4.2901446800000006e-07,4.1459,1.9514
4.3125280400000006e-07,4.1771,1.9419
4.3351462e-07,4.2079,1.9294
4.3580028600000006e-07,4.2391,1.9144
4.38110181e-07,4.2716,1.8977
4.404446940000001e-07,4.303,1.8792
4.42804219e-07,4.3336,1.8594
4.4518916100000006e-07,4.3634,1.8376
4.4759993200000003e-07,4.3926,1.8157
4.50036956e-07,4.4206,1.7927
4.5250066200000003e-07,4.4492,1.7686
4.5499149100000004e-07,4.4769,1.7432
4.57509894e-07,4.5045,1.7165
4.6005633100000004e-07,4.5322,1.6884
4.6263127300000007e-07,4.5606,1.659
4.6523520200000007e-07,4.5883,1.6281
4.67868609e-07,4.6155,1.5948
4.70531997e-07,4.6428,1.5583
4.7322588300000006e-07,4.6697,1.5191
4.75950792e-07,4.6948,1.4763
4.787072640000001e-07,4.7172,1.43
4.8149585e-07,4.7365,1.3802
4.84317114e-07,4.753,1.3273
4.87171636e-07,4.7647,1.2724
4.900600050000001e-07,4.7712,1.2165
4.92982828e-07,4.7731,1.1604
4.95940725e-07,4.7694,1.1043
4.98934331e-07,4.7622,1.049
5.01964297e-07,4.7509,0.9961
5.05031288e-07,4.7361,0.9452
5.081359890000001e-07,4.7184,0.89848
5.11279098e-07,4.6988,0.85475
5.14461333e-07,4.6784,0.81373
5.176834290000001e-07,4.6578,0.77599
5.2094614e-07,4.6365,0.7405
5.24250238e-07,4.6149,0.70779
5.27596516e-07,4.5928,0.67753
5.30985787e-07,4.5701,0.64999
5.344188850000001e-07,4.5479,0.62367
5.37896665e-07,4.5256,0.59925
5.41420006e-07,4.5036,0.57727
5.449898080000001e-07,4.4817,0.55719
5.48606997e-07,4.4605,0.53826
5.52272522e-07,4.4403,0.5199
5.5598736e-07,4.4205,0.50209
5.59752511e-07,4.4015,0.48472
5.63569006e-07,4.3831,0.46875
5.67437901e-07,4.3649,0.45368
5.71360282e-07,4.347,0.43935
5.75337268e-07,4.3288,0.42553
5.793700060000001e-07,4.3114,0.41301
5.834596770000001e-07,4.2942,0.40038
5.87607494e-07,4.2759,0.38919
5.91814708e-07,4.258,0.37815
5.96082602e-07,4.2405,0.36739
6.004125e-07,4.2238,0.35638
6.04805762e-07,4.2073,0.34651
6.0926379e-07,4.192,0.33765
6.13788026e-07,4.1761,0.32987
6.18379957e-07,4.1611,0.322
6.230411120000001e-07,4.1473,0.31527
6.2777307e-07,4.1332,0.30922
6.325774560000001e-07,4.1182,0.30459
6.374559450000001e-07,4.1043,0.2983
6.424102660000001e-07,4.0913,0.28998
6.474422e-07,4.0786,0.28234
6.52553586e-07,4.0664,0.2746
6.5774632e-07,4.0551,0.26753
6.630223600000001e-07,4.0439,0.26003
6.683837270000001e-07,4.0332,0.25495
6.73832507e-07,4.0232,0.24987
6.793708560000001e-07,4.0127,0.24721
6.85001002e-07,4.0011,0.24531
6.90725244e-07,3.9898,0.24158
6.965459620000001e-07,3.9791,0.23701
7.02465616e-07,3.9683,0.23472
7.084867500000001e-07,3.9584,0.23187
7.14611996e-07,3.9487,0.22518
7.208440770000001e-07,3.9399,0.21896
7.271858140000001e-07,3.9306,0.21449
7.33640126e-07,3.9228,0.2091
7.402100380000001e-07,3.9156,0.20377
7.468986820000001e-07,3.9084,0.20103
7.53709309e-07,3.9025,0.1966
7.60645284e-07,3.8952,0.19355
7.677101010000001e-07,3.8877,0.19344
7.74907383e-07,3.8804,0.18945
7.822408910000001e-07,3.8723,0.18633
7.89714531e-07,3.8645,0.18341
7.97332356e-07,3.8569,0.17966
8.050985800000001e-07,3.8507,0.17602
8.13017582e-07,3.8449,0.17078
8.210939160000001e-07,3.8395,0.16417
8.293323160000001e-07,3.8333,0.15923
8.37737711e-07,3.8265,0.15474
8.463152310000001e-07,3.8205,0.15148
8.55070216e-07,3.8145,0.14598
8.640082320000001e-07,3.8081,0.1437
8.7313508e-07,3.8021,0.14065
8.82456806e-07,3.7966,0.1384
8.919797220000001e-07,3.7912,0.13781
9.01710409e-07,3.7848,0.13383
9.116557450000001e-07,3.7788,0.13012
9.21822909e-07,3.7713,0.12895
9.322194080000001e-07,3.7645,0.1263
9.4285309e-07,3.7597,0.12644
9.53732164e-07,3.7544,0.12438
9.648652240000001e-07,3.7492,0.12236
9.7626127e-07,3.7442,0.12037
9.87929731e-07,3.7392,0.11843
9.998804940000001e-07,3.7344,0.11651

File: solcore/future/material_data/sopra_nk/GAAS_T/GAAS634T.csv
wavelength[m],n,k
2.75829102e-07,3.1791,3.2914
2.76752637e-07,3.2211,3.2746
2.77682377e-07,3.2561,3.2564
2.78618385e-07,3.2948,3.2355
2.7956072400000003e-07,3.3437,3.2112
2.8050946e-07,3.3843,3.172
2.81464657e-07,3.4332,3.1322
2.82426381e-07,3.4598,3.1017
2.833947e-07,3.4739,3.0714
2.84369682e-07,3.4961,3.0308
2.8535139500000003e-07,3.5305,2.9951
2.86339911e-07,3.5501,2.9614
2.87335298e-07,3.5691,2.9319
2.88337631e-07,3.5886,2.9035
2.8934698100000004e-07,3.6158,2.8659
2.9036342200000004e-07,3.6359,2.8216
2.9138703e-07,3.658,2.7848
2.9241788000000006e-07,3.6647,2.7484
2.9345605e-07,3.672,2.7156
2.9450161800000004e-07,3.6824,2.6842
2.95554663e-07,3.6949,2.647
2.9661526600000005e-07,3.6921,2.6152
2.97683509e-07,3.6934,2.5845
2.9875947300000006e-07,3.6889,2.555
2.9984324400000003e-07,3.6956,2.5237
3.0093490600000004e-07,3.6964,2.4938
3.02034546e-07,3.6992,2.4713
3.03142253e-07,3.6996,2.4464
3.04258114e-07,3.7079,2.4246
3.0538222000000006e-07,3.7134,2.4025
3.06514663e-07,3.7134,2.3773
3.07655537e-07,3.7109,2.355
3.08804935e-07,3.7067,2.3316
3.09962953e-07,3.7003,2.3042
3.1112969e-07,3.6953,2.2815
3.12305243e-07,3.6845,2.2566
3.13489712e-07,3.6808,2.233
3.1468320100000003e-07,3.6788,2.2098
3.15885812e-07,3.6817,2.195
3.1709765e-07,3.68,2.1834
3.18318822e-07,3.6744,2.1735
3.1954943600000004e-07,3.6702,2.1638
3.2078960200000004e-07,3.6666,2.1535
3.22039432e-07,3.6641,2.1364
3.23299039e-07,3.658,2.1191
3.24568537e-07,3.6482,2.1047
3.25848045e-07,3.6415,2.0897
3.27137682e-07,3.6428,2.0738
3.28437566e-07,3.6391,2.0684
3.29747823e-07,3.6354,2.0562
3.3106857500000003e-07,3.6323,2.0473
3.3239995e-07,3.6322,2.0398
3.3374207600000004e-07,3.6305,2.0334
3.35095085e-07,3.6291,2.0252
3.3645910800000003e-07,3.6268,2.0164
3.37834281e-07,3.6236,2.0129
3.39220742e-07,3.6237,2.0058
3.4061863e-07,3.6289,1.9991
3.42028086e-07,3.627,1.9945
3.43449256e-07,3.6276,1.9836
3.4488228500000003e-07,3.6281,1.9777
3.46327322e-07,3.6288,1.9724
3.4778452e-07,3.628,1.969
3.49254032e-07,3.6274,1.9664
3.50736015e-07,3.6282,1.9617
3.5223062900000003e-07,3.63,1.9592
3.5373803500000006e-07,3.6308,1.9559
3.5525839900000004e-07,3.6309,1.9551
3.5679188900000003e-07,3.6305,1.9535
3.58338674e-07,3.6304,1.951
3.5989893e-07,3.6332,1.9493
3.61472832e-07,3.6357,1.9486
3.6306056000000004e-07,3.6393,1.949
3.6466229800000006e-07,3.6426,1.9487
3.66278231e-07,3.6477,1.948
3.6790855e-07,3.6532,1.9464
3.6955344600000003e-07,3.6582,1.9461
3.7121311800000003e-07,3.6626,1.9461
3.7288776300000004e-07,3.6658,1.9471
3.74577587e-07,3.671,1.9466
3.7628279600000006e-07,3.6772,1.9452
3.78003601e-07,3.6831,1.9464
3.7974021800000003e-07,3.6908,1.948
3.8149286600000003e-07,3.6987,1.9494
3.8326176600000006e-07,3.7074,1.9494
3.85047147e-07,3.7167,1.9498
3.8684924000000005e-07,3.7262,1.9521
3.8866828e-07,3.7359,1.9532
3.90504508e-07,3.7461,1.9555
3.92358169e-07,3.7569,1.957
3.9422951100000003e-07,3.7681,1.9575
3.9611879000000003e-07,3.781,1.9593
3.98026264e-07,3.7947,1.9617
3.99952198e-07,3.8096,1.9648
4.0189686e-07,3.8254,1.9658
4.03860525e-07,3.842,1.9668
4.0584347400000004e-07,3.8597,1.9673
4.0784599100000006e-07,3.8776,1.9668
4.09868368e-07,3.8967,1.9669
4.11910901e-07,3.9163,1.9663
4.13973894e-07,3.9365,1.9655
4.1605765500000005e-07,3.959,1.9651
4.1816250000000005e-07,3.9814,1.9651
4.2028875000000003e-07,4.0053,1.9643
4.2243673400000003e-07,4.0301,1.962
4.24606785e-07,4.0556,1.957
4.26799247e-07,4.0828,1.9517
4.2901446800000006e-07,4.1101,1.9444
4.3125280400000006e-07,4.1397,1.9353
4.3351462e-07,4.1691,1.9238
4.3580028600000006e-07,4.1994,1.9109
4.38110181e-07,4.231,1.8965
4.404446940000001e-07,4.2614,1.8805
4.42804219e-07,4.2912,1.864
4.4518916100000006e-07,4.3204,1.8459
4.4759993200000003e-07,4.349,1.8256
4.50036956e-07,4.3778,1.806
4.5250066200000003e-07,4.4064,1.7843
4.5499149100000004e-07,4.4337,1.7608
4.57509894e-07,4.4606,1.7364
4.6005633100000004e-07,4.4884,1.7097
4.6263127300000007e-07,4.5158,1.6813
4.6523520200000007e-07,4.5418,1.6522
4.67868609e-07,4.5677,1.621
4.70531997e-07,4.5944,1.5873
4.7322588300000006e-07,4.62,1.5519
4.75950792e-07,4.6461,1.5133
4.787072640000001e-07,4.671,1.4719
4.8149585e-07,4.6925,1.4269
4.84317114e-07,4.7112,1.3788
4.87171636e-07,4.7276,1.327
4.900600050000001e-07,4.7407,1.274
4.92982828e-07,4.7485,1.2214
4.95940725e-07,4.7509,1.1663
4.98934331e-07,4.7491,1.1132
5.01964297e-07,4.7424,1.0611
5.05031288e-07,4.7332,1.009
5.081359890000001e-07,4.7192,0.96121
5.11279098e-07,4.7028,0.91494
5.14461333e-07,4.6834,0.87234
5.176834290000001e-07,4.665,0.8326
5.2094614e-07,4.6461,0.79481
5.24250238e-07,4.6253,0.76082
5.27596516e-07,4.6035,0.72787
5.30985787e-07,4.5815,0.69878
5.344188850000001e-07,4.5602,0.66968
5.37896665e-07,4.5388,0.64352
5.41420006e-07,4.5182,0.61909
5.449898080000001e-07,4.4988,0.59425
5.48606997e-07,4.4783,0.57234
5.52272522e-07,4.4588,0.55289
5.5598736e-07,4.4381,0.53357
5.59752511e-07,4.418,0.51571
5.63569006e-07,4.3987,0.49875
5.67437901e-07,4.3803,0.48275
5.71360282e-07,4.363,0.46611
5.75337268e-07,4.3458,0.45181
5.793700060000001e-07,4.329,0.43791
5.834596770000001e-07,4.3111,0.42475
5.87607494e-07,4.2929,0.4138
5.91814708e-07,4.2749,0.40431
5.96082602e-07,4.256,0.39426
6.004125e-07,4.2385,0.38402
6.04805762e-07,4.2217,0.37427
6.0926379e-07,4.2052,0.36347
6.13788026e-07,4.1901,0.35064
6.18379957e-07,4.1743,0.34038
6.230411120000001e-07,4.1594,0.3303
6.2777307e-07,4.1444,0.32133
6.325774560000001e-07,4.1309,0.31292
6.374559450000001e-07,4.1187,0.30358
6.424102660000001e-07,4.1059,0.29591
6.474422e-07,4.0933,0.29202
6.52553586e-07,4.081,0.28828
6.5774632e-07,4.0678,0.28433
6.630223600000001e-07,4.0556,0.27813
6.683837270000001e-07,4.0432,0.27401
6.73832507e-07,4.0315,0.26952
6.793708560000001e-07,4.0199,0.26296
6.85001002e-07,4.0102,0.25777
6.90725244e-07,4.0019,0.25105
6.965459620000001e-07,3.9925,0.24489
7.02465616e-07,3.9835,0.24023
7.084867500000001e-07,3.9745,0.23655
7.14611996e-07,3.9648,0.23279
7.208440770000001e-07,3.9547,0.22874
7.271858140000001e-07,3.9447,0.229
7.33640126e-07,3.9343,0.2257
7.402100380000001e-07,3.9243,0.22371
7.468986820000001e-07,3.9166,0.22205
7.53709309e-07,3.9092,0.22006
7.60645284e-07,3.9015,0.21659
7.677101010000001e-07,3.8937,0.21447
7.74907383e-07,3.8853,0.21226
7.822408910000001e-07,3.8785,0.20662
7.89714531e-07,3.8707,0.20104
7.97332356e-07,3.8642,0.19316
8.050985800000001e-07,3.8572,0.18438
8.13017582e-07,3.85,0.18029
8.210939160000001e-07,3.8439,0.17666
8.293323160000001e-07,3.8393,0.17472
8.37737711e-07,3.835,0.1702
8.463152310000001e-07,3.8295,0.16529
8.55070216e-07,3.8239,0.15851
8.640082320000001e-07,3.8189,0.15129
8.7313508e-07,3.8128,0.14564
8.82456806e-07,3.8061,0.139
8.919797220000001e-07,3.7985,0.13593
9.01710409e-07,3.7922,0.13477
9.116557450000001e-07,3.7852,0.13502
9.21822909e-07,3.7792,0.13509
9.322194080000001e-07,3.7735,0.13121
9.4285309e-07,3.7689,0.13002
9.53732164e-07,3.7436,0.13385
9.648652240000001e-07,3.7387,0.13095
9.7626127e-07,3.734,0.12812
9.87929731e-07,3.7293,0.12533
9.998804940000001e-07,3.7248,0.12261
