Repository: qpv-research-group/solcore5

<!-- ALL-CONTRIBUTORS-BADGE:START - Do not remove or modify this section -->
<!-- ALL-CONTRIBUTORS-BADGE:END -->

Solcore
=======

**Solcore** was born as a modular set of tools, written (almost) entirely in Python 3, to address some of the task we had to solve more. With time, however, it has evolved as a complete semiconductor solver able of modelling the optical and electrical properties of a wide range of solar cells, from quantum well devices to multi-junction solar cells.

Please, visit [Solcore\'s Documentation](http://docs.solcore.solar), the [Tutorial](docs/source/Examples/tutorial.rst) for a step-by-step example of how to use *Solcore* to model a solar cell and also check the [Examples folder](examples) for more specific information and examples of usage.

File: solcore/future/material_data/sopra_nk/HGCDTE_CD/HGCDTE00.csv
wavelength[m],n,k
2.0000000000000002e-07,1.435,1.755
2.05426357e-07,1.435,1.74842
2.10852713e-07,1.43765,1.70916
2.1627907000000002e-07,1.41824,1.73524
2.21705426e-07,1.41361,1.79593
2.2713178300000003e-07,1.43368,1.87004
2.3255814000000002e-07,1.48409,1.94961
2.3798449600000002e-07,1.55246,2.01715
2.43410853e-07,1.62516,2.08022
2.4883720900000004e-07,1.72018,2.14728
2.54263566e-07,1.84185,2.18864
2.5968992200000005e-07,1.96838,2.20186
2.6511627900000004e-07,2.09338,2.19192
2.70542636e-07,2.21185,2.15671
2.7596899200000005e-07,2.31391,2.09684
2.8139534900000003e-07,2.39015,2.02266
2.86821705e-07,2.43957,1.94454
2.92248062e-07,2.46788,1.87583
2.9767441900000003e-07,2.48027,1.81349
3.03100775e-07,2.47935,1.76549
3.08527132e-07,2.47446,1.73165
3.1395348800000003e-07,2.46969,1.70887
3.19379845e-07,2.4676,1.69304
3.24806202e-07,2.467,1.68229
3.3023255800000003e-07,2.467,1.67524
3.35658915e-07,2.46787,1.67226
3.41085271e-07,2.46991,1.67104
3.46511628e-07,2.47401,1.67401
3.51937984e-07,2.48015,1.67914
3.5736434100000004e-07,2.48652,1.68602
3.62790698e-07,2.49467,1.69561
3.6821705400000006e-07,2.50489,1.70589
3.7364341100000004e-07,2.51705,1.71826
3.79069767e-07,2.53068,1.73268
3.8449612400000006e-07,2.54547,1.74747
3.8992248100000004e-07,2.5634,1.76338
3.95348837e-07,2.5821,1.78042
4.00775194e-07,2.60415,1.79852
4.0620155000000004e-07,2.62894,1.81756
4.11627907e-07,2.6563,1.83742
4.17054264e-07,2.68602,1.85801
4.2248062000000003e-07,2.72053,1.87908
4.27906977e-07,2.76109,1.90046
4.33333333e-07,2.80829,1.92079
4.3875969e-07,2.86322,1.93702
4.44186047e-07,2.92863,1.94461
4.49612403e-07,2.99817,1.93607
4.5503876000000003e-07,3.06237,1.91081
4.6046511600000006e-07,3.11352,1.87655
4.6589147300000005e-07,3.15182,1.83955
4.7131782900000003e-07,3.1811,1.80305
4.7674418600000006e-07,3.20402,1.7692
4.82170543e-07,3.22022,1.74085
4.875968990000001e-07,3.23342,1.7171
4.930232560000001e-07,3.24453,1.69678
4.98449612e-07,3.2544,1.67967
5.03875969e-07,3.26406,1.66629
5.09302326e-07,3.27403,1.65655
5.147286820000001e-07,3.28431,1.64981
5.20155039e-07,3.29502,1.64365
5.255813950000001e-07,3.3077,1.641
5.31007752e-07,3.32187,1.64019
5.36434109e-07,3.33644,1.64231
5.41860465e-07,3.35479,1.64557
5.472868220000001e-07,3.37566,1.64948
5.52713178e-07,3.39978,1.65922
5.581395350000001e-07,3.42777,1.66886
5.63565891e-07,3.46315,1.67969
5.68992248e-07,3.50665,1.69081
5.74418605e-07,3.56258,1.69826
5.798449610000001e-07,3.62969,1.6959
5.85271318e-07,3.70451,1.67503
5.90697674e-07,3.77591,1.63205
5.96124031e-07,3.83409,1.5732
6.01550388e-07,3.86442,1.51736
6.069767440000001e-07,3.88852,1.44778
6.124031010000001e-07,3.91671,1.38309
6.178294570000001e-07,3.92475,1.32676
6.23255814e-07,3.92868,1.27613
6.28682171e-07,3.929,1.22829
6.34108527e-07,3.92494,1.18465
6.395348840000001e-07,3.92032,1.14514
6.4496124e-07,3.91393,1.10868
6.503875970000001e-07,3.90688,1.07549
6.55813953e-07,3.89871,1.04476
6.6124031e-07,3.88943,1.01587
6.66666667e-07,3.88078,0.989461
6.720930230000001e-07,3.87092,0.966358
6.7751938e-07,3.86254,0.943031
6.829457360000001e-07,3.85339,0.921973
6.88372093e-07,3.84427,0.902431
6.9379845e-07,3.83574,0.883676
6.99224806e-07,3.82721,0.865847
7.046511630000001e-07,3.81889,0.849475
7.100775190000001e-07,3.81111,0.834395
7.15503876e-07,3.80379,0.820165
7.209302330000001e-07,3.79656,0.80555
7.26356589e-07,3.79002,0.791565
7.317829460000001e-07,3.78349,0.778181
7.37209302e-07,3.77662,0.765542
7.426356590000001e-07,3.77044,0.753911
7.48062016e-07,3.76383,0.743857
7.53488372e-07,3.75655,0.735717
7.58914729e-07,3.75056,0.727487
7.643410850000001e-07,3.74476,0.719313
7.69767442e-07,3.73908,0.711236
7.751937980000001e-07,3.7335,0.702709
7.80620155e-07,3.72785,0.694634
7.86046512e-07,3.72175,0.688963
7.91472868e-07,3.71641,0.681617
7.968992250000001e-07,3.71169,0.672888
8.023255810000001e-07,3.70657,0.665891
8.077519380000001e-07,3.70125,0.659674
8.131782950000001e-07,3.69503,0.656961
8.18604651e-07,3.68983,0.651896
8.240310080000001e-07,3.68651,0.642482
8.29457364e-07,3.6848,0.638151
8.348837210000001e-07,3.68443,0.638063
8.403100780000001e-07,3.68406,0.637974
8.45736434e-07,3.68369,0.637886
8.51162791e-07,3.68332,0.637797
8.565891470000001e-07,3.68295,0.637709
8.62015504e-07,3.68258,0.63762
8.674418600000001e-07,3.68221,0.637531
8.72868217e-07,3.68184,0.637443
8.78294574e-07,3.68147,0.637354
8.8372093e-07,3.6811,0.637266
8.891472870000001e-07,3.68073,0.637177
8.94573643e-07,3.68037,0.637088
9.000000000000001e-07,3.68,0.637

File: solcore/future/material_data/sopra_nk/HGCDTE_CD/HGCDTE20.csv
wavelength[m],n,k
2.0000000000000002e-07,1.47,1.65
2.05426357e-07,1.45355,1.69275
2.10852713e-07,1.41882,1.71752
2.1627907000000002e-07,1.4101,1.77599
2.21705426e-07,1.43201,1.86381
2.2713178300000003e-07,1.48225,1.9519
2.3255814000000002e-07,1.56965,2.0326
2.3798449600000002e-07,1.6648,2.08784
2.43410853e-07,1.76999,2.13616
2.4883720900000004e-07,1.88636,2.16679
2.54263566e-07,2.01091,2.17819
2.5968992200000005e-07,2.14124,2.1716
2.6511627900000004e-07,2.26738,2.13243
2.70542636e-07,2.38047,2.0628
2.7596899200000005e-07,2.45854,1.97189
2.8139534900000003e-07,2.50217,1.88207
2.86821705e-07,2.52059,1.80059
2.92248062e-07,2.51877,1.74126
2.9767441900000003e-07,2.51372,1.69909
3.03100775e-07,2.50935,1.66954
3.08527132e-07,2.50623,1.64684
3.1395348800000003e-07,2.50284,1.63148
3.19379845e-07,2.502,1.62062
3.24806202e-07,2.502,1.61464
3.3023255800000003e-07,2.50275,1.61224
3.35658915e-07,2.5056,1.61373
3.41085271e-07,2.51078,1.61687
3.46511628e-07,2.51701,1.62402
3.51937984e-07,2.52526,1.63326
3.5736434100000004e-07,2.53603,1.64403
3.62790698e-07,2.5485,1.6565
3.6821705400000006e-07,2.56429,1.67139
3.7364341100000004e-07,2.58208,1.68746
3.79069767e-07,2.60226,1.70423
3.8449612400000006e-07,2.62579,1.72284
3.8992248100000004e-07,2.65268,1.74246
3.95348837e-07,2.68361,1.76287
4.00775194e-07,2.71986,1.78333
4.0620155000000004e-07,2.76307,1.80469
4.11627907e-07,2.81605,1.82276
4.17054264e-07,2.87555,1.8365
4.2248062000000003e-07,2.94406,1.83398
4.27906977e-07,3.01188,1.81387
4.33333333e-07,3.06917,1.77977
4.3875969e-07,3.11219,1.74143
4.44186047e-07,3.14308,1.70322
4.49612403e-07,3.1656,1.66847
4.5503876000000003e-07,3.18321,1.63868
4.6046511600000006e-07,3.19663,1.61372
4.6589147300000005e-07,3.20785,1.59352
4.7131782900000003e-07,3.21883,1.57729
4.7674418600000006e-07,3.22966,1.56348
4.82170543e-07,3.24019,1.55538
4.875968990000001e-07,3.25308,1.54878
4.930232560000001e-07,3.26709,1.54514
4.98449612e-07,3.28262,1.54437
5.03875969e-07,3.3012,1.54585
5.09302326e-07,3.32293,1.55016
5.147286820000001e-07,3.35059,1.55689
5.20155039e-07,3.38218,1.56468
5.255813950000001e-07,3.42346,1.57282
5.31007752e-07,3.47669,1.57842
5.36434109e-07,3.54168,1.57245
5.41860465e-07,3.61301,1.5478
5.472868220000001e-07,3.68105,1.50277
5.52713178e-07,3.73635,1.44264
5.581395350000001e-07,3.7741,1.37774
5.63565891e-07,3.79777,1.31372
5.68992248e-07,3.81139,1.25338
5.74418605e-07,3.8177,1.19624
5.798449610000001e-07,3.81831,1.14496
5.85271318e-07,3.81484,1.0986
5.90697674e-07,3.80968,1.0555
5.96124031e-07,3.80344,1.01665
6.01550388e-07,3.79537,0.981124
6.069767440000001e-07,3.78145,0.948341
6.124031010000001e-07,3.7716,0.91804
6.178294570000001e-07,3.76631,0.889593
6.23255814e-07,3.75678,0.865002
6.28682171e-07,3.74638,0.841148
6.34108527e-07,3.73688,0.818922
6.395348840000001e-07,3.72691,0.799144
6.4496124e-07,3.71767,0.780243
6.503875970000001e-07,3.70834,0.762474
6.55813953e-07,3.69832,0.746225
6.6124031e-07,3.68869,0.731114
6.66666667e-07,3.68088,0.716524
6.720930230000001e-07,3.67184,0.703698
6.7751938e-07,3.66354,0.690201
6.829457360000001e-07,3.65604,0.679004
6.88372093e-07,3.64895,0.667708
6.9379845e-07,3.64186,0.655214
6.99224806e-07,3.6341,0.644439
7.046511630000001e-07,3.62718,0.635018
7.100775190000001e-07,3.62127,0.624867
7.15503876e-07,3.61591,0.614121
7.209302330000001e-07,3.6094,0.604643
7.26356589e-07,3.60357,0.596464
7.317829460000001e-07,3.59824,0.588412
7.37209302e-07,3.59343,0.579964
7.426356590000001e-07,3.58806,0.572968
7.48062016e-07,3.5824,0.566306
7.53488372e-07,3.57645,0.559887
7.58914729e-07,3.57237,0.553841
7.643410850000001e-07,3.568,0.548233
7.69767442e-07,3.56296,0.543248
7.751937980000001e-07,3.558,0.538355
7.80620155e-07,3.55331,0.533586
7.86046512e-07,3.54965,0.529257
7.91472868e-07,3.54573,0.524844
7.968992250000001e-07,3.54161,0.520361
8.023255810000001e-07,3.53706,0.513056
8.077519380000001e-07,3.53238,0.506309
8.131782950000001e-07,3.5273,0.507213
8.18604651e-07,3.52283,0.506264
8.240310080000001e-07,3.51951,0.50189
8.29457364e-07,3.51727,0.49588
8.348837210000001e-07,3.51594,0.488504
8.403100780000001e-07,3.51461,0.481129
8.45736434e-07,3.51329,0.473754
8.51162791e-07,3.51196,0.466378
8.565891470000001e-07,3.51063,0.459003
8.62015504e-07,3.5093,0.451627
8.674418600000001e-07,3.50797,0.444252
8.72868217e-07,3.50664,0.436877
8.78294574e-07,3.50531,0.429501
8.8372093e-07,3.50398,0.422126
8.891472870000001e-07,3.50265,0.41475
8.94573643e-07,3.50133,0.407375
9.000000000000001e-07,3.5,0.4

File: solcore/future/material_data/sopra_nk/HGCDTE_CD/HGCDTE30.csv
wavelength[m],n,k
2.0000000000000002e-07,1.42,1.715
2.05426357e-07,1.3904,1.71253
2.10852713e-07,1.38449,1.74254
2.1627907000000002e-07,1.37837,1.81765
2.21705426e-07,1.41347,1.91943
2.2713178300000003e-07,1.48102,2.01879
2.3255814000000002e-07,1.58918,2.09709
2.3798449600000002e-07,1.70315,2.14953
2.43410853e-07,1.82532,2.18488
2.4883720900000004e-07,1.94871,2.20017
2.54263566e-07,2.08103,2.19847
2.5968992200000005e-07,2.21539,2.1714
2.6511627900000004e-07,2.34176,2.11254
2.70542636e-07,2.44053,2.01983
2.7596899200000005e-07,2.49683,1.91966
2.8139534900000003e-07,2.51859,1.83246
2.86821705e-07,2.521,1.76408
2.92248062e-07,2.51925,1.71771
2.9767441900000003e-07,2.51648,1.6816
3.03100775e-07,2.51345,1.65464
3.08527132e-07,2.51123,1.63549
3.1395348800000003e-07,2.51,1.62078
3.19379845e-07,2.51039,1.61202
3.24806202e-07,2.51158,1.60664
3.3023255800000003e-07,2.5135,1.60575
3.35658915e-07,2.51747,1.6086
3.41085271e-07,2.5247,1.61474
3.46511628e-07,2.53302,1.62202
3.51937984e-07,2.54433,1.63229
3.5736434100000004e-07,2.55804,1.64453
3.62790698e-07,2.57339,1.65844
3.6821705400000006e-07,2.59289,1.67429
3.7364341100000004e-07,2.6157,1.69188
3.79069767e-07,2.64136,1.71023
3.8449612400000006e-07,2.67095,1.72884
3.8992248100000004e-07,2.70695,1.74946
3.95348837e-07,2.75034,1.76942
4.00775194e-07,2.80238,1.78589
4.0620155000000004e-07,2.8652,1.79412
4.11627907e-07,2.93182,1.7839
4.17054264e-07,2.99654,1.76297
4.2248062000000003e-07,3.04698,1.72866
4.27906977e-07,3.0851,1.6904
4.33333333e-07,3.11366,1.65377
4.3875969e-07,3.13428,1.62194
4.44186047e-07,3.15031,1.59522
4.49612403e-07,3.16321,1.57269
4.5503876000000003e-07,3.17572,1.55353
4.6046511600000006e-07,3.18712,1.53936
4.6589147300000005e-07,3.19823,1.52963
4.7131782900000003e-07,3.21092,1.52247
4.7674418600000006e-07,3.22608,1.51694
4.82170543e-07,3.24308,1.51613
4.875968990000001e-07,3.26424,1.5173
4.930232560000001e-07,3.28933,1.52098
4.98449612e-07,3.31924,1.52666
5.03875969e-07,3.35641,1.53335
5.09302326e-07,3.4046,1.53671
5.147286820000001e-07,3.46631,1.5282
5.20155039e-07,3.53257,1.51092
5.255813950000001e-07,3.59716,1.46959
5.31007752e-07,3.65085,1.4145
5.36434109e-07,3.68944,1.35293
5.41860465e-07,3.71049,1.29046
5.472868220000001e-07,3.72983,1.22989
5.52713178e-07,3.73744,1.17208
5.581395350000001e-07,3.73878,1.09812
5.63565891e-07,3.73692,1.06116
5.68992248e-07,3.73188,1.03174
5.74418605e-07,3.72503,0.992082
5.798449610000001e-07,3.71654,0.957393
5.85271318e-07,3.70768,0.925087
5.90697674e-07,3.69737,0.896062
5.96124031e-07,3.68859,0.862388
6.01550388e-07,3.67847,0.8438
6.069767440000001e-07,3.66921,0.820632
6.124031010000001e-07,3.65918,0.798298
6.178294570000001e-07,3.64931,0.778617
6.23255814e-07,3.64162,0.758913
6.28682171e-07,3.63226,0.742266
6.34108527e-07,3.62288,0.725243
6.395348840000001e-07,3.61438,0.709677
6.4496124e-07,3.6063,0.695678
6.503875970000001e-07,3.59837,0.682079
6.55813953e-07,3.5901,0.669477
6.6124031e-07,3.58195,0.658268
6.66666667e-07,3.57499,0.647408
6.720930230000001e-07,3.56676,0.637706
6.7751938e-07,3.56003,0.628228
6.829457360000001e-07,3.55359,0.618855
6.88372093e-07,3.54695,0.609737
6.9379845e-07,3.5402,0.600968
6.99224806e-07,3.53477,0.592596
7.046511630000001e-07,3.52947,0.584165
7.100775190000001e-07,3.52427,0.57635
7.15503876e-07,3.51927,0.56889
7.209302330000001e-07,3.51493,0.560424
7.26356589e-07,3.51068,0.554509
7.317829460000001e-07,3.50599,0.548765
7.37209302e-07,3.50049,0.542102
7.426356590000001e-07,3.49876,0.537119
7.48062016e-07,3.49598,0.531087
7.53488372e-07,3.49135,0.523477
7.58914729e-07,3.48677,0.517945
7.643410850000001e-07,3.4825,0.512857
7.69767442e-07,3.47872,0.508188
7.751937980000001e-07,3.4755,0.504604
7.80620155e-07,3.47208,0.501292
7.86046512e-07,3.4672,0.498061
7.91472868e-07,3.46403,0.49269
7.968992250000001e-07,3.46226,0.485553
8.023255810000001e-07,3.45658,0.487452
8.077519380000001e-07,3.45066,0.489739
8.131782950000001e-07,3.44783,0.483408
8.18604651e-07,3.44522,0.477803
8.240310080000001e-07,3.443,0.473539
8.29457364e-07,3.44111,0.468719
8.348837210000001e-07,3.43949,0.463433
8.403100780000001e-07,3.43786,0.458146
8.45736434e-07,3.43624,0.45286
8.51162791e-07,3.43461,0.447574
8.565891470000001e-07,3.43299,0.442288
8.62015504e-07,3.43137,0.437002
8.674418600000001e-07,3.42974,0.431716
8.72868217e-07,3.42812,0.42643
8.78294574e-07,3.42649,0.421144
8.8372093e-07,3.42487,0.415858
8.891472870000001e-07,3.42324,0.410572
8.94573643e-07,3.42162,0.405286
9.000000000000001e-07,3.42,0.4
