Repository: qpv-research-group/solcore5

<!-- ALL-CONTRIBUTORS-BADGE:START - Do not remove or modify this section -->
<!-- ALL-CONTRIBUTORS-BADGE:END -->

Solcore
=======

**Solcore** was born as a modular set of tools, written (almost) entirely in Python 3, to address some of the task we had to solve more. With time, however, it has evolved as a complete semiconductor solver able of modelling the optical and electrical properties of a wide range of solar cells, from quantum well devices to multi-junction solar cells.

Please, visit [Solcore\'s Documentation](http://docs.solcore.solar), the [Tutorial](docs/source/Examples/tutorial.rst) for a step-by-step example of how to use *Solcore* to model a solar cell and also check the [Examples folder](examples) for more specific information and examples of usage.

File: solcore/future/material_data/sopra_nk/RESIGE_GE/RESIGE11.csv
wavelength[m],n,k
1.6313839600000002e-07,0.52512,2.16784
1.64218783e-07,0.54384,2.18328
1.65313575e-07,0.56,2.2
1.66423062e-07,0.57396,2.21792
1.67547542e-07,0.58608,2.23696
1.68687321e-07,0.59672,2.25704
1.6984271400000002e-07,0.60624,2.27808
1.71014043e-07,0.615001,2.3
1.7220164100000002e-07,0.623357,2.322721
1.7340584800000002e-07,0.631625,2.346176
1.74627016e-07,0.640275,2.370253
1.7586550500000003e-07,0.64963,2.394884
1.7712168800000002e-07,0.660451,2.419872
1.78395944e-07,0.673953,2.444885
1.79688669e-07,0.689094,2.470256
1.8100026500000003e-07,0.70538,2.496121
1.8233114900000003e-07,0.722385,2.522736
1.8368175e-07,0.739451,2.550475
1.85052509e-07,0.756779,2.579117
1.8644388200000002e-07,0.77424,2.608658
1.87856335e-07,0.792171,2.638823
1.8929035300000003e-07,0.810806,2.669346
1.9074643300000002e-07,0.830316,2.700197
1.9222508700000001e-07,0.851112,2.731505
1.93726846e-07,0.872712,2.762529
1.95252254e-07,0.894952,2.793126
1.9680187500000001e-07,0.917295,2.821631
1.9837629000000002e-07,0.939006,2.845601
1.99976099e-07,0.960517,2.867233
2.01601921e-07,0.981745,2.886653
2.0325439600000004e-07,1.003498,2.907632
2.04934184e-07,1.028073,2.938171
2.06641969e-07,1.050912,2.965698
2.08378456e-07,1.06469,2.972569
2.1014437500000002e-07,1.08,2.982
2.1194048100000003e-07,1.103579,3.008448
2.13767554e-07,1.133,3.045
2.1562640200000003e-07,1.158955,3.079125
2.1751786200000003e-07,1.18,3.112
2.1944279900000003e-07,1.217161,3.159312
2.21402109e-07,1.247,3.206
2.2339672300000003e-07,1.289051,3.254781
2.25427602e-07,1.34,3.302
2.2749574500000002e-07,1.402614,3.34357
2.2960218800000001e-07,1.471,3.366
2.3174800200000003e-07,1.537413,3.366401
2.33934304e-07,1.579,3.353
2.3616225000000003e-07,1.590749,3.343995
2.38433041e-07,1.589,3.354
2.40747925e-07,1.580022,3.38321
2.4310819900000004e-07,1.571,3.429
2.4551521000000003e-07,1.567983,3.490077
2.47970363e-07,1.57,3.565
2.50475114e-07,1.581045,3.651376
2.53030982e-07,1.597,3.749
2.55639549e-07,1.623884,3.857617
2.58302461e-07,1.658,3.979
2.61021434e-07,1.702027,4.117295
2.63798258e-07,1.764,4.278
2.66634798e-07,1.851998,4.466215
2.6953300300000005e-07,1.988,4.678
2.7249490400000003e-07,2.186513,4.892239
2.75522625e-07,2.451,5.082
2.78618385e-07,2.892294,5.281468
2.81784503e-07,3.12,5.344
2.8502340500000006e-07,3.534014,5.428398
2.88337631e-07,4.086,5.395
2.91729838e-07,4.608162,5.078382
2.9520281300000004e-07,4.888,4.639
2.9875947300000006e-07,4.990294,4.267797
3.02402881e-07,5.02,3.979
3.0613625e-07,5.018571,3.758224
3.09962953e-07,5.01,3.587
3.13886535e-07,5.010277,3.452616
3.1791072100000004e-07,5.016,3.346
3.22039432e-07,5.033733,3.258423
3.26276793e-07,5.064888,3.182
3.3062715e-07,5.105687,3.115204
3.35095085e-07,5.156,3.058
3.3968542800000003e-07,5.216893,3.013884
3.4440328100000003e-07,5.296,2.987
3.49254032e-07,5.409979,2.987062
3.5424337500000004e-07,5.61,3.014
3.59377337e-07,5.987875,3.008625
3.6466229800000006e-07,6.522,2.705
3.7010501900000006e-07,6.820688,2.019875
3.75712671e-07,6.617333,1.440284
3.8149286600000003e-07,6.38295,0.875698
3.87453692e-07,6.126192,0.655312
3.9360375000000003e-07,5.783498,0.47633
3.99952198e-07,5.582191,0.365785
4.06508791e-07,5.384,0.321
4.13283938e-07,5.218264,0.264524
4.2028875000000003e-07,5.0792,0.227505
4.27535108e-07,4.959871,0.202924
4.3503572400000006e-07,4.850717,0.181375
4.42804219e-07,4.75267,0.163002
4.50855205e-07,4.663788,0.144502
4.592043750000001e-07,4.583127,0.126816
4.67868609e-07,4.50939,0.109161
4.76866082e-07,4.441684,0.093405
4.86216397e-07,4.378793,0.081585
4.95940725e-07,4.320386,0.072415
5.06061964e-07,4.265778,0.06586
5.16604922e-07,4.21482,0.060212
5.27596516e-07,4.167254,0.053338
5.390660060000001e-07,4.122729,0.046486
5.5104525e-07,4.080843,0.04
5.63569006e-07,4.041477,0.034458
5.76675262e-07,4.004451,0.030996
5.904056250000001e-07,3.969536,0.028284
6.04805762e-07,3.936492,0.025244
6.19925906e-07,3.905178,0.022261
6.358214430000001e-07,3.875276,0.019251
6.52553586e-07,3.847076,0.016546
6.70190169e-07,3.820805,0.014566
6.888065630000001e-07,3.796337,0.012971
7.084867500000001e-07,3.773779,0.011601
7.293245960000001e-07,3.752665,0.010342
7.51425341e-07,3.732943,0.008983
7.74907383e-07,3.713478,0.007656
7.999043950000001e-07,3.692756,0.006385
8.26567875e-07,3.671862,0.005288
8.55070216e-07,3.650779,0.004549
8.85608438e-07,3.631298,0.003987
9.184087500000002e-07,3.616072,0.003487
9.53732164e-07,3.6025,0.003033
9.9188145e-07,3.588737,0.002518
1.03320984e-06,3.575166,0.002101
1.0781320100000002e-06,3.561502,0.002013
1.12713801e-06,3.547893,0.001926
1.1808112500000001e-06,3.534215,0.001512
1.2398518099999999e-06,3.520992,0.000999
1.3051071700000002e-06,3.508805,0.000458
1.3776131300000001e-06,3.497361,3.1e-05
1.4586491900000002e-06,3.486467,1.9e-05
1.54981477e-06,3.476412,1e-05
1.65313575e-06,3.467422,4e-06
1.7712168800000001e-06,3.4595,1e-06
1.90746433e-06,3.452707,0.0
2.0664196900000003e-06,3.4471,0.0
2.25427602e-06,3.44519,0.0
2.47970363e-06,3.442753,0.0

File: solcore/future/material_data/sopra_nk/RESIGE_GE/RESIGE22.csv
wavelength[m],n,k
2.21402109e-07,1.282227,3.064981
2.25427602e-07,1.353086,3.111405
2.2960218800000001e-07,1.431809,3.12891
2.33934304e-07,1.471711,3.1426
2.38433041e-07,1.477956,3.18345
2.4310819900000004e-07,1.452904,3.272756
2.47970363e-07,1.494778,3.391808
2.53030982e-07,1.533126,3.548306
2.58302461e-07,1.596884,3.741663
2.63798258e-07,1.699651,3.977287
2.6953300300000005e-07,1.872865,4.263522
2.75522625e-07,2.176094,4.590794
2.81784503e-07,2.682163,4.895304
2.88337631e-07,3.475417,4.967749
2.9520281300000004e-07,4.127311,4.513834
3.02402881e-07,4.358227,4.029161
3.09962953e-07,4.44187,3.693265
3.1791072100000004e-07,4.495225,3.463675
3.26276793e-07,4.557023,3.294914
3.35095085e-07,4.635784,3.162356
3.4440328100000003e-07,4.726925,3.063302
3.5424337500000004e-07,4.855669,2.999587
3.6466229800000006e-07,5.087414,2.946487
3.75712671e-07,5.45658,2.816783
3.87453692e-07,5.888427,2.413208
3.99952198e-07,6.111449,1.731995
4.13283938e-07,5.925054,1.056531
4.27535108e-07,5.571389,0.6560303
4.42804219e-07,5.263803,0.4445455
4.592043750000001e-07,5.015409,0.3230045
4.76866082e-07,4.816763,0.226293
4.95940725e-07,4.650887,0.1440585
5.16604922e-07,4.51086,0.08867487
5.390660060000001e-07,4.38979,0.01594609
5.63569006e-07,4.286051,0.01516548
5.904056250000001e-07,4.191683,0.01431406
6.19925906e-07,4.110983,0.0133788
6.52553586e-07,4.039821,0.01237679
6.888065630000001e-07,3.977453,0.01131377
7.293245960000001e-07,3.920476,0.0114782

File: solcore/future/material_data/sopra_nk/RESIGE_GE/RESIGE39.csv
wavelength[m],n,k
2.21402109e-07,1.279288,2.997762
2.25427602e-07,1.343642,3.014195
2.2960218800000001e-07,1.392489,3.019773
2.33934304e-07,1.409939,3.042684
2.38433041e-07,1.414348,3.096834
2.4310819900000004e-07,1.418439,3.183076
2.47970363e-07,1.440172,3.305162
2.53030982e-07,1.482839,3.449465
2.58302461e-07,1.548534,3.626011
2.63798258e-07,1.646944,3.834374
2.6953300300000005e-07,1.80393,4.088296
2.75522625e-07,2.062865,4.384679
2.81784503e-07,2.508144,4.678759
2.88337631e-07,3.225503,4.751197
2.9520281300000004e-07,3.811802,4.377195
3.02402881e-07,4.056522,3.952894
3.09962953e-07,4.155391,3.641054
3.1791072100000004e-07,4.213682,3.419812
3.26276793e-07,4.270817,3.251135
3.35095085e-07,4.331557,3.121279
3.4440328100000003e-07,4.398652,3.01797
3.5424337500000004e-07,4.486072,2.940211
3.6466229800000006e-07,4.618882,2.87299
3.75712671e-07,4.792446,2.776244
3.87453692e-07,4.976667,2.643335
3.99952198e-07,5.185937,2.506779
4.13283938e-07,5.500188,2.29174
4.27535108e-07,5.793113,1.805592
4.42804219e-07,5.76481,1.171765
4.592043750000001e-07,5.484934,0.7310936
4.76866082e-07,5.203677,0.4881164
4.95940725e-07,5.001313,0.3509078
5.16604922e-07,4.775929,0.2439316
5.390660060000001e-07,4.616079,0.1678914
5.63569006e-07,4.482906,0.08030505
5.904056250000001e-07,4.368175,0.03090535
6.19925906e-07,4.266169,0.01406414
6.52553586e-07,4.178537,0.0131625
6.888065630000001e-07,4.104897,0.01339863
7.293245960000001e-07,4.037345,0.01238438

File: solcore/future/material_data/sopra_nk/RESIGE_GE/RESIGE51.csv
wavelength[m],n,k
2.21402109e-07,1.324406,2.872986
2.25427602e-07,1.367573,2.881016
2.2960218800000001e-07,1.386488,2.88138
2.33934304e-07,1.393838,2.905647
2.38433041e-07,1.396315,2.961367
2.4310819900000004e-07,1.402754,3.047576
2.47970363e-07,1.429169,3.162677
2.53030982e-07,1.470123,3.295643
2.58302461e-07,1.535558,3.458025
2.63798258e-07,1.63067,3.642675
2.6953300300000005e-07,1.771106,3.864818
2.75522625e-07,1.998366,4.128373
2.81784503e-07,2.399844,4.391953
2.88337631e-07,3.019829,4.440649
2.9520281300000004e-07,3.531125,4.137492
3.02402881e-07,3.768312,3.786842
3.09962953e-07,3.872833,3.515514
3.1791072100000004e-07,3.940399,3.313117
3.26276793e-07,4.000877,3.161806
3.35095085e-07,4.06015,3.040529
3.4440328100000003e-07,4.122713,2.942237
3.5424337500000004e-07,4.200078,2.865423
3.6466229800000006e-07,4.306865,2.790893
3.75712671e-07,4.432432,2.693781
3.87453692e-07,4.547009,2.572021
3.99952198e-07,4.628335,2.462008
4.13283938e-07,4.741095,2.420327
4.27535108e-07,4.980214,2.3754
4.42804219e-07,5.341993,2.164922
4.592043750000001e-07,5.637686,1.659369
4.76866082e-07,5.546419,1.073666
4.95940725e-07,5.291781,0.7162049
5.16604922e-07,5.057521,0.4883816
5.390660060000001e-07,4.849235,0.3536641
5.63569006e-07,4.670042,0.2815821
5.904056250000001e-07,4.524829,0.2099527
6.19925906e-07,4.401528,0.182891
6.52553586e-07,4.298566,0.1663345
6.888065630000001e-07,4.21054,0.136562
7.293245960000001e-07,4.129473,0.1804104

File: solcore/future/material_data/sopra_nk/RESIGE_GE/RESIGE64.csv
wavelength[m],n,k
2.21402109e-07,1.289298,2.912437
2.25427602e-07,1.340877,2.904815
2.2960218800000001e-07,1.366125,2.90969
2.33934304e-07,1.372541,2.943445
2.38433041e-07,1.371064,3.004965
2.4310819900000004e-07,1.37878,3.09694
2.47970363e-07,1.403112,3.21072
2.53030982e-07,1.446685,3.345579
2.58302461e-07,1.512213,3.508103
2.63798258e-07,1.604551,3.70197
2.6953300300000005e-07,1.743797,3.928209
2.75522625e-07,1.97119,4.203045
2.81784503e-07,2.379752,4.483661
2.88337631e-07,3.017136,4.535759
2.9520281300000004e-07,3.531475,4.240438
3.02402881e-07,3.780288,3.885947
3.09962953e-07,3.887164,3.60417
3.1791072100000004e-07,3.957511,3.397337
3.26276793e-07,4.021175,3.240347
3.35095085e-07,4.077445,3.107338
3.4440328100000003e-07,4.140823,2.999403
3.5424337500000004e-07,4.208097,2.913431
3.6466229800000006e-07,4.301918,2.827808
3.75712671e-07,4.414493,2.721717
3.87453692e-07,4.505225,2.593656
3.99952198e-07,4.549688,2.473796
4.13283938e-07,4.597723,2.416414
4.27535108e-07,4.708148,2.411776
4.42804219e-07,4.944643,2.389455
4.592043750000001e-07,5.297526,2.21896
4.76866082e-07,5.623478,1.812046
4.95940725e-07,5.673017,1.201301
5.16604922e-07,5.447186,0.7627792
5.390660060000001e-07,5.202064,0.5113356
5.63569006e-07,4.996929,0.3732292
5.904056250000001e-07,4.824503,0.2362937
6.19925906e-07,4.67679,0.1111874
6.52553586e-07,4.534803,0.1201816
6.888065630000001e-07,4.424958,0.01581936
7.293245960000001e-07,4.322711,0.07634099

File: solcore/future/material_data/sopra_nk/RESIGE_GE/RESIGE75.csv
wavelength[m],n,k
2.21402109e-07,1.279663,2.887479
2.25427602e-07,1.329371,2.873539
2.2960218800000001e-07,1.336231,2.866271
2.33934304e-07,1.33235,2.900889
2.38433041e-07,1.326367,2.96298
2.4310819900000004e-07,1.333506,3.055853
2.47970363e-07,1.350695,3.17244
2.53030982e-07,1.395118,3.311548
2.58302461e-07,1.454454,3.472094
2.63798258e-07,1.540542,3.661048
2.6953300300000005e-07,1.668781,3.889066
2.75522625e-07,1.888416,4.164866
2.81784503e-07,2.296375,4.463557
2.88337631e-07,2.946642,4.513613
2.9520281300000004e-07,3.455207,4.208141
3.02402881e-07,3.696947,3.854532
3.09962953e-07,3.803982,3.579144
3.1791072100000004e-07,3.869662,3.371095
3.26276793e-07,3.924424,3.215759
3.35095085e-07,3.975601,3.086326
3.4440328100000003e-07,4.028427,2.981313
3.5424337500000004e-07,4.091706,2.889992
3.6466229800000006e-07,4.176339,2.803891
3.75712671e-07,4.26691,2.697503
3.87453692e-07,4.338703,2.569892
3.99952198e-07,4.363926,2.446192
4.13283938e-07,4.362662,2.383866
4.27535108e-07,4.398659,2.387091
4.42804219e-07,4.50486,2.417389
4.592043750000001e-07,4.719161,2.449588
4.76866082e-07,5.072874,2.386221
4.95940725e-07,5.447785,2.109114
5.16604922e-07,5.725163,1.567641
5.390660060000001e-07,5.597454,0.9754435
5.63569006e-07,5.331555,0.6367748
5.904056250000001e-07,5.108537,0.4326092
6.19925906e-07,4.927901,0.2901844
6.52553586e-07,4.77635,0.2313482
6.888065630000001e-07,4.646529,0.1011508
7.293245960000001e-07,4.535654,0.1102377

File: solcore/future/material_data/sopra_nk/RESIGE_GE/RESIGE83.csv
wavelength[m],n,k
2.21402109e-07,1.294275,2.777616
2.25427602e-07,1.334696,2.753437
2.2960218800000001e-07,1.33621,2.757799
2.33934304e-07,1.325918,2.79429
2.38433041e-07,1.322637,2.861707
2.4310819900000004e-07,1.330651,2.949683
2.47970363e-07,1.347219,3.061862
2.53030982e-07,1.387429,3.192955
2.58302461e-07,1.445054,3.349355
2.63798258e-07,1.529269,3.531099
2.6953300300000005e-07,1.652659,3.748504
2.75522625e-07,1.863683,4.021606
2.81784503e-07,2.267046,4.31619
2.88337631e-07,2.899616,4.333333
2.9520281300000004e-07,3.367042,4.025789
3.02402881e-07,3.580609,3.687921
3.09962953e-07,3.672053,3.431323
3.1791072100000004e-07,3.733187,3.239859
3.26276793e-07,3.784774,3.092655
3.35095085e-07,3.833045,2.970224
3.4440328100000003e-07,3.881583,2.869963
3.5424337500000004e-07,3.939277,2.783506
3.6466229800000006e-07,4.011773,2.700801
3.75712671e-07,4.09257,2.599833
3.87453692e-07,4.152093,2.47586
3.99952198e-07,4.168794,2.355597
4.13283938e-07,4.148772,2.287424
4.27535108e-07,4.150111,2.285481
4.42804219e-07,4.207802,2.320689
4.592043750000001e-07,4.3242,2.370381
4.76866082e-07,4.538989,2.421244
4.95940725e-07,4.906834,2.37424
5.16604922e-07,5.255762,2.129092
5.390660060000001e-07,5.621553,1.691703
5.63569006e-07,5.560352,1.033208
5.904056250000001e-07,5.294437,0.6790144
6.19925906e-07,5.07424,0.4877575
6.52553586e-07,4.898307,0.3787023
6.888065630000001e-07,4.758455,0.2879088
7.293245960000001e-07,4.64785,0.2291387

File: solcore/future/material_data/sopra_nk/RESIGE_GE/RESIGE91.csv
wavelength[m],n,k
2.21402109e-07,1.270598,2.809701
2.25427602e-07,1.300281,2.784014
2.2960218800000001e-07,1.298806,2.783325
2.33934304e-07,1.290407,2.81694
2.38433041e-07,1.275959,2.884106
2.4310819900000004e-07,1.278267,2.980598
2.47970363e-07,1.298406,3.096104
2.53030982e-07,1.334725,3.232876
2.58302461e-07,1.387689,3.390528
2.63798258e-07,1.46557,3.578812
2.6953300300000005e-07,1.583665,3.807623
2.75522625e-07,1.784272,4.105317
2.81784503e-07,2.211802,4.442079
2.88337631e-07,2.903282,4.451859
2.9520281300000004e-07,3.375374,4.107694
3.02402881e-07,3.588102,3.758254
3.09962953e-07,3.679292,3.493879
3.1791072100000004e-07,3.737084,3.299363
3.26276793e-07,3.782403,3.14747
3.35095085e-07,3.830678,3.025574
3.4440328100000003e-07,3.880833,2.920765
3.5424337500000004e-07,3.932753,2.83135
3.6466229800000006e-07,4.004141,2.744658
3.75712671e-07,4.07933,2.636462
3.87453692e-07,4.132985,2.510292
3.99952198e-07,4.144002,2.381755
4.13283938e-07,4.108272,2.303888
4.27535108e-07,4.082067,2.294181
4.42804219e-07,4.113621,2.334926
4.592043750000001e-07,4.195772,2.390502
4.76866082e-07,4.340385,2.459459
4.95940725e-07,4.593787,2.528415
5.16604922e-07,5.016782,2.436821
5.390660060000001e-07,5.328022,2.174353
5.63569006e-07,5.754714,1.710771
5.904056250000001e-07,5.642156,0.9969589
6.19925906e-07,5.361299,0.6584226
6.52553586e-07,5.124683,0.5122263
6.888065630000001e-07,4.954994,0.3632694
7.293245960000001e-07,4.813426,0.262806
