Repository: qpv-research-group/solcore5

<!-- ALL-CONTRIBUTORS-BADGE:START - Do not remove or modify this section -->
<!-- ALL-CONTRIBUTORS-BADGE:END -->

Solcore
=======

**Solcore** was born as a modular set of tools, written (almost) entirely in Python 3, to address some of the task we had to solve more. With time, however, it has evolved as a complete semiconductor solver able of modelling the optical and electrical properties of a wide range of solar cells, from quantum well devices to multi-junction solar cells.

Please, visit [Solcore\'s Documentation](http://docs.solcore.solar), the [Tutorial](docs/source/Examples/tutorial.rst) for a step-by-step example of how to use *Solcore* to model a solar cell and also check the [Examples folder](examples) for more specific information and examples of usage.

File: solcore/future/material_data/sopra_nk/SICR_T/SICR-T020.csv
wavelength[m],n,k
2.63798258e-07,1.825,4.175
2.65208944e-07,1.854,4.262
2.66634798e-07,1.899,4.341
2.6807606800000003e-07,1.954,4.439
2.6953300300000005e-07,2.014,4.543
2.71005861e-07,2.099,4.659
2.7249490400000003e-07,2.188,4.735
2.74000401e-07,2.293,4.855
2.75522625e-07,2.426,4.941
2.77061858e-07,2.574,5.031
2.78618385e-07,2.723,5.111
2.8019250000000004e-07,2.877,5.158
2.81784503e-07,3.037,5.233
2.833947e-07,3.232,5.28
2.8502340500000006e-07,3.406,5.332
2.86670939e-07,3.668,5.347
2.88337631e-07,3.926,5.353
2.90023816e-07,4.205,5.272
2.91729838e-07,4.454,5.142
2.9345605e-07,4.659,4.949
2.9520281300000004e-07,4.791,4.74
2.96970494e-07,4.885,4.548
2.9875947300000006e-07,4.928,4.364
3.00570136e-07,4.985,4.206
3.02402881e-07,4.986,4.067
3.04258114e-07,5.009,3.941
3.0613625e-07,5.025,3.827
3.0803771700000003e-07,5.024,3.744
3.09962953e-07,5.029,3.645
3.11912406e-07,5.034,3.575
3.13886535e-07,5.039,3.492
3.15885812e-07,5.035,3.444
3.1791072100000004e-07,5.032,3.392
3.19961758e-07,5.051,3.347
3.22039432e-07,5.068,3.286
3.2414426500000006e-07,5.066,3.258
3.26276793e-07,5.091,3.213
3.28437566e-07,5.12,3.174
3.3062715e-07,5.135,3.146
3.32846124e-07,5.159,3.112
3.35095085e-07,5.177,3.083
3.37374643e-07,5.218,3.05
3.3968542800000003e-07,5.247,3.032
3.42028086e-07,5.277,3.009
3.4440328100000003e-07,5.31,3.005
3.4681169600000003e-07,5.363,3.008
3.49254032e-07,5.429,3.018
3.5173101100000005e-07,5.487,3.028
3.5424337500000004e-07,5.601,3.056
3.5679188900000003e-07,5.752,3.092
3.59377337e-07,5.967,3.105
3.62000529e-07,6.251,3.037
3.6466229800000006e-07,6.563,2.869
3.673635e-07,6.821,2.562
3.7010501900000006e-07,6.989,2.163
3.7288776300000004e-07,7.004,1.75
3.75712671e-07,6.899,1.404
3.7858070600000007e-07,6.735,1.068
3.8149286600000003e-07,6.548,0.871
3.8445017500000003e-07,6.369,0.695
3.87453692e-07,6.191,0.587
3.90504508e-07,6.041,0.486
3.9360375000000003e-07,5.897,0.44
3.9675258000000004e-07,5.764,0.385
3.99952198e-07,5.649,0.326
4.03203842e-07,5.543,0.297
4.06508791e-07,5.45,0.259
4.09868368e-07,5.356,0.232
4.13283938e-07,5.279,0.203
4.16756912e-07,5.197,0.187
4.2028875000000003e-07,5.126,0.171
4.2388096200000006e-07,5.056,0.154
4.27535108e-07,4.994,0.142
4.3125280400000006e-07,4.933,0.13
4.3503572400000006e-07,4.872,0.121
4.3888559700000005e-07,4.825,0.108
4.42804219e-07,4.77,0.101
4.4679344600000005e-07,4.722,0.095
4.50855205e-07,4.677,0.086
4.5499149100000004e-07,4.631,0.08
4.592043750000001e-07,4.591,0.069
4.6349600500000005e-07,4.549,0.0626
4.67868609e-07,4.51,0.0568
4.7232450000000005e-07,4.471,0.0482
4.76866082e-07,4.435,0.0427
4.8149585e-07,4.402,0.0393
4.86216397e-07,4.368,0.0362
4.910304210000001e-07,4.337,0.0329
4.95940725e-07,4.309,0.028
5.00950227e-07,4.281,0.024
5.06061964e-07,4.252,0.0228
5.11279098e-07,4.224,0.0189
5.16604922e-07,4.2,0.0144
5.22042869e-07,4.177,0.0122
5.27596516e-07,4.153,0.0109
5.33269597e-07,4.131,0.01
5.390660060000001e-07,4.109,0.008
5.449898080000001e-07,4.089,0.0075
5.5104525e-07,4.068,0.006
5.5723677e-07,4.049,0.0064
5.63569006e-07,4.029,0.0052
5.700468110000001e-07,4.012,0.0047
5.76675262e-07,3.995,0.0045
5.834596770000001e-07,3.977,0.0038
5.904056250000001e-07,3.96,0.0035
5.975189460000001e-07,3.9441,0.0026
6.04805762e-07,3.9291,0.002
6.122725e-07,3.9144,0.0024
6.19925906e-07,3.9,0.0017
6.2777307e-07,3.886,0.0013
6.358214430000001e-07,3.8723,0.0008
6.44078864e-07,3.8589,0.0013
6.52553586e-07,3.845,0.0017
6.612543e-07,3.833,0.0021
6.70190169e-07,3.8205,0.0017
6.793708560000001e-07,3.8084,0.0024
6.888065630000001e-07,3.796,0.0029
6.98508064e-07,3.7851,0.0026
7.084867500000001e-07,3.7739,0.0024
7.18754674e-07,3.7631,0.0024
7.293245960000001e-07,3.753,0.0029
7.402100380000001e-07,3.7423,0.0026
7.51425341e-07,3.7324,0.004
7.629857310000001e-07,3.7228,0.0044
7.74907383e-07,3.716,0.0012
7.872075000000001e-07,3.7046,0.0029
7.999043950000001e-07,3.696,0.0047
8.13017582e-07,3.6877,0.005
8.26567875e-07,3.678,0.0046

File: solcore/future/material_data/sopra_nk/SICR_T/SICR-T100.csv
wavelength[m],n,k
2.63798258e-07,1.918,4.147
2.65208944e-07,1.973,4.226
2.66634798e-07,2.017,4.309
2.6807606800000003e-07,2.056,4.395
2.6953300300000005e-07,2.111,4.469
2.71005861e-07,2.173,4.573
2.7249490400000003e-07,2.266,4.668
2.74000401e-07,2.352,4.768
2.75522625e-07,2.449,4.85
2.77061858e-07,2.576,4.942
2.78618385e-07,2.704,5.03
2.8019250000000004e-07,2.88,5.092
2.81784503e-07,3.022,5.148
2.833947e-07,3.183,5.215
2.8502340500000006e-07,3.359,5.264
2.86670939e-07,3.576,5.294
2.88337631e-07,3.796,5.313
2.90023816e-07,4.048,5.289
2.91729838e-07,4.306,5.21
2.9345605e-07,4.537,5.07
2.9520281300000004e-07,4.719,4.888
2.96970494e-07,4.882,4.704
2.9875947300000006e-07,4.975,4.526
3.00570136e-07,5.035,4.352
3.02402881e-07,5.07,4.18
3.04258114e-07,5.102,4.04
3.0613625e-07,5.121,3.923
3.0803771700000003e-07,5.121,3.793
3.09962953e-07,5.125,3.701
3.11912406e-07,5.147,3.621
3.13886535e-07,5.14,3.529
3.15885812e-07,5.134,3.456
3.1791072100000004e-07,5.125,3.388
3.19961758e-07,5.149,3.328
3.22039432e-07,5.162,3.287
3.2414426500000006e-07,5.173,3.232
3.26276793e-07,5.188,3.193
3.28437566e-07,5.199,3.148
3.3062715e-07,5.208,3.107
3.32846124e-07,5.222,3.076
3.35095085e-07,5.24,3.042
3.37374643e-07,5.27,3.011
3.3968542800000003e-07,5.304,2.97
3.42028086e-07,5.329,2.961
3.4440328100000003e-07,5.368,2.942
3.4681169600000003e-07,5.408,2.913
3.49254032e-07,5.457,2.9
3.5173101100000005e-07,5.51,2.89
3.5424337500000004e-07,5.603,2.888
3.5679188900000003e-07,5.687,2.888
3.59377337e-07,5.835,2.884
3.62000529e-07,5.991,2.867
3.6466229800000006e-07,6.184,2.801
3.673635e-07,6.427,2.661
3.7010501900000006e-07,6.637,2.424
3.7288776300000004e-07,6.814,2.107
3.75712671e-07,6.852,1.757
3.7858070600000007e-07,6.801,1.415
3.8149286600000003e-07,6.674,1.128
3.8445017500000003e-07,6.514,0.905
3.87453692e-07,6.36,0.765
3.90504508e-07,6.204,0.625
3.9360375000000003e-07,6.046,0.531
3.9675258000000004e-07,5.913,0.459
3.99952198e-07,5.788,0.381
4.03203842e-07,5.676,0.32
4.06508791e-07,5.576,0.269
4.09868368e-07,5.477,0.254
4.13283938e-07,5.383,0.221
4.16756912e-07,5.301,0.198
4.2028875000000003e-07,5.225,0.18
4.2388096200000006e-07,5.156,0.162
4.27535108e-07,5.087,0.139
4.3125280400000006e-07,5.018,0.127
4.3503572400000006e-07,4.957,0.117
4.3888559700000005e-07,4.903,0.103
4.42804219e-07,4.845,0.097
4.4679344600000005e-07,4.792,0.09
4.50855205e-07,4.746,0.081
4.5499149100000004e-07,4.7,0.07
4.592043750000001e-07,4.654,0.062
4.6349600500000005e-07,4.612,0.056
4.67868609e-07,4.571,0.048
4.7232450000000005e-07,4.529,0.046
4.76866082e-07,4.492,0.04
4.8149585e-07,4.457,0.035
4.86216397e-07,4.422,0.033
4.910304210000001e-07,4.388,0.028
4.95940725e-07,4.359,0.024
5.00950227e-07,4.326,0.023
5.06061964e-07,4.296,0.021
5.11279098e-07,4.27,0.015
5.16604922e-07,4.241,0.011
5.22042869e-07,4.215,0.01
5.27596516e-07,4.193,0.01
5.33269597e-07,4.17,0.009
5.390660060000001e-07,4.146,0.0063
5.449898080000001e-07,4.126,0.007
5.5104525e-07,4.103,0.008
5.5723677e-07,4.083,0.007
5.63569006e-07,4.064,0.006
5.700468110000001e-07,4.045,0.005
5.76675262e-07,4.027,0.005
5.834596770000001e-07,4.008,0.004
5.904056250000001e-07,3.992,0.004
5.975189460000001e-07,3.973,0.003
6.04805762e-07,3.9537,0.004
6.122725e-07,3.94,0.002
6.19925906e-07,3.928,0.002
6.2777307e-07,3.911,0.002
6.358214430000001e-07,3.896,0.002
6.44078864e-07,3.881,0.002
6.52553586e-07,3.866,0.002
6.612543e-07,3.855,0.002
6.70190169e-07,3.844,0.002
6.793708560000001e-07,3.833,0.002
6.888065630000001e-07,3.822,0.002
6.98508064e-07,3.8049,0.002
7.084867500000001e-07,3.798,0.003
7.18754674e-07,3.7838,0.003
7.293245960000001e-07,3.773,0.001
7.402100380000001e-07,3.76,0.001
7.51425341e-07,3.753,0.002
7.629857310000001e-07,3.743,0.001
7.74907383e-07,3.7331,0.001
7.872075000000001e-07,3.723,0.005
7.999043950000001e-07,3.712,0.006
8.13017582e-07,3.704,0.002
8.26567875e-07,3.6951,0.0

File: solcore/future/material_data/sopra_nk/SICR_T/SICR-T300.csv
wavelength[m],n,k
2.63798258e-07,1.998,4.044
2.65208944e-07,2.023,4.113
2.66634798e-07,2.065,4.162
2.6807606800000003e-07,2.091,4.236
2.6953300300000005e-07,2.164,4.309
2.71005861e-07,2.202,4.396
2.7249490400000003e-07,2.276,4.452
2.74000401e-07,2.354,4.543
2.75522625e-07,2.441,4.632
2.77061858e-07,2.526,4.692
2.78618385e-07,2.65,4.784
2.8019250000000004e-07,2.764,4.849
2.81784503e-07,2.872,4.908
2.833947e-07,3.011,4.985
2.8502340500000006e-07,3.163,5.031
2.86670939e-07,3.339,5.065
2.88337631e-07,3.517,5.113
2.90023816e-07,3.712,5.123
2.91729838e-07,3.925,5.113
2.9345605e-07,4.153,5.074
2.9520281300000004e-07,4.344,4.973
2.96970494e-07,4.54,4.851
2.9875947300000006e-07,4.704,4.723
3.00570136e-07,4.83,4.555
3.02402881e-07,4.937,4.393
3.04258114e-07,4.999,4.234
3.0613625e-07,5.033,4.089
3.0803771700000003e-07,5.061,3.975
3.09962953e-07,5.097,3.837
3.11912406e-07,5.107,3.745
3.13886535e-07,5.126,3.634
3.15885812e-07,5.137,3.554
3.1791072100000004e-07,5.135,3.471
3.19961758e-07,5.156,3.413
3.22039432e-07,5.156,3.343
3.2414426500000006e-07,5.159,3.277
3.26276793e-07,5.172,3.221
3.28437566e-07,5.197,3.174
3.3062715e-07,5.202,3.116
3.32846124e-07,5.211,3.074
3.35095085e-07,5.241,3.037
3.37374643e-07,5.256,3.004
3.3968542800000003e-07,5.279,2.968
3.42028086e-07,5.301,2.924
3.4440328100000003e-07,5.33,2.894
3.4681169600000003e-07,5.364,2.865
3.49254032e-07,5.396,2.838
3.5173101100000005e-07,5.44,2.806
3.5424337500000004e-07,5.493,2.78
3.5679188900000003e-07,5.55,2.756
3.59377337e-07,5.614,2.75
3.62000529e-07,5.696,2.719
3.6466229800000006e-07,5.808,2.683
3.673635e-07,5.939,2.626
3.7010501900000006e-07,6.086,2.544
3.7288776300000004e-07,6.24,2.414
3.75712671e-07,6.383,2.239
3.7858070600000007e-07,6.494,2.002
3.8149286600000003e-07,6.538,1.739
3.8445017500000003e-07,6.516,1.485
3.87453692e-07,6.461,1.256
3.90504508e-07,6.363,1.043
3.9360375000000003e-07,6.239,0.882
3.9675258000000004e-07,6.114,0.755
3.99952198e-07,5.99,0.641
4.03203842e-07,5.87,0.54
4.06508791e-07,5.766,0.477
4.09868368e-07,5.661,0.413
4.13283938e-07,5.559,0.366
4.16756912e-07,5.47,0.319
4.2028875000000003e-07,5.385,0.291
4.2388096200000006e-07,5.309,0.257
4.27535108e-07,5.233,0.236
4.3125280400000006e-07,5.162,0.212
4.3503572400000006e-07,5.097,0.187
4.3888559700000005e-07,5.034,0.171
4.42804219e-07,4.975,0.151
4.4679344600000005e-07,4.918,0.14
4.50855205e-07,4.866,0.135
4.5499149100000004e-07,4.814,0.118
4.592043750000001e-07,4.766,0.106
4.6349600500000005e-07,4.721,0.094
4.67868609e-07,4.677,0.089
4.7232450000000005e-07,4.634,0.083
4.76866082e-07,4.59,0.074
4.8149585e-07,4.555,0.067
4.86216397e-07,4.516,0.062
4.910304210000001e-07,4.48,0.056
4.95940725e-07,4.447,0.049
5.00950227e-07,4.415,0.044
5.06061964e-07,4.383,0.042
5.11279098e-07,4.352,0.035
5.16604922e-07,4.325,0.032
5.22042869e-07,4.294,0.03
5.27596516e-07,4.266,0.026
5.33269597e-07,4.24,0.024
5.390660060000001e-07,4.216,0.018
5.449898080000001e-07,4.194,0.019
5.5104525e-07,4.17,0.016
5.5723677e-07,4.149,0.016
5.63569006e-07,4.129,0.014
5.700468110000001e-07,4.108,0.015
5.76675262e-07,4.089,0.01
5.834596770000001e-07,4.07,0.01
5.904056250000001e-07,4.05,0.01
5.975189460000001e-07,4.0343,0.011
6.04805762e-07,4.0165,0.008
6.122725e-07,3.9993,0.006
6.19925906e-07,3.982,0.006
6.2777307e-07,3.9664,0.005
6.358214430000001e-07,3.9507,0.006
6.44078864e-07,3.9356,0.005
6.52553586e-07,3.923,0.006
6.612543e-07,3.907,0.005
6.70190169e-07,3.8935,0.003
6.793708560000001e-07,3.8806,0.004
6.888065630000001e-07,3.87,0.003
6.98508064e-07,3.8563,0.001
7.084867500000001e-07,3.8449,0.002
7.18754674e-07,3.8341,0.005
7.293245960000001e-07,3.8256,0.005
7.402100380000001e-07,3.8141,0.002
7.51425341e-07,3.8048,0.001
7.629857310000001e-07,3.793,0.0
7.74907383e-07,3.784,0.007
7.872075000000001e-07,3.773,0.003
7.999043950000001e-07,3.764,0.001
8.13017582e-07,3.753,0.001
8.26567875e-07,3.743,0.0

File: solcore/future/material_data/sopra_nk/SICR_T/SICR-T450.csv
wavelength[m],n,k
2.63798258e-07,2.057,3.956
2.65208944e-07,2.082,4.008
2.66634798e-07,2.118,4.061
2.6807606800000003e-07,2.147,4.12
2.6953300300000005e-07,2.186,4.183
2.71005861e-07,2.248,4.243
2.7249490400000003e-07,2.298,4.3
2.74000401e-07,2.359,4.389
2.75522625e-07,2.425,4.459
2.77061858e-07,2.49,4.516
2.78618385e-07,2.603,4.581
2.8019250000000004e-07,2.681,4.644
2.81784503e-07,2.8,4.714
2.833947e-07,2.904,4.772
2.8502340500000006e-07,3.01,4.84
2.86670939e-07,3.149,4.872
2.88337631e-07,3.301,4.913
2.90023816e-07,3.459,4.949
2.91729838e-07,3.637,4.986
2.9345605e-07,3.815,4.974
2.9520281300000004e-07,4.016,4.946
2.96970494e-07,4.201,4.879
2.9875947300000006e-07,4.378,4.794
3.00570136e-07,4.539,4.674
3.02402881e-07,4.692,4.565
3.04258114e-07,4.796,4.407
3.0613625e-07,4.888,4.273
3.0803771700000003e-07,4.947,4.137
3.09962953e-07,5.006,4.006
3.11912406e-07,5.032,3.893
3.13886535e-07,5.058,3.786
3.15885812e-07,5.093,3.683
3.1791072100000004e-07,5.097,3.589
3.19961758e-07,5.111,3.507
3.22039432e-07,5.131,3.423
3.2414426500000006e-07,5.138,3.355
3.26276793e-07,5.144,3.303
3.28437566e-07,5.159,3.234
3.3062715e-07,5.188,3.178
3.32846124e-07,5.178,3.132
3.35095085e-07,5.196,3.079
3.37374643e-07,5.218,3.025
3.3968542800000003e-07,5.233,2.984
3.42028086e-07,5.254,2.94
3.4440328100000003e-07,5.278,2.905
3.4681169600000003e-07,5.303,2.867
3.49254032e-07,5.329,2.827
3.5173101100000005e-07,5.354,2.793
3.5424337500000004e-07,5.403,2.771
3.5679188900000003e-07,5.443,2.736
3.59377337e-07,5.499,2.705
3.62000529e-07,5.543,2.68
3.6466229800000006e-07,5.609,2.637
3.673635e-07,5.684,2.594
3.7010501900000006e-07,5.776,2.546
3.7288776300000004e-07,5.872,2.475
3.75712671e-07,5.993,2.383
3.7858070600000007e-07,6.075,2.27
3.8149286600000003e-07,6.181,2.11
3.8445017500000003e-07,6.259,1.927
3.87453692e-07,6.298,1.731
3.90504508e-07,6.304,1.524
3.9360375000000003e-07,6.266,1.322
3.9675258000000004e-07,6.199,1.16
3.99952198e-07,6.112,0.992
4.03203842e-07,6.022,0.857
4.06508791e-07,5.917,0.755
4.09868368e-07,5.828,0.654
4.13283938e-07,5.732,0.569
4.16756912e-07,5.635,0.512
4.2028875000000003e-07,5.553,0.451
4.2388096200000006e-07,5.469,0.405
4.27535108e-07,5.386,0.366
4.3125280400000006e-07,5.307,0.325
4.3503572400000006e-07,5.24,0.298
4.3888559700000005e-07,5.179,0.265
4.42804219e-07,5.11,0.253
4.4679344600000005e-07,5.051,0.222
4.50855205e-07,4.988,0.212
4.5499149100000004e-07,4.937,0.188
4.592043750000001e-07,4.884,0.175
4.6349600500000005e-07,4.836,0.156
4.67868609e-07,4.789,0.146
4.7232450000000005e-07,4.74,0.137
4.76866082e-07,4.699,0.122
4.8149585e-07,4.655,0.113
4.86216397e-07,4.615,0.106
4.910304210000001e-07,4.578,0.094
4.95940725e-07,4.543,0.087
5.00950227e-07,4.509,0.081
5.06061964e-07,4.473,0.078
5.11279098e-07,4.44,0.069
5.16604922e-07,4.41,0.063
5.22042869e-07,4.38,0.057
5.27596516e-07,4.349,0.054
5.33269597e-07,4.321,0.049
5.390660060000001e-07,4.296,0.041
5.449898080000001e-07,4.268,0.039
5.5104525e-07,4.243,0.036
5.5723677e-07,4.218,0.033
5.63569006e-07,4.197,0.032
5.700468110000001e-07,4.174,0.029
5.76675262e-07,4.153,0.023
5.834596770000001e-07,4.132,0.024
5.904056250000001e-07,4.113,0.022
5.975189460000001e-07,4.0933,0.021
6.04805762e-07,4.0756,0.02
6.122725e-07,4.0583,0.017
6.19925906e-07,4.041,0.016
6.2777307e-07,4.022,0.015
6.358214430000001e-07,4.0086,0.014
6.44078864e-07,3.9928,0.013
6.52553586e-07,3.977,0.014
6.612543e-07,3.96,0.014
6.70190169e-07,3.9479,0.013
6.793708560000001e-07,3.9337,0.012
6.888065630000001e-07,3.92,0.012
6.98508064e-07,3.9064,0.0112
7.084867500000001e-07,3.8934,0.01
7.18754674e-07,3.8808,0.01
7.293245960000001e-07,3.87,0.01
7.402100380000001e-07,3.8567,0.0059
7.51425341e-07,3.8452,0.006
7.629857310000001e-07,3.8341,0.004
7.74907383e-07,3.823,0.008
7.872075000000001e-07,3.8132,0.0043
7.999043950000001e-07,3.8033,0.0064
8.13017582e-07,3.7938,0.0045
8.26567875e-07,3.784,0.003
