Repository: qpv-research-group/solcore5

<!-- ALL-CONTRIBUTORS-BADGE:START - Do not remove or modify this section -->
<!-- ALL-CONTRIBUTORS-BADGE:END -->

Solcore
=======

**Solcore** was born as a modular set of tools, written (almost) entirely in Python 3, to address some of the task we had to solve more. With time, however, it has evolved as a complete semiconductor solver able of modelling the optical and electrical properties of a wide range of solar cells, from quantum well devices to multi-junction solar cells.

Please, visit [Solcore\'s Documentation](http://docs.solcore.solar), the [Tutorial](docs/source/Examples/tutorial.rst) for a step-by-step example of how to use *Solcore* to model a solar cell and also check the [Examples folder](examples) for more specific information and examples of usage.

File: solcore/future/material_data/sopra_nk/SIGE_SI/SIGE11.csv
wavelength[m],n,k
2.4000000000000003e-07,1.5705,3.1774
2.42e-07,1.5638,3.2164
2.44e-07,1.5791,3.265
2.46e-07,1.6008,3.3125
2.48e-07,1.6131,3.3676
2.5000000000000004e-07,1.6517,3.4267
2.5200000000000003e-07,1.6721,3.4836
2.54e-07,1.7054,3.5463
2.56e-07,1.7314,3.6101
2.58e-07,1.7658,3.6789
2.6e-07,1.809,3.7497
2.62e-07,1.8461,3.8216
2.6400000000000003e-07,1.8959,3.895
2.66e-07,1.9481,3.9789
2.68e-07,2.0152,4.0672
2.7e-07,2.0852,4.1561
2.72e-07,2.1698,4.258
2.74e-07,2.2795,4.3559
2.7600000000000004e-07,2.3936,4.463
2.7800000000000003e-07,2.5367,4.5667
2.8e-07,2.7387,4.6585
2.82e-07,2.9643,4.723
2.84e-07,3.2115,4.7233
2.86e-07,3.4525,4.6743
2.8800000000000004e-07,3.6915,4.5697
2.9000000000000003e-07,3.8659,4.4337
2.92e-07,3.9937,4.2811
2.94e-07,4.0851,4.133
2.96e-07,4.165,3.9882
2.98e-07,4.2013,3.8583
3.0000000000000004e-07,4.2333,3.7391
3.0200000000000003e-07,4.261087,3.632407
3.04e-07,4.2741,3.5378
3.06e-07,4.277362,3.453894
3.08e-07,4.2759,3.3793
3.1e-07,4.277187,3.312781
3.1200000000000004e-07,4.2789,3.2525
3.1400000000000003e-07,4.281419,3.195494
3.16e-07,4.2841,3.1439
3.18e-07,4.286075,3.100625
3.2e-07,4.2884,3.0604
3.22e-07,4.292687,3.017456
3.2400000000000004e-07,4.2964,2.9762
3.2600000000000003e-07,4.296137,2.939644
3.28e-07,4.2961,2.9062
3.3e-07,4.300406,2.8758
3.32e-07,4.3059,2.8469
3.34e-07,4.310981,2.817187
3.3600000000000004e-07,4.3151,2.7889
3.3800000000000004e-07,4.316056,2.764256
3.4000000000000003e-07,4.3172,2.741
3.42e-07,4.322162,2.717044
3.44e-07,4.3279,2.6941
3.46e-07,4.331663,2.673806
3.4800000000000005e-07,4.3362,2.6543
3.5000000000000004e-07,4.344237,2.633975
3.5200000000000003e-07,4.3531,2.6137
3.54e-07,4.360619,2.5936
3.56e-07,4.368,2.5743
3.58e-07,4.3757,2.556944
3.6000000000000005e-07,4.3838,2.5401
3.6200000000000004e-07,4.392675,2.522582
3.6400000000000003e-07,4.4019,2.5048
3.66e-07,4.410856,2.487306
3.68e-07,4.4205,2.4685
3.7e-07,4.432575,2.446075
3.7200000000000005e-07,4.4441,2.4227
3.7400000000000004e-07,4.452144,2.400425
3.7600000000000003e-07,4.4583,2.3788
3.78e-07,4.462675,2.358944
3.8e-07,4.4668,2.3382
3.82e-07,4.47295,2.313038
3.8400000000000005e-07,4.479,2.2872
3.8600000000000004e-07,4.483637,2.263875
3.8800000000000003e-07,4.4867,2.2412
3.9e-07,4.487269,2.218294
3.92e-07,4.4863,2.1954
3.94e-07,4.48485,2.171775
3.96e-07,4.4817,2.1495
3.9800000000000004e-07,4.475594,2.13105
4.0000000000000003e-07,4.4677,2.1145
4.02e-07,4.458194,2.098225
4.04e-07,4.4488,2.0838
4.06e-07,4.441863,2.072669
4.08e-07,4.4357,2.0636
4.1000000000000004e-07,4.429325,2.055831
4.1200000000000004e-07,4.423,2.0494
4.1400000000000003e-07,4.416375,2.043813
4.16e-07,4.4103,2.0399
4.18e-07,4.405325,2.038162
4.2e-07,4.402,2.0391
4.2200000000000005e-07,4.397651,2.042814
4.2400000000000004e-07,4.394861,2.046503
4.2600000000000003e-07,4.393566,2.050185
4.28e-07,4.393701,2.053878
4.3e-07,4.3952,2.0576
4.32e-07,4.397999,2.06137
4.3400000000000005e-07,4.402033,2.065207
4.3600000000000004e-07,4.407238,2.069129
4.3800000000000003e-07,4.413549,2.073154
4.4e-07,4.4209,2.0773
4.42e-07,4.429231,2.081715
4.44e-07,4.438471,2.086255
4.4600000000000005e-07,4.448557,2.090909
4.4800000000000004e-07,4.459422,2.095662
4.5000000000000003e-07,4.471,2.1005
4.52e-07,4.482561,2.105449
4.54e-07,4.494871,2.110446
4.56e-07,4.50803,2.11547
4.5800000000000005e-07,4.522139,2.120495
4.6000000000000004e-07,4.5373,2.1255
4.6200000000000003e-07,4.554234,2.130525
4.64e-07,4.572265,2.135466
4.66e-07,4.591339,2.140285
4.68e-07,4.611403,2.144943
4.7000000000000005e-07,4.6324,2.1494
4.7200000000000004e-07,4.653644,2.153898
4.7400000000000004e-07,4.675872,2.158047
4.7600000000000003e-07,4.699188,2.161737
4.78e-07,4.723696,2.164858
4.800000000000001e-07,4.7495,2.1673
4.82e-07,4.777193,2.169738
4.84e-07,4.806269,2.171083
4.86e-07,4.836707,2.171029
4.88e-07,4.86849,2.16927
4.900000000000001e-07,4.9016,2.1655
4.92e-07,4.937464,2.158406
4.940000000000001e-07,4.974256,2.148943
4.96e-07,5.011596,2.137057
4.98e-07,5.049104,2.122694
5.000000000000001e-07,5.0864,2.1058
5.02e-07,5.12318,2.084675
5.040000000000001e-07,5.158971,2.061323
5.06e-07,5.193369,2.036105
5.08e-07,5.22598,2.009377
5.1e-07,5.2564,1.9815
5.12e-07,5.281027,1.953121
5.140000000000001e-07,5.303467,1.924237
5.16e-07,5.324125,1.895131
5.180000000000001e-07,5.343402,1.86609
5.2e-07,5.3617,1.8374
5.22e-07,5.379407,1.811668
5.24e-07,5.396943,1.786278
5.26e-07,5.414717,1.760933
5.280000000000001e-07,5.433134,1.735339
5.3e-07,5.4526,1.7092
5.32e-07,5.476975,1.683069
5.34e-07,5.502349,1.655591
5.36e-07,5.528266,1.626257
5.380000000000001e-07,5.554268,1.594564
5.4e-07,5.5799,1.56
5.420000000000001e-07,5.60564,1.518567
5.44e-07,5.629862,1.474123
5.46e-07,5.651873,1.427037
5.48e-07,5.670983,1.377675
5.5e-07,5.6865,1.3264
5.520000000000001e-07,5.694369,1.271993
5.54e-07,5.698105,1.216804
5.560000000000001e-07,5.697855,1.1616
5.58e-07,5.69377,1.107143
5.6e-07,5.686,1.0542
5.620000000000001e-07,5.67311,1.006515
5.64e-07,5.657228,0.961123
5.660000000000001e-07,5.638903,0.918045
5.68e-07,5.618678,0.877297
5.7e-07,5.5971,0.8389
5.72e-07,5.576272,0.803286
5.74e-07,5.554792,0.769955
5.760000000000001e-07,5.532816,0.738821
5.78e-07,5.510499,0.709797
5.800000000000001e-07,5.488,0.6828
5.82e-07,5.465478,0.658078
5.84e-07,5.443083,0.635127
5.860000000000001e-07,5.420969,0.613776
5.88e-07,5.39929,0.593857
5.900000000000001e-07,5.3782,0.5752
5.92e-07,5.35893,0.557209
5.94e-07,5.340289,0.540247
5.96e-07,5.322163,0.52425
5.98e-07,5.304439,0.509155
6.000000000000001e-07,5.287,0.4949
6.02e-07,5.268966,0.481322
6.040000000000001e-07,5.251182,0.468481
6.06e-07,5.233723,0.456339
6.08e-07,5.216671,0.444859
6.100000000000001e-07,5.2001,0.434
6.12e-07,5.184829,0.423867
6.140000000000001e-07,5.170011,0.414243
6.16e-07,5.155538,0.405057
6.180000000000001e-07,5.141304,0.396234
6.2e-07,5.1272,0.3877
6.22e-07,5.112308,0.378883
6.240000000000001e-07,5.097536,0.370334
6.26e-07,5.08298,0.362102
6.280000000000001e-07,5.068736,0.354241
6.3e-07,5.0549,0.3468
6.32e-07,5.041974,0.340369
6.340000000000001e-07,5.029547,0.334326
6.36e-07,5.017613,0.32859
6.380000000000001e-07,5.006166,0.323075
6.4e-07,4.9952,0.3177
6.420000000000001e-07,4.985018,0.311962
6.44e-07,4.975229,0.306301
6.46e-07,4.965751,0.300739
6.480000000000001e-07,4.956502,0.295298
6.5e-07,4.9474,0.29
6.520000000000001e-07,4.93801,0.285006
6.54e-07,4.928689,0.280163
6.56e-07,4.919443,0.275457
6.58e-07,4.910278,0.270874
6.6e-07,4.9012,0.2664
6.620000000000001e-07,4.892422,0.26184
6.64e-07,4.883689,0.257408
6.660000000000001e-07,4.874955,0.253136
6.68e-07,4.866174,0.249056
6.7e-07,4.8573,0.2452
6.720000000000001e-07,4.847636,0.241958
6.74e-07,4.837948,0.238915
6.760000000000001e-07,4.828352,0.236013
6.78e-07,4.818964,0.233194
6.800000000000001e-07,4.8099,0.2304
6.82e-07,4.80196,0.227206
6.84e-07,4.794406,0.224015
6.860000000000001e-07,4.787181,0.220861
6.88e-07,4.780231,0.217778
6.900000000000001e-07,4.7735,0.2148
6.92e-07,4.766891,0.212282
6.94e-07,4.760402,0.209859
6.960000000000001e-07,4.753986,0.207485
6.98e-07,4.747601,0.205114
7.000000000000001e-07,4.7412,0.2027
7.02e-07,4.734589,0.199728
7.040000000000001e-07,4.72791,0.19674
7.06e-07,4.721158,0.193808
7.08e-07,4.714323,0.191004
7.100000000000001e-07,4.7074,0.1884
7.12e-07,4.699901,0.186746
7.140000000000001e-07,4.692418,0.185267
7.16e-07,4.685065,0.183865
7.18e-07,4.677955,0.182442
7.200000000000001e-07,4.6712,0.1809
7.22e-07,4.665802,0.178317
7.240000000000001e-07,4.660763,0.175627
7.26e-07,4.655972,0.172938
7.280000000000001e-07,4.651321,0.170359
7.3e-07,4.6467,0.168
7.32e-07,4.641407,0.166807
7.340000000000001e-07,4.636071,0.165842
7.36e-07,4.630733,0.165002
7.380000000000001e-07,4.62543,0.164189
7.4e-07,4.6202,0.1633
7.420000000000001e-07,4.615118,0.16173
7.440000000000001e-07,4.610177,0.160009
7.46e-07,4.605407,0.158163
7.480000000000001e-07,4.600838,0.156218
7.5e-07,4.5965,0.1542
7.520000000000001e-07,4.59302,0.151974
7.54e-07,4.58968,0.149765
7.56e-07,4.58636,0.147639
7.580000000000001e-07,4.58294,0.145662
7.6e-07,4.5793,0.1439
7.620000000000001e-07,4.574523,0.143048
7.64e-07,4.569486,0.142384
7.660000000000001e-07,4.564266,0.141816
7.680000000000001e-07,4.558945,0.141252
7.7e-07,4.5536,0.1406
7.720000000000001e-07,4.548317,0.139253
7.74e-07,4.543169,0.137762
7.760000000000001e-07,4.538231,0.136166
7.78e-07,4.533583,0.134499
7.8e-07,4.5293,0.1328
7.820000000000001e-07,4.526409,0.131201
7.84e-07,4.523803,0.129618
7.860000000000001e-07,4.521322,0.128066
7.88e-07,4.518807,0.126555
7.900000000000001e-07,4.5161,0.1251
7.92e-07,4.511467,0.123918
7.94e-07,4.506715,0.122765
7.960000000000001e-07,4.502081,0.121603
7.98e-07,4.497798,0.120394
8.000000000000001e-07,4.4941,0.1191
8.02e-07,4.493607,0.11708
8.04e-07,4.493571,0.115048
8.060000000000001e-07,4.493633,0.113116
8.08e-07,4.49343,0.111396
8.100000000000001e-07,4.4926,0.11
8.12e-07,4.487947,0.110109
8.140000000000001e-07,4.482654,0.110498
8.16e-07,4.477067,0.111014
8.18e-07,4.471533,0.111499
8.200000000000001e-07,4.4664,0.1118
8.22e-07,4.464838,0.110746
8.240000000000001e-07,4.463665,0.109451
8.26e-07,4.462523,0.108013
8.280000000000001e-07,4.461054,0.10653
8.300000000000001e-07,4.4589,0.1051
8.32e-07,4.455701,0.103822
8.340000000000001e-07,4.4511,0.102795
8.36e-07,4.444739,0.102117
8.380000000000001e-07,4.436258,0.101886
8.4e-07,4.4253,0.1022

File: solcore/future/material_data/sopra_nk/SIGE_SI/SIGE20.csv
wavelength[m],n,k
2.4000000000000003e-07,1.6241,3.1085
2.42e-07,1.6266,3.1375
2.44e-07,1.6552,3.1891
2.46e-07,1.6754,3.2479
2.48e-07,1.6879,3.2899
2.5000000000000004e-07,1.7076,3.3529
2.5200000000000003e-07,1.739,3.4127
2.54e-07,1.7724,3.481
2.56e-07,1.7876,3.5392
2.58e-07,1.829,3.6131
2.6e-07,1.862,3.6801
2.62e-07,1.9158,3.7595
2.6400000000000003e-07,1.9576,3.8331
2.66e-07,2.0168,3.9204
2.68e-07,2.0812,4.0008
2.7e-07,2.1485,4.0874
2.72e-07,2.233,4.179
2.74e-07,2.3434,4.2782
2.7600000000000004e-07,2.4566,4.3848
2.7800000000000003e-07,2.5995,4.4767
2.8e-07,2.773,4.5636
2.82e-07,2.9869,4.619
2.84e-07,3.2148,4.632
2.86e-07,3.4483,4.5956
2.8800000000000004e-07,3.6849,4.5109
2.9000000000000003e-07,3.8636,4.3852
2.92e-07,4.0021,4.2485
2.94e-07,4.0984,4.1066
2.96e-07,4.1938,3.9628
2.98e-07,4.2339,3.8358
3.0000000000000004e-07,4.2733,3.7219
3.0200000000000003e-07,4.303694,3.611419
3.04e-07,4.3218,3.5146
3.06e-07,4.330681,3.429806
3.08e-07,4.3334,3.3554
3.1e-07,4.332919,3.290469
3.1200000000000004e-07,4.3326,3.2312
3.1400000000000003e-07,4.338718,3.172156
3.16e-07,4.3455,3.1173
3.18e-07,4.348125,3.070019
3.2e-07,4.35,3.0266
3.22e-07,4.353662,2.984075
3.2400000000000004e-07,4.3569,2.9436
3.2600000000000003e-07,4.357106,2.905075
3.28e-07,4.358,2.8693
3.3e-07,4.363563,2.83785
3.32e-07,4.3704,2.8083
3.34e-07,4.376606,2.777838
3.3600000000000004e-07,4.3817,2.7492
3.3800000000000004e-07,4.383275,2.725181
3.4000000000000003e-07,4.3852,2.7028
3.42e-07,4.3921,2.679519
3.44e-07,4.3993,2.6568
3.46e-07,4.401981,2.635607
3.4800000000000005e-07,4.4052,2.6149
3.5000000000000004e-07,4.413538,2.593587
3.5200000000000003e-07,4.4236,2.5728
3.54e-07,4.433531,2.5536
3.56e-07,4.4433,2.5351
3.58e-07,4.451893,2.516612
3.6000000000000005e-07,4.4604,2.4986
3.6200000000000004e-07,4.4697,2.481769
3.6400000000000003e-07,4.4794,2.4647
3.66e-07,4.489112,2.446037
3.68e-07,4.4997,2.4263
3.7e-07,4.512444,2.405787
3.7200000000000005e-07,4.5257,2.3838
3.7400000000000004e-07,4.53895,2.358712
3.7600000000000003e-07,4.5501,2.3336
3.78e-07,4.555449,2.312112
3.8e-07,4.5593,2.2909
3.82e-07,4.565487,2.267231
3.8400000000000005e-07,4.5717,2.2429
3.8600000000000004e-07,4.5772,2.218737
3.8800000000000003e-07,4.5811,2.1949
3.9e-07,4.581637,2.172107
3.92e-07,4.5807,2.1495
3.94e-07,4.580294,2.125731
3.96e-07,4.5783,2.103
3.9800000000000004e-07,4.572288,2.083081
4.0000000000000003e-07,4.5652,2.0659
4.02e-07,4.559644,2.052413
4.04e-07,4.5542,2.0413
4.06e-07,4.547894,2.031563
4.08e-07,4.542,2.0232
4.1000000000000004e-07,4.537643,2.015856
4.1200000000000004e-07,4.5343,2.0096
4.1400000000000003e-07,4.531731,2.004244
4.16e-07,4.5302,2.0002
4.18e-07,4.529844,1.997731
4.2e-07,4.5308,1.9971
4.2200000000000005e-07,4.530549,2.000216
4.2400000000000004e-07,4.531795,2.00302
4.2600000000000003e-07,4.534486,2.005556
4.28e-07,4.538571,2.007868
4.3e-07,4.544,2.01
4.32e-07,4.550721,2.011996
4.3400000000000005e-07,4.558682,2.0139
4.3600000000000004e-07,4.567833,2.015756
4.3800000000000003e-07,4.578123,2.017608
4.4e-07,4.5895,2.0195
4.42e-07,4.601609,2.022062
4.44e-07,4.614779,2.024605
4.4600000000000005e-07,4.629034,2.027027
4.4800000000000004e-07,4.6444,2.029227
4.5000000000000003e-07,4.6609,2.0311
4.52e-07,4.678897,2.031995
4.54e-07,4.697995,2.032498
4.56e-07,4.718134,2.032643
4.5800000000000005e-07,4.739255,2.032465
4.6000000000000004e-07,4.7613,2.032
4.6200000000000003e-07,4.78337,2.032493
4.64e-07,4.806455,2.032466
4.66e-07,4.830705,2.031654
4.68e-07,4.856269,2.029787
4.7000000000000005e-07,4.8833,2.0266
4.7200000000000004e-07,4.913867,2.021348
4.7400000000000004e-07,4.945719,2.01436
4.7600000000000003e-07,4.978529,2.005488
4.78e-07,5.011966,1.994584
4.800000000000001e-07,5.0457,1.9815
4.82e-07,5.079457,1.965006
4.84e-07,5.112839,1.946307
4.86e-07,5.145502,1.925525
4.88e-07,5.177103,1.902782
4.900000000000001e-07,5.2073,1.8782
4.92e-07,5.233701,1.850795
4.940000000000001e-07,5.258523,1.822074
4.96e-07,5.281933,1.792435
4.98e-07,5.304103,1.762277
5.000000000000001e-07,5.3252,1.732
5.02e-07,5.344896,1.704458
5.040000000000001e-07,5.363983,1.676981
5.06e-07,5.38275,1.649355
5.08e-07,5.401491,1.621366
5.1e-07,5.4205,1.5928
5.12e-07,5.442443,1.564212
5.140000000000001e-07,5.464645,1.534426
5.16e-07,5.486806,1.503034
5.180000000000001e-07,5.508625,1.469627
5.2e-07,5.5298,1.4338
5.22e-07,5.551587,1.392322
5.24e-07,5.571739,1.348315
5.26e-07,5.589569,1.302076
5.280000000000001e-07,5.604386,1.253905
5.3e-07,5.6155,1.2041
5.32e-07,5.618159,1.151044
5.34e-07,5.616751,1.097431
5.36e-07,5.611605,1.044033
5.380000000000001e-07,5.603046,0.991632
5.4e-07,5.5914,0.941
5.420000000000001e-07,5.576774,0.896252
5.44e-07,5.559769,0.853994
5.46e-07,5.540767,0.814171
5.48e-07,5.520151,0.776726
5.5e-07,5.4983,0.7416
5.520000000000001e-07,5.476024,0.708836
5.54e-07,5.45317,0.678253
5.560000000000001e-07,5.430015,0.649775
5.58e-07,5.406833,0.623317
5.6e-07,5.3839,0.5988
5.620000000000001e-07,5.363194,0.576662
5.64e-07,5.342861,0.556173
5.660000000000001e-07,5.322752,0.537123
5.68e-07,5.302714,0.519302
5.7e-07,5.2826,0.5025
5.72e-07,5.260602,0.485565
5.74e-07,5.238641,0.469462
5.760000000000001e-07,5.216979,0.454218
5.78e-07,5.195877,0.439855
5.800000000000001e-07,5.1756,0.4264
5.82e-07,5.157989,0.414529
5.84e-07,5.141334,0.403453
5.860000000000001e-07,5.125505,0.393031
5.88e-07,5.110371,0.383126
5.900000000000001e-07,5.0958,0.3736
5.92e-07,5.081306,0.363638
5.94e-07,5.067201,0.353947
5.96e-07,5.053443,0.344557
5.98e-07,5.039991,0.335498
6.000000000000001e-07,5.0268,0.3268
6.02e-07,5.013593,0.318757
6.040000000000001e-07,5.000623,0.311071
6.06e-07,4.987906,0.303706
6.08e-07,4.97546,0.296627
6.100000000000001e-07,4.9633,0.2898
6.12e-07,4.951948,0.283109
6.140000000000001e-07,4.94079,0.276618
6.16e-07,4.929718,0.270314
6.180000000000001e-07,4.918625,0.264179
6.2e-07,4.9074,0.2582
6.22e-07,4.894828,0.25207
6.240000000000001e-07,4.882184,0.246137
6.26e-07,4.869636,0.240459
6.280000000000001e-07,4.857352,0.235094
6.3e-07,4.8455,0.2301
6.32e-07,4.835384,0.226132
6.340000000000001e-07,4.825752,0.2225
6.36e-07,4.816488,0.219112
6.380000000000001e-07,4.807476,0.215876
6.4e-07,4.7986,0.2127
6.420000000000001e-07,4.789088,0.208993
6.44e-07,4.779644,0.205286
6.46e-07,4.770316,0.201614
6.480000000000001e-07,4.761152,0.198007
6.5e-07,4.7522,0.1945
6.520000000000001e-07,4.743771,0.191291
6.54e-07,4.735583,0.188206
6.56e-07,4.727621,0.185234
6.58e-07,4.719866,0.182369
6.6e-07,4.7123,0.1796
6.620000000000001e-07,4.704957,0.176756
6.64e-07,4.697757,0.174032
6.660000000000001e-07,4.690667,0.17146
6.68e-07,4.683659,0.169072
6.7e-07,4.6767,0.1669
6.720000000000001e-07,4.669458,0.165389
6.74e-07,4.662281,0.164054
6.760000000000001e-07,4.655215,0.162826
6.78e-07,4.648306,0.161631
6.800000000000001e-07,4.6416,0.1604
6.82e-07,4.63543,0.158686
6.84e-07,4.629481,0.156887
6.860000000000001e-07,4.623727,0.155025
6.88e-07,4.618142,0.153122
6.900000000000001e-07,4.6127,0.1512
6.92e-07,4.607338,0.149433
6.94e-07,4.602075,0.147654
6.960000000000001e-07,4.596893,0.14585
6.98e-07,4.591774,0.144003
7.000000000000001e-07,4.5867,0.1421
7.02e-07,4.581715,0.139981
7.040000000000001e-07,4.576725,0.13781
7.06e-07,4.571698,0.13561
7.08e-07,4.566601,0.133399
7.100000000000001e-07,4.5614,0.1312
7.12e-07,4.555465,0.129026
7.140000000000001e-07,4.54951,0.126907
7.16e-07,4.543653,0.124865
7.18e-07,4.538012,0.122922
7.200000000000001e-07,4.5327,0.1211
7.22e-07,4.528583,0.119707
7.240000000000001e-07,4.524844,0.11841
7.26e-07,4.521413,0.117158
7.280000000000001e-07,4.518222,0.115905
7.3e-07,4.5152,0.1146
7.32e-07,4.512247,0.11301
7.340000000000001e-07,4.509331,0.111317
7.36e-07,4.506393,0.109519
7.380000000000001e-07,4.503369,0.107614
7.4e-07,4.5002,0.1056
7.420000000000001e-07,4.496416,0.103314
7.440000000000001e-07,4.492464,0.100953
7.46e-07,4.488384,0.098555
7.480000000000001e-07,4.484216,0.096158
7.5e-07,4.48,0.0938
7.520000000000001e-07,4.475981,0.091732
7.54e-07,4.471942,0.089724
7.56e-07,4.467874,0.08776
7.580000000000001e-07,4.463763,0.085824
7.6e-07,4.4596,0.0839
7.620000000000001e-07,4.455145,0.081822
7.64e-07,4.450673,0.079761
7.660000000000001e-07,4.446227,0.077739
7.680000000000001e-07,4.441854,0.075778
7.7e-07,4.4376,0.0739
7.720000000000001e-07,4.433743,0.072289
7.74e-07,4.430037,0.070762
7.760000000000001e-07,4.42647,0.069302
7.78e-07,4.423029,0.067887
7.8e-07,4.4197,0.0665
7.820000000000001e-07,4.416491,0.065082
7.84e-07,4.413363,0.063663
7.860000000000001e-07,4.410301,0.062233
7.88e-07,4.407286,0.060782
7.900000000000001e-07,4.4043,0.0593
7.92e-07,4.401134,0.057791
7.94e-07,4.398012,0.05623
7.960000000000001e-07,4.394961,0.054602
7.98e-07,4.392014,0.052897
8.000000000000001e-07,4.3892,0.0511
8.02e-07,4.387274,0.04879
8.04e-07,4.385361,0.046465
8.060000000000001e-07,4.383311,0.044215
8.08e-07,4.380974,0.04213
8.100000000000001e-07,4.3782,0.0403
8.12e-07,4.373263,0.039642
8.140000000000001e-07,4.367981,0.039211
8.16e-07,4.362598,0.038889
8.18e-07,4.357357,0.038558
8.200000000000001e-07,4.3525,0.0381
8.22e-07,4.350975,0.036746
8.240000000000001e-07,4.349646,0.035193
8.26e-07,4.348079,0.033487
8.280000000000001e-07,4.345841,0.031674
8.300000000000001e-07,4.3425,0.0298
8.32e-07,4.337623,0.02791
8.340000000000001e-07,4.330778,0.026049
8.36e-07,4.32153,0.024263
8.380000000000001e-07,4.309448,0.022598
8.4e-07,4.2941,0.0211

File: solcore/future/material_data/sopra_nk/SIGE_SI/SIGE28.csv
wavelength[m],n,k
2.4000000000000003e-07,1.6554,3.1437
2.42e-07,1.6337,3.1761
2.44e-07,1.6361,3.221
2.46e-07,1.6612,3.2705
2.48e-07,1.6744,3.3331
2.5000000000000004e-07,1.6908,3.3846
2.5200000000000003e-07,1.7239,3.4505
2.54e-07,1.7658,3.5146
2.56e-07,1.7826,3.5728
2.58e-07,1.8206,3.638
2.6e-07,1.8663,3.7153
2.62e-07,1.9056,3.792
2.6400000000000003e-07,1.9531,3.8635
2.66e-07,2.0084,3.9451
2.68e-07,2.0808,4.0308
2.7e-07,2.1453,4.1153
2.72e-07,2.2371,4.2115
2.74e-07,2.3484,4.3068
2.7600000000000004e-07,2.4586,4.3981
2.7800000000000003e-07,2.6006,4.4819
2.8e-07,2.7735,4.5714
2.82e-07,2.9752,4.6309
2.84e-07,3.2006,4.6501
2.86e-07,3.4252,4.6231
2.8800000000000004e-07,3.6696,4.5457
2.9000000000000003e-07,3.8461,4.4317
2.92e-07,3.9958,4.2982
2.94e-07,4.1028,4.155
2.96e-07,4.2008,4.0089
2.98e-07,4.2453,3.887
3.0000000000000004e-07,4.2857,3.7672
3.0200000000000003e-07,4.324919,3.654275
3.04e-07,4.3467,3.5561
3.06e-07,4.356381,3.470125
3.08e-07,4.3593,3.3938
3.1e-07,4.362556,3.32375
3.1200000000000004e-07,4.3662,3.2599
3.1400000000000003e-07,4.374249,3.200906
3.16e-07,4.3819,3.1472
3.18e-07,4.383975,3.099507
3.2e-07,4.3856,3.0556
3.22e-07,4.391737,3.013412
3.2400000000000004e-07,4.3977,2.9732
3.2600000000000003e-07,4.399106,2.934294
3.28e-07,4.4,2.8974
3.3e-07,4.403019,2.8631
3.32e-07,4.408,2.8311
3.34e-07,4.417144,2.8013
3.3600000000000004e-07,4.426,2.7737
3.3800000000000004e-07,4.42915,2.748612
3.4000000000000003e-07,4.4317,2.725
3.42e-07,4.437919,2.701831
3.44e-07,4.4449,2.6794
3.46e-07,4.450313,2.657875
3.4800000000000005e-07,4.4567,2.6366
3.5000000000000004e-07,4.466675,2.614581
3.5200000000000003e-07,4.4777,2.593
3.54e-07,4.487906,2.572725
3.56e-07,4.4979,2.5537
3.58e-07,4.507268,2.536712
3.6000000000000005e-07,4.5172,2.5201
3.6200000000000004e-07,4.529025,2.502519
3.6400000000000003e-07,4.5419,2.4838
3.66e-07,4.555619,2.462893
3.68e-07,4.5696,2.4411
3.7e-07,4.5831,2.419875
3.7200000000000005e-07,4.5964,2.3977
3.7400000000000004e-07,4.610081,2.372662
3.7600000000000003e-07,4.6225,2.3474
3.78e-07,4.63145,2.324931
3.8e-07,4.6392,2.3022
3.82e-07,4.647757,2.276225
3.8400000000000005e-07,4.6557,2.2498
3.8600000000000004e-07,4.662262,2.225262
3.8800000000000003e-07,4.6675,2.201
3.9e-07,4.67125,2.175688
3.92e-07,4.6734,2.1508
3.94e-07,4.673737,2.127213
3.96e-07,4.6724,2.1054
3.9800000000000004e-07,4.669019,2.086319
4.0000000000000003e-07,4.6649,2.0694
4.02e-07,4.6614,2.054287
4.04e-07,4.658,2.0413
4.06e-07,4.654188,2.031094
4.08e-07,4.6513,2.0223
4.1000000000000004e-07,4.650925,2.0133
4.1200000000000004e-07,4.6518,2.0055
4.1400000000000003e-07,4.653093,2.000237
4.16e-07,4.6551,1.9961
4.18e-07,4.657831,1.992362
4.2e-07,4.6613,1.9883
4.2200000000000005e-07,4.667258,1.987045
4.2400000000000004e-07,4.674197,1.985974
4.2600000000000003e-07,4.682147,1.985002
4.28e-07,4.691139,1.984039
4.3e-07,4.7012,1.983
4.32e-07,4.712362,1.981797
4.3400000000000005e-07,4.724653,1.980343
4.3600000000000004e-07,4.738103,1.97855
4.3800000000000003e-07,4.752742,1.976331
4.4e-07,4.7686,1.9736
4.42e-07,4.786061,1.970029
4.44e-07,4.80471,1.96583
4.4600000000000005e-07,4.82449,1.960978
4.4800000000000004e-07,4.845339,1.955443
4.5000000000000003e-07,4.8672,1.9492
4.52e-07,4.890041,1.942698
4.54e-07,4.913769,1.935313
4.56e-07,4.938315,1.926899
4.5800000000000005e-07,4.963614,1.91731
4.6000000000000004e-07,4.9896,1.9064
4.6200000000000003e-07,5.016942,1.894002
4.64e-07,5.044652,1.879995
4.66e-07,5.072483,1.864237
4.68e-07,5.100183,1.846586
4.7000000000000005e-07,5.1275,1.8269
4.7200000000000004e-07,5.153894,1.803182
4.7400000000000004e-07,5.179479,1.777611
4.7600000000000003e-07,5.204077,1.750509
4.78e-07,5.227509,1.722198
4.800000000000001e-07,5.2496,1.693
4.82e-07,5.268132,1.664125
4.84e-07,5.285476,1.634786
4.86e-07,5.301964,1.605086
4.88e-07,5.317928,1.575123
4.900000000000001e-07,5.3337,1.545
4.92e-07,5.351423,1.517262
4.940000000000001e-07,5.369165,1.488953
4.96e-07,5.386806,1.459563
4.98e-07,5.404225,1.428583
5.000000000000001e-07,5.4213,1.3955
5.02e-07,5.439876,1.356222
5.040000000000001e-07,5.457376,1.314716
5.06e-07,5.473188,1.271371
5.08e-07,5.4867,1.22657
5.1e-07,5.4973,1.1807
5.12e-07,5.500878,1.133786
5.140000000000001e-07,5.501195,1.086665
5.16e-07,5.498513,1.039811
5.180000000000001e-07,5.493093,0.993696
5.2e-07,5.4852,0.9488
5.22e-07,5.475513,0.907403
5.24e-07,5.463772,0.867721
5.26e-07,5.450135,0.829778
5.280000000000001e-07,5.434758,0.793596
5.3e-07,5.4178,0.7592
5.32e-07,5.398867,0.726841
5.34e-07,5.378806,0.696257
5.36e-07,5.35791,0.667411
5.380000000000001e-07,5.336477,0.640271
5.4e-07,5.3148,0.6148
5.420000000000001e-07,5.294068,0.591299
5.44e-07,5.27346,0.569315
5.46e-07,5.253048,0.548733
5.48e-07,5.232904,0.529434
5.5e-07,5.2131,0.5113
5.520000000000001e-07,5.194047,0.493898
5.54e-07,5.175394,0.477505
5.560000000000001e-07,5.157126,0.462083
5.58e-07,5.139232,0.447594
5.6e-07,5.1217,0.434
5.620000000000001e-07,5.104534,0.421767
5.64e-07,5.087699,0.410226
5.660000000000001e-07,5.071177,0.399211
5.68e-07,5.054949,0.388557
5.7e-07,5.039,0.3781
5.72e-07,5.022865,0.366465
5.74e-07,5.007085,0.355001
5.760000000000001e-07,4.991751,0.343843
5.78e-07,4.976958,0.33313
5.800000000000001e-07,4.9628,0.323
5.82e-07,4.950422,0.314578
5.84e-07,4.938603,0.306767
5.860000000000001e-07,4.927173,0.299457
5.88e-07,4.915961,0.292538
5.900000000000001e-07,4.9048,0.2859
5.92e-07,4.892536,0.278948
5.94e-07,4.880228,0.27218
5.96e-07,4.867952,0.265608
5.98e-07,4.855784,0.259244
6.000000000000001e-07,4.8438,0.2531
6.02e-07,4.832236,0.247323
6.040000000000001e-07,4.820968,0.241755
6.06e-07,4.810032,0.236377
6.08e-07,4.799464,0.231166
6.100000000000001e-07,4.7893,0.2261
6.12e-07,4.780347,0.221117
6.140000000000001e-07,4.771677,0.216246
6.16e-07,4.763134,0.211478
6.180000000000001e-07,4.754561,0.206799
6.2e-07,4.7458,0.2022
6.22e-07,4.735348,0.197538
6.240000000000001e-07,4.724732,0.192965
6.26e-07,4.714132,0.188503
6.280000000000001e-07,4.703728,0.184174
6.3e-07,4.6937,0.18
6.32e-07,4.685405,0.176296
6.340000000000001e-07,4.677553,0.172716
6.36e-07,4.670027,0.169208
6.380000000000001e-07,4.662714,0.16572
6.4e-07,4.6555,0.1622
6.420000000000001e-07,4.647709,0.158135
6.44e-07,4.639928,0.15405
6.46e-07,4.632183,0.150006
6.480000000000001e-07,4.624498,0.146069
6.5e-07,4.6169,0.1423
6.520000000000001e-07,4.609484,0.139195
6.54e-07,4.602188,0.136278
6.56e-07,4.59502,0.133502
6.58e-07,4.587988,0.130825
6.6e-07,4.5811,0.1282
6.620000000000001e-07,4.574444,0.125276
6.64e-07,4.567928,0.122392
6.660000000000001e-07,4.56154,0.11958
6.68e-07,4.555268,0.116872
6.7e-07,4.5491,0.1143
6.720000000000001e-07,4.54296,0.112264
6.74e-07,4.536916,0.110336
6.760000000000001e-07,4.530972,0.108456
6.78e-07,4.525132,0.106564
6.800000000000001e-07,4.5194,0.1046
6.82e-07,4.51402,0.102136
6.84e-07,4.508696,0.099572
6.860000000000001e-07,4.503372,0.09694
6.88e-07,4.497992,0.094272
6.900000000000001e-07,4.4925,0.0916
6.92e-07,4.486264,0.089036
6.94e-07,4.479948,0.086512
6.960000000000001e-07,4.47364,0.08404
6.98e-07,4.467428,0.081632
7.000000000000001e-07,4.4614,0.0793
7.02e-07,4.456277,0.077242
7.040000000000001e-07,4.451356,0.075237
7.06e-07,4.446567,0.073251
7.08e-07,4.441838,0.07125
7.100000000000001e-07,4.4371,0.0692
7.12e-07,4.432032,0.066518
7.140000000000001e-07,4.426876,0.063855
7.16e-07,4.421624,0.061313
7.18e-07,4.416268,0.058994
7.200000000000001e-07,4.4108,0.057
7.22e-07,4.405689,0.056254
7.240000000000001e-07,4.400331,0.055833
7.26e-07,4.394598,0.055635
7.280000000000001e-07,4.388363,0.055558
7.3e-07,4.3815,0.0555
7.32e-07,4.371807,0.054734
7.340000000000001e-07,4.36175,0.053937
7.36e-07,4.351718,0.053163
7.380000000000001e-07,4.342105,0.052466
7.4e-07,4.3333,0.0519
7.420000000000001e-07,4.327903,0.051924
7.440000000000001e-07,4.323546,0.052084
7.46e-07,4.320066,0.052332
7.480000000000001e-07,4.317305,0.05262
7.5e-07,4.3151,0.0529
7.520000000000001e-07,4.31325,0.053076
7.54e-07,4.311645,0.05316
7.56e-07,4.310135,0.053116
7.580000000000001e-07,4.30857,0.052908
7.6e-07,4.3068,0.0525
7.620000000000001e-07,4.303912,0.051469
7.64e-07,4.300708,0.050262
7.660000000000001e-07,4.297228,0.048942
7.680000000000001e-07,4.293512,0.047567
7.7e-07,4.2896,0.0462
7.720000000000001e-07,4.285234,0.045042
7.74e-07,4.280827,0.043977
7.760000000000001e-07,4.276493,0.043031
7.78e-07,4.272346,0.04223
7.8e-07,4.2685,0.0416
7.820000000000001e-07,4.265867,0.041422
7.84e-07,4.263566,0.041401
7.860000000000001e-07,4.26151,0.041499
7.88e-07,4.259617,0.041678
7.900000000000001e-07,4.2578,0.0419
7.92e-07,4.255505,0.042158
7.94e-07,4.253234,0.042373
7.960000000000001e-07,4.251021,0.042499
7.98e-07,4.248899,0.04249
8.000000000000001e-07,4.2469,0.0423
8.02e-07,4.245745,0.041501
8.04e-07,4.244606,0.040522
8.060000000000001e-07,4.243346,0.039414
8.08e-07,4.241823,0.038223
8.100000000000001e-07,4.2399,0.037
8.12e-07,4.235901,0.035908
8.140000000000001e-07,4.231606,0.034852
8.16e-07,4.227262,0.033852
8.18e-07,4.223111,0.032928
8.200000000000001e-07,4.2194,0.0321
8.22e-07,4.219387,0.031286
8.240000000000001e-07,4.21955,0.030633
8.26e-07,4.219378,0.030187
8.280000000000001e-07,4.218365,0.029994
8.300000000000001e-07,4.216,0.0301
8.32e-07,4.211775,0.03055
8.340000000000001e-07,4.205182,0.031389
8.36e-07,4.195711,0.032663
8.380000000000001e-07,4.182853,0.034418
8.4e-07,4.1661,0.0367

File: solcore/future/material_data/sopra_nk/SIGE_SI/SIGE65.csv
wavelength[m],n,k
2.4000000000000003e-07,1.5719,3.2706
2.42e-07,1.5762,3.3036
2.44e-07,1.6006,3.3507
2.46e-07,1.616,3.3927
2.48e-07,1.6349,3.4629
2.5000000000000004e-07,1.655,3.5102
2.5200000000000003e-07,1.6752,3.5719
2.54e-07,1.7098,3.6378
2.56e-07,1.7369,3.7054
2.58e-07,1.7686,3.7768
2.6e-07,1.8032,3.8483
2.62e-07,1.8557,3.9338
2.6400000000000003e-07,1.9146,4.0113
2.66e-07,1.9683,4.1056
2.68e-07,2.0298,4.1878
2.7e-07,2.1278,4.2895
2.72e-07,2.2143,4.385
2.74e-07,2.3233,4.4856
2.7600000000000004e-07,2.441,4.5853
2.7800000000000003e-07,2.5979,4.6712
2.8e-07,2.7776,4.7625
2.82e-07,2.9876,4.8319
2.84e-07,3.2034,4.87
2.86e-07,3.4662,4.8622
2.8800000000000004e-07,3.6972,4.7916
2.9000000000000003e-07,3.9163,4.6836
2.92e-07,4.0925,4.5416
2.94e-07,4.2323,4.3814
2.96e-07,4.3336,4.2282
2.98e-07,4.3984,4.0862
3.0000000000000004e-07,4.4428,3.9539
3.0200000000000003e-07,4.479724,3.833019
3.04e-07,4.503,3.727
3.06e-07,4.516325,3.633981
3.08e-07,4.5234,3.5521
3.1e-07,4.528606,3.479537
3.1200000000000004e-07,4.5336,3.4143
3.1400000000000003e-07,4.542469,3.353637
3.16e-07,4.5523,3.298
3.18e-07,4.561412,3.246701
3.2e-07,4.5702,3.2004
3.22e-07,4.578137,3.160812
3.2400000000000004e-07,4.5863,3.1241
3.2600000000000003e-07,4.595681,3.086306
3.28e-07,4.606,3.0495
3.3e-07,4.617813,3.013919
3.32e-07,4.6296,2.9811
3.34e-07,4.639681,2.953406
3.3600000000000004e-07,4.6491,2.9286
3.3800000000000004e-07,4.657262,2.905919
3.4000000000000003e-07,4.6674,2.8833
3.42e-07,4.68465,2.856581
3.44e-07,4.7027,2.8313
3.46e-07,4.715181,2.813219
3.4800000000000005e-07,4.7274,2.7975
3.5000000000000004e-07,4.7425,2.781162
3.5200000000000003e-07,4.7606,2.7644
3.54e-07,4.784187,2.745344
3.56e-07,4.8093,2.7272
3.58e-07,4.831625,2.713906
3.6000000000000005e-07,4.8547,2.7014
3.6200000000000004e-07,4.880825,2.686563
3.6400000000000003e-07,4.9094,2.6705
3.66e-07,4.940906,2.6534
3.68e-07,4.9744,2.6349
3.7e-07,5.0093,2.614675
3.7200000000000005e-07,5.045,2.5928
3.7400000000000004e-07,5.080532,2.569331
3.7600000000000003e-07,5.1164,2.544
3.78e-07,5.15255,2.516956
3.8e-07,5.1897,2.487
3.82e-07,5.229669,2.451612
3.8400000000000005e-07,5.2691,2.4149
3.8600000000000004e-07,5.304637,2.381
3.8800000000000003e-07,5.3381,2.3473
3.9e-07,5.369587,2.312856
3.92e-07,5.4009,2.2768
3.94e-07,5.433993,2.237656
3.96e-07,5.4685,2.1963
3.9800000000000004e-07,5.504988,2.153812
4.0000000000000003e-07,5.5426,2.1081
4.02e-07,5.581193,2.056744
4.04e-07,5.6192,2.0018
4.06e-07,5.654931,1.945057
4.08e-07,5.6886,1.8849
4.1000000000000004e-07,5.720144,1.819919
4.1200000000000004e-07,5.7487,1.7513
4.1400000000000003e-07,5.773818,1.679163
4.16e-07,5.7942,1.6053
4.18e-07,5.808756,1.531087
4.2e-07,5.8164,1.4579
4.2200000000000005e-07,5.819622,1.372219
4.2400000000000004e-07,5.816849,1.290346
4.2600000000000003e-07,5.808535,1.212263
4.28e-07,5.795135,1.137953
4.3e-07,5.7771,1.0674
4.32e-07,5.754886,1.000587
4.3400000000000005e-07,5.728945,0.937498
4.3600000000000004e-07,5.699731,0.878115
4.3800000000000003e-07,5.667698,0.822421
4.4e-07,5.6333,0.7704
4.42e-07,5.596775,0.722538
4.44e-07,5.558845,0.678189
4.4600000000000005e-07,5.520018,0.637211
4.4800000000000004e-07,5.4808,0.599462
4.5000000000000003e-07,5.4417,0.5648
4.52e-07,5.404861,0.533411
4.54e-07,5.368745,0.504742
4.56e-07,5.333447,0.478566
4.5800000000000005e-07,5.299066,0.454661
4.6000000000000004e-07,5.2657,0.4328
4.6200000000000003e-07,5.234156,0.412519
4.64e-07,5.203644,0.393894
4.66e-07,5.174084,0.376759
4.68e-07,5.145396,0.360949
4.7000000000000005e-07,5.1175,0.3463
4.7200000000000004e-07,5.089785,0.332404
4.7400000000000004e-07,5.062834,0.3194
4.7600000000000003e-07,5.036701,0.307184
4.78e-07,5.011439,0.295652
4.800000000000001e-07,4.9871,0.2847
4.82e-07,4.964255,0.273843
4.84e-07,4.94231,0.263454
4.86e-07,4.921187,0.253522
4.88e-07,4.900809,0.244041
4.900000000000001e-07,4.8811,0.235
4.92e-07,4.862025,0.226446
4.940000000000001e-07,4.843455,0.218301
4.96e-07,4.825302,0.210543
4.98e-07,4.807479,0.20315
5.000000000000001e-07,4.7899,0.1961
5.02e-07,4.771926,0.189175
5.040000000000001e-07,4.754159,0.182595
5.06e-07,4.736649,0.176389
5.08e-07,4.719445,0.170582
5.1e-07,4.7026,0.1652
5.12e-07,4.686159,0.160722
5.140000000000001e-07,4.670177,0.156609
5.16e-07,4.654706,0.152775
5.180000000000001e-07,4.639797,0.149134
5.2e-07,4.6255,0.1456
5.22e-07,4.612686,0.141554
5.24e-07,4.600383,0.137575
5.26e-07,4.588437,0.133709
5.280000000000001e-07,4.576694,0.130002
5.3e-07,4.565,0.1265
5.32e-07,4.552166,0.123644
5.34e-07,4.539333,0.120988
5.36e-07,4.526608,0.11848
5.380000000000001e-07,4.514095,0.116068
5.4e-07,4.5019,0.1137
5.420000000000001e-07,4.490789,0.111039
5.44e-07,4.480042,0.10839
5.46e-07,4.469602,0.10577
5.48e-07,4.459407,0.103201
5.5e-07,4.4494,0.1007
5.520000000000001e-07,4.439127,0.098396
5.54e-07,4.429022,0.096172
5.560000000000001e-07,4.419123,0.09402
5.58e-07,4.409469,0.091932
5.6e-07,4.4001,0.0899
5.620000000000001e-07,4.391542,0.087903
5.64e-07,4.383225,0.08595
5.660000000000001e-07,4.375067,0.084034
5.68e-07,4.366986,0.082153
5.7e-07,4.3589,0.0803
5.72e-07,4.350175,0.078378
5.74e-07,4.341417,0.076499
5.760000000000001e-07,4.332682,0.074681
5.78e-07,4.324024,0.072942
5.800000000000001e-07,4.3155,0.0713
5.82e-07,4.307275,0.069957
5.84e-07,4.299265,0.068702
5.860000000000001e-07,4.291498,0.06751
5.88e-07,4.284001,0.066351
5.900000000000001e-07,4.2768,0.0652
5.92e-07,4.270336,0.063882
5.94e-07,4.26412,0.062553
5.96e-07,4.258076,0.061223
5.98e-07,4.252128,0.059902
6.000000000000001e-07,4.2462,0.0586
6.02e-07,4.239902,0.057402
6.040000000000001e-07,4.233552,0.056223
6.06e-07,4.227149,0.055053
6.08e-07,4.220698,0.053882
6.100000000000001e-07,4.2142,0.0527
6.12e-07,4.207495,0.051281
6.140000000000001e-07,4.200789,0.049886
6.16e-07,4.194127,0.048562
6.180000000000001e-07,4.187549,0.047351
6.2e-07,4.1811,0.0463
6.22e-07,4.174999,0.045754
6.240000000000001e-07,4.169069,0.045381
6.26e-07,4.163311,0.045151
6.280000000000001e-07,4.157721,0.045034
6.3e-07,4.1523,0.045
6.32e-07,4.147082,0.044998
6.340000000000001e-07,4.142023,0.045023
6.36e-07,4.137113,0.045049
6.380000000000001e-07,4.132341,0.04505
6.4e-07,4.1277,0.045
6.420000000000001e-07,4.123153,0.044666
6.44e-07,4.118722,0.044283
6.46e-07,4.114406,0.043877
6.480000000000001e-07,4.110199,0.043474
6.5e-07,4.1061,0.0431
6.520000000000001e-07,4.10213,0.043006
6.54e-07,4.098255,0.042939
6.56e-07,4.094465,0.042869
6.58e-07,4.09075,0.042766
6.6e-07,4.0871,0.0426
6.620000000000001e-07,4.083494,0.042176
6.64e-07,4.079937,0.041672
6.660000000000001e-07,4.076423,0.0411
6.68e-07,4.072947,0.040472
6.7e-07,4.0695,0.0398
6.720000000000001e-07,4.066033,0.039128
6.74e-07,4.062594,0.038428
6.760000000000001e-07,4.059189,0.037704
6.78e-07,4.055823,0.03696
6.800000000000001e-07,4.0525,0.0362
6.82e-07,4.049455,0.035434
6.84e-07,4.046405,0.034659
6.860000000000001e-07,4.043298,0.033877
6.88e-07,4.040081,0.03309
6.900000000000001e-07,4.0367,0.0323
6.92e-07,4.032489,0.031485
6.94e-07,4.028162,0.030678
6.960000000000001e-07,4.023821,0.02989
6.98e-07,4.019567,0.029127
7.000000000000001e-07,4.0155,0.0284
7.02e-07,4.012444,0.027806
7.040000000000001e-07,4.009596,0.027243
7.06e-07,4.006876,0.026697
7.08e-07,4.004204,0.026154
7.100000000000001e-07,4.0015,0.0256
7.12e-07,3.998268,0.02485
7.140000000000001e-07,3.994948,0.024105
7.16e-07,3.991564,0.023395
7.18e-07,3.98814,0.02275
7.200000000000001e-07,3.9847,0.0222
7.22e-07,3.98131,0.022007
7.240000000000001e-07,3.977941,0.02191
7.26e-07,3.974607,0.021878
7.280000000000001e-07,3.971323,0.021885
7.3e-07,3.9681,0.0219
7.32e-07,3.964886,0.02177
7.340000000000001e-07,3.961779,0.021623
7.36e-07,3.958809,0.021461
7.380000000000001e-07,3.956006,0.021286
7.4e-07,3.9534,0.0211
7.420000000000001e-07,3.951365,0.020903
7.440000000000001e-07,3.949502,0.020702
7.46e-07,3.947758,0.020498
7.480000000000001e-07,3.946075,0.020297
7.5e-07,3.9444,0.0201
7.520000000000001e-07,3.942494,0.020001
7.54e-07,3.940531,0.01989
7.56e-07,3.938501,0.01975
7.580000000000001e-07,3.936393,0.019559
7.6e-07,3.9342,0.0193
7.620000000000001e-07,3.931802,0.018735
7.64e-07,3.929325,0.018118
7.660000000000001e-07,3.926787,0.017482
7.680000000000001e-07,3.924206,0.016865
7.7e-07,3.9216,0.0163
7.720000000000001e-07,3.918934,0.015993
7.74e-07,3.916291,0.015766
7.760000000000001e-07,3.913701,0.015614
7.78e-07,3.911194,0.015527
7.8e-07,3.9088,0.0155
7.820000000000001e-07,3.90681,0.015618
7.84e-07,3.904929,0.015757
7.860000000000001e-07,3.903123,0.015887
7.88e-07,3.901359,0.015978
7.900000000000001e-07,3.8996,0.016
7.92e-07,3.897436,0.015637
7.94e-07,3.895304,0.015214
7.960000000000001e-07,3.893264,0.014774
7.98e-07,3.891376,0.014355
8.000000000000001e-07,3.8897,0.014
8.02e-07,3.889224,0.013928
8.04e-07,3.888848,0.013956
8.060000000000001e-07,3.8884,0.01408
8.08e-07,3.887708,0.014296
8.100000000000001e-07,3.8866,0.0146
8.12e-07,3.88331,0.015177
8.140000000000001e-07,3.879659,0.015786
8.16e-07,3.875873,0.016378
8.18e-07,3.872177,0.016899
8.200000000000001e-07,3.8688,0.0173
8.22e-07,3.867829,0.017209
8.240000000000001e-07,3.867162,0.016974
8.26e-07,3.866562,0.016626
8.280000000000001e-07,3.865787,0.016191
8.300000000000001e-07,3.8646,0.0157
8.32e-07,3.862761,0.015181
8.340000000000001e-07,3.86003,0.014662
8.36e-07,3.85617,0.014174
8.380000000000001e-07,3.850939,0.013743
8.4e-07,3.8441,0.0134

File: solcore/future/material_data/sopra_nk/SIGE_SI/SIGE85.csv
wavelength[m],n,k
2.4000000000000003e-07,1.6487,3.4041
2.42e-07,1.6592,3.4464
2.44e-07,1.6637,3.4912
2.46e-07,1.6724,3.5418
2.48e-07,1.6826,3.5961
2.5000000000000004e-07,1.7123,3.6572
2.5200000000000003e-07,1.7403,3.7239
2.54e-07,1.7558,3.8179
2.56e-07,1.7872,3.8791
2.58e-07,1.8229,3.9642
2.6e-07,1.8638,4.0595
2.62e-07,1.9183,4.1637
2.6400000000000003e-07,1.9659,4.2551
2.66e-07,2.0369,4.3675
2.68e-07,2.1189,4.4868
2.7e-07,2.2125,4.6022
2.72e-07,2.3342,4.7314
2.74e-07,2.4955,4.8556
2.7600000000000004e-07,2.6543,4.9686
2.7800000000000003e-07,2.8431,5.0631
2.8e-07,3.0661,5.1492
2.82e-07,3.3017,5.2121
2.84e-07,3.5607,5.2356
2.86e-07,3.84,5.2208
2.8800000000000004e-07,4.1609,5.1449
2.9000000000000003e-07,4.4222,4.9886
2.92e-07,4.6215,4.7937
2.94e-07,4.7578,4.5874
2.96e-07,4.8706,4.3825
2.98e-07,4.9166,4.1976
3.0000000000000004e-07,4.9498,4.0383
3.0200000000000003e-07,4.971475,3.898438
3.04e-07,4.9801,3.7774
3.06e-07,4.98025,3.672737
3.08e-07,4.9765,3.582
3.1e-07,4.975025,3.502456
3.1200000000000004e-07,4.9756,3.4325
3.1400000000000003e-07,4.981112,3.370169
3.16e-07,4.9884,3.3138
3.18e-07,4.994187,3.261088
3.2e-07,5.0017,3.212
3.22e-07,5.014268,3.165712
3.2400000000000004e-07,5.0283,3.1223
3.2600000000000003e-07,5.040462,3.081419
3.28e-07,5.0533,3.0435
3.3e-07,5.068344,3.00955
3.32e-07,5.0853,2.9775
3.34e-07,5.105231,2.944687
3.3600000000000004e-07,5.1256,2.9139
3.3800000000000004e-07,5.143019,2.888337
3.4000000000000003e-07,5.1611,2.8641
3.42e-07,5.182806,2.836644
3.44e-07,5.2067,2.8111
3.46e-07,5.231594,2.79295
3.4800000000000005e-07,5.2597,2.7766
3.5000000000000004e-07,5.29295,2.75755
3.5200000000000003e-07,5.331,2.738
3.54e-07,5.373944,2.719094
3.56e-07,5.4224,2.6995
3.58e-07,5.477562,2.678625
3.6000000000000005e-07,5.5378,2.6554
3.6200000000000004e-07,5.601099,2.62995
3.6400000000000003e-07,5.6698,2.5981
3.66e-07,5.746837,2.5565
3.68e-07,5.8284,2.5028
3.7e-07,5.913094,2.432831
3.7200000000000005e-07,5.9966,2.3487
3.7400000000000004e-07,6.076151,2.251399
3.7600000000000003e-07,6.1457,2.1401
3.78e-07,6.197769,2.0113
3.8e-07,6.2339,1.874
3.82e-07,6.25205,1.7342
3.8400000000000005e-07,6.2555,1.5974
3.8600000000000004e-07,6.246437,1.472837
3.8800000000000003e-07,6.2261,1.3553
3.9e-07,6.195857,1.242107
3.92e-07,6.1575,1.1349
3.94e-07,6.112881,1.033875
3.96e-07,6.0632,0.9407
3.9800000000000004e-07,6.009744,0.858044
4.0000000000000003e-07,5.9541,0.7831
4.02e-07,5.898731,0.713481
4.04e-07,5.8423,0.6506
4.06e-07,5.783638,0.595463
4.08e-07,5.7247,0.5469
4.1000000000000004e-07,5.666543,0.5045
4.1200000000000004e-07,5.6107,0.467
4.1400000000000003e-07,5.559863,0.433
4.16e-07,5.5116,0.4025
4.18e-07,5.464762,0.37515
4.2e-07,5.4182,0.3506
4.2200000000000005e-07,5.363227,0.326177
4.2400000000000004e-07,5.312945,0.304722
4.2600000000000003e-07,5.26693,0.28595
4.28e-07,5.224757,0.269571
4.3e-07,5.186,0.2553
4.32e-07,5.150235,0.242849
4.3400000000000005e-07,5.117038,0.231931
4.3600000000000004e-07,5.085983,0.222258
4.3800000000000003e-07,5.056645,0.213543
4.4e-07,5.0286,0.2055
4.42e-07,4.999932,0.196446
4.44e-07,4.97208,0.187837
4.4600000000000005e-07,4.944992,0.179735
4.4800000000000004e-07,4.918616,0.172202
4.5000000000000003e-07,4.8929,0.1653
4.52e-07,4.867148,0.159822
4.54e-07,4.842114,0.154915
4.56e-07,4.817906,0.150457
4.5800000000000005e-07,4.794631,0.146326
4.6000000000000004e-07,4.7724,0.1424
4.6200000000000003e-07,4.752495,0.138222
4.64e-07,4.733558,0.134091
4.66e-07,4.715402,0.129969
4.68e-07,4.697845,0.125818
4.7000000000000005e-07,4.6807,0.1216
4.7200000000000004e-07,4.663002,0.116789
4.7400000000000004e-07,4.645543,0.111958
4.7600000000000003e-07,4.628333,0.107194
4.78e-07,4.611382,0.102579
4.800000000000001e-07,4.5947,0.0982
4.82e-07,4.578074,0.094662
4.84e-07,4.561795,0.091399
4.86e-07,4.545929,0.088365
4.88e-07,4.530541,0.085514
4.900000000000001e-07,4.5157,0.0828
4.92e-07,4.502178,0.080175
4.940000000000001e-07,4.489157,0.077598
4.96e-07,4.476527,0.075022
4.98e-07,4.464179,0.072405
5.000000000000001e-07,4.452,0.0697
5.02e-07,4.439338,0.066338
5.040000000000001e-07,4.426761,0.062931
5.06e-07,4.414295,0.059565
5.08e-07,4.401966,0.056326
5.1e-07,4.3898,0.0533
5.12e-07,4.377946,0.051067
5.140000000000001e-07,4.366275,0.049098
5.16e-07,4.354781,0.047354
5.180000000000001e-07,4.343458,0.045801
5.2e-07,4.3323,0.0444
5.22e-07,4.32096,0.04253
5.24e-07,4.30986,0.040885
5.26e-07,4.29908,0.039575
5.280000000000001e-07,4.2887,0.03871
5.3e-07,4.2788,0.0384
5.32e-07,4.269934,0.04053
5.34e-07,4.261589,0.042989
5.36e-07,4.253727,0.045443
5.380000000000001e-07,4.24631,0.047558
5.4e-07,4.2393,0.049
5.420000000000001e-07,4.23307,0.047069
5.44e-07,4.227067,0.044386
5.46e-07,4.221148,0.04121
5.48e-07,4.215174,0.037795
5.5e-07,4.209,0.0344
5.520000000000001e-07,4.201485,0.032286
5.54e-07,4.193738,0.030453
5.560000000000001e-07,4.18587,0.028907
5.58e-07,4.177987,0.027654
5.6e-07,4.1702,0.0267
5.620000000000001e-07,4.163289,0.026418
5.64e-07,4.156522,0.026353
5.660000000000001e-07,4.149841,0.026419
5.68e-07,4.143187,0.02653
5.7e-07,4.1365,0.0266
5.72e-07,4.129036,0.026071
5.74e-07,4.121592,0.025446
5.760000000000001e-07,4.11428,0.024754
5.78e-07,4.107212,0.024029
5.800000000000001e-07,4.1005,0.0233
5.82e-07,4.095286,0.02274
5.84e-07,4.090395,0.022204
5.860000000000001e-07,4.085681,0.021688
5.88e-07,4.080997,0.021188
5.900000000000001e-07,4.0762,0.0207
5.92e-07,4.070141,0.020092
5.94e-07,4.063927,0.01952
5.96e-07,4.057662,0.019012
5.98e-07,4.051452,0.018596
6.000000000000001e-07,4.0454,0.0183
6.02e-07,4.040003,0.018632
6.040000000000001e-07,4.034878,0.01902
6.06e-07,4.030031,0.019372
6.08e-07,4.025469,0.019596
6.100000000000001e-07,4.0212,0.0196
6.12e-07,4.017842,0.018358
6.140000000000001e-07,4.014639,0.016945
6.16e-07,4.011445,0.015503
6.180000000000001e-07,4.008113,0.014174
6.2e-07,4.0045,0.0131
6.22e-07,3.998922,0.013625
6.240000000000001e-07,3.993155,0.014386
6.26e-07,3.987437,0.015226
6.280000000000001e-07,3.982005,0.015983
6.3e-07,3.9771,0.0165
6.32e-07,3.975144,0.015625
6.340000000000001e-07,3.973644,0.014438
6.36e-07,3.972292,0.01303
6.380000000000001e-07,3.97078,0.011487
6.4e-07,3.9688,0.0099
6.420000000000001e-07,3.963961,0.008597
6.44e-07,3.958558,0.007366
6.46e-07,3.952806,0.006238
6.480000000000001e-07,3.946915,0.005239
6.5e-07,3.9411,0.0044
6.520000000000001e-07,3.936539,0.003995
6.54e-07,3.932238,0.003746
6.56e-07,3.928166,0.003618
6.58e-07,3.924297,0.003581
6.6e-07,3.9206,0.0036
6.620000000000001e-07,3.916919,0.003426
6.64e-07,3.913386,0.003297
6.660000000000001e-07,3.910002,0.003235
6.68e-07,3.906773,0.003262
6.7e-07,3.9037,0.0034
6.720000000000001e-07,3.900992,0.004159
6.74e-07,3.898396,0.00495
6.760000000000001e-07,3.895864,0.00567
6.78e-07,3.893348,0.006221
6.800000000000001e-07,3.8908,0.0065
6.82e-07,3.888047,0.005412
6.84e-07,3.885198,0.0041
6.860000000000001e-07,3.882234,0.002712
6.88e-07,3.879141,0.001396
6.900000000000001e-07,3.8759,0.0003
6.92e-07,3.872038,0.000372
6.94e-07,3.868109,0.00076
6.960000000000001e-07,3.864211,0.001412
6.98e-07,3.860442,0.002276
7.000000000000001e-07,3.8569,0.0033
7.02e-07,3.85444,0.004374
7.040000000000001e-07,3.852212,0.005519
7.06e-07,3.850124,0.006697
7.08e-07,3.848084,0.00787
7.100000000000001e-07,3.846,0.009
7.12e-07,3.842871,0.010057
7.140000000000001e-07,3.839742,0.010994
7.16e-07,3.836746,0.011774
7.18e-07,3.834021,0.012355
7.200000000000001e-07,3.8317,0.0127
7.22e-07,3.83134,0.012289
7.240000000000001e-07,3.8313,0.011682
7.26e-07,3.83136,0.010962
7.280000000000001e-07,3.8313,0.010207
7.3e-07,3.8309,0.0095
7.32e-07,3.828545,0.009343
7.340000000000001e-07,3.825758,0.00929
7.36e-07,3.82267,0.009314
7.380000000000001e-07,3.819407,0.009393
7.4e-07,3.8161,0.0095
7.420000000000001e-07,3.81337,0.009477
7.440000000000001e-07,3.810729,0.009466
7.46e-07,3.808183,0.009478
7.480000000000001e-07,3.805738,0.009519
7.5e-07,3.8034,0.0096
7.520000000000001e-07,3.801257,0.009914
7.54e-07,3.79921,0.010239
7.56e-07,3.797246,0.010537
7.580000000000001e-07,3.795347,0.01077
7.6e-07,3.7935,0.0109
7.620000000000001e-07,3.791554,0.0105
7.64e-07,3.789663,0.01002
7.660000000000001e-07,3.787845,0.00952
7.680000000000001e-07,3.786117,0.00906
7.7e-07,3.7845,0.0087
7.720000000000001e-07,3.783231,0.008999
7.74e-07,3.782053,0.009394
7.760000000000001e-07,3.780931,0.009818
7.78e-07,3.779825,0.010209
7.8e-07,3.7787,0.0105
7.820000000000001e-07,3.777327,0.010109
7.84e-07,3.77591,0.009618
7.860000000000001e-07,3.774459,0.009094
7.88e-07,3.772985,0.008599
7.900000000000001e-07,3.7715,0.0082
7.92e-07,3.770003,0.008476
7.94e-07,3.768519,0.008848
7.960000000000001e-07,3.767065,0.009252
7.98e-07,3.765654,0.009624
8.000000000000001e-07,3.7643,0.0099
8.02e-07,3.763134,0.009504
8.04e-07,3.762025,0.009012
8.060000000000001e-07,3.760959,0.008488
8.08e-07,3.759922,0.007996
8.100000000000001e-07,3.7589,0.0076
8.12e-07,3.757705,0.007879
8.140000000000001e-07,3.756538,0.008254
8.16e-07,3.75543,0.008658
8.18e-07,3.754407,0.009029
8.200000000000001e-07,3.7535,0.0093
8.22e-07,3.75297,0.00902
8.240000000000001e-07,3.752555,0.008608
8.26e-07,3.752225,0.008096
8.280000000000001e-07,3.75195,0.007516
8.300000000000001e-07,3.7517,0.0069
8.32e-07,3.751446,0.00628
8.340000000000001e-07,3.751159,0.005688
8.36e-07,3.750809,0.005156
8.380000000000001e-07,3.750365,0.004716
8.4e-07,3.7498,0.0044
