Repository: qpv-research-group/solcore5

<!-- ALL-CONTRIBUTORS-BADGE:START - Do not remove or modify this section -->
<!-- ALL-CONTRIBUTORS-BADGE:END -->

Solcore
=======

**Solcore** was born as a modular set of tools, written (almost) entirely in Python 3, to address some of the task we had to solve more. With time, however, it has evolved as a complete semiconductor solver able of modelling the optical and electrical properties of a wide range of solar cells, from quantum well devices to multi-junction solar cells.

Please, visit [Solcore\'s Documentation](http://docs.solcore.solar), the [Tutorial](docs/source/Examples/tutorial.rst) for a step-by-step example of how to use *Solcore* to model a solar cell and also check the [Examples folder](examples) for more specific information and examples of usage.

File: solcore/future/material_data/sopra_nk/SION_N/SION00.csv
wavelength[m],n,k
2.5000000000000004e-07,1.539171,0.000615
2.55e-07,1.53616,0.000192
2.6e-07,1.533271,0.0
2.65e-07,1.530562,3.8e-05
2.7e-07,1.52809,0.0
2.75e-07,1.526056,0.0
2.8e-07,1.524084,0.0
2.85e-07,1.521714,0.0
2.9000000000000003e-07,1.519405,0.0
2.9500000000000003e-07,1.517552,0.0
3.0000000000000004e-07,1.515888,0.0
3.0500000000000004e-07,1.514243,0.0
3.1e-07,1.512721,0.0
3.15e-07,1.511423,0.0
3.2e-07,1.510187,0.0
3.25e-07,1.50883,0.0
3.3e-07,1.507523,0.0
3.35e-07,1.506418,0.0
3.4000000000000003e-07,1.505395,0.0
3.4500000000000003e-07,1.504373,0.0
3.5000000000000004e-07,1.503393,0.0
3.5500000000000004e-07,1.502482,0.0
3.6000000000000005e-07,1.501606,0.0
3.65e-07,1.500724,0.0
3.7e-07,1.499879,0.0
3.75e-07,1.499114,0.0
3.8e-07,1.498396,0.0
3.85e-07,1.497712,0.0
3.9e-07,1.49705,0.0
3.9500000000000003e-07,1.496395,0.0
4.0000000000000003e-07,1.495753,0.0
4.0500000000000004e-07,1.495111,0.0
4.1000000000000004e-07,1.494505,0.0
4.1500000000000005e-07,1.493992,0.0
4.2e-07,1.493498,0.0
4.25e-07,1.492949,0.0
4.3e-07,1.492403,0.0
4.35e-07,1.491881,0.0
4.4e-07,1.491413,0.0
4.4500000000000003e-07,1.491072,0.0
4.5000000000000003e-07,1.490754,0.0
4.5500000000000004e-07,1.490366,0.0
4.6000000000000004e-07,1.489947,0.0
4.6500000000000005e-07,1.489485,0.0
4.7000000000000005e-07,1.489036,0.0
4.75e-07,1.488672,0.0
4.800000000000001e-07,1.48834,0.0
4.85e-07,1.488019,0.0
4.900000000000001e-07,1.487692,0.0
4.95e-07,1.487324,0.0
5.000000000000001e-07,1.486949,0.0
5.05e-07,1.486587,0.0
5.1e-07,1.486247,0.0
5.15e-07,1.485949,0.0
5.2e-07,1.485674,0.0
5.250000000000001e-07,1.485413,0.0
5.3e-07,1.48516,0.0
5.350000000000001e-07,1.484902,0.0
5.4e-07,1.484643,0.0
5.450000000000001e-07,1.484374,0.0
5.5e-07,1.484117,0.0
5.550000000000001e-07,1.483889,0.0
5.6e-07,1.483689,0.0
5.65e-07,1.483533,0.0
5.7e-07,1.483387,0.0
5.75e-07,1.483218,0.0
5.800000000000001e-07,1.483034,0.0
5.85e-07,1.482831,0.0
5.900000000000001e-07,1.482606,0.0
5.95e-07,1.482346,0.0
6.000000000000001e-07,1.482083,0.0
6.05e-07,1.481851,0.0
6.100000000000001e-07,1.481636,0.0
6.15e-07,1.481439,0.0
6.2e-07,1.481254,0.0
6.25e-07,1.481077,0.0
6.3e-07,1.480911,0.0
6.350000000000001e-07,1.480759,0.0
6.4e-07,1.480618,0.0
6.450000000000001e-07,1.480482,0.0
6.5e-07,1.480359,0.0
6.550000000000001e-07,1.480262,0.0
6.6e-07,1.480169,0.0
6.650000000000001e-07,1.480063,0.0
6.7e-07,1.479948,0.0
6.75e-07,1.479821,0.0
6.800000000000001e-07,1.479684,0.0
6.85e-07,1.47954,0.0
6.900000000000001e-07,1.479386,0.0
6.95e-07,1.479217,0.0
7.000000000000001e-07,1.479047,0.0
7.05e-07,1.478887,0.0
7.100000000000001e-07,1.478734,0.0
7.15e-07,1.478585,0.0
7.200000000000001e-07,1.478442,0.0
7.25e-07,1.478304,0.0
7.3e-07,1.478172,0.0
7.350000000000001e-07,1.478045,0.0
7.4e-07,1.477923,0.0
7.450000000000001e-07,1.477803,0.0
7.5e-07,1.477685,0.0
7.550000000000001e-07,1.47757,0.0
7.6e-07,1.477458,0.0
7.650000000000001e-07,1.477349,0.0
7.7e-07,1.477241,0.0
7.750000000000001e-07,1.477133,0.0
7.8e-07,1.477027,0.0
7.85e-07,1.476923,0.0
7.900000000000001e-07,1.476822,0.0
7.95e-07,1.476725,0.0
8.000000000000001e-07,1.476631,0.0

File: solcore/future/material_data/sopra_nk/SION_N/SION60.csv
wavelength[m],n,k
2.5000000000000004e-07,1.860302,0.007077
2.55e-07,1.853134,0.00472
2.6e-07,1.845059,0.002676
2.65e-07,1.837144,0.001063
2.7e-07,1.830453,0.0
2.75e-07,1.828047,0.000167
2.8e-07,1.825012,0.0
2.85e-07,1.815425,0.0
2.9000000000000003e-07,1.805376,0.0
2.9500000000000003e-07,1.800109,0.0
3.0000000000000004e-07,1.796241,0.0
3.0500000000000004e-07,1.79174,0.0
3.1e-07,1.787805,0.0
3.15e-07,1.785505,0.0
3.2e-07,1.783202,0.0
3.25e-07,1.778967,0.0
3.3e-07,1.774748,0.0
3.35e-07,1.772249,0.0
3.4000000000000003e-07,1.770277,0.0
3.4500000000000003e-07,1.768125,0.0
3.5000000000000004e-07,1.766036,0.0
3.5500000000000004e-07,1.764023,0.0
3.6000000000000005e-07,1.762078,0.0
3.65e-07,1.760225,0.0
3.7e-07,1.75839,0.0
3.75e-07,1.756415,0.0
3.8e-07,1.754571,0.0
3.85e-07,1.75317,0.0
3.9e-07,1.751932,0.0
3.9500000000000003e-07,1.750709,0.0
4.0000000000000003e-07,1.74942,0.0
4.0500000000000004e-07,1.747789,0.0
4.1000000000000004e-07,1.746257,0.0
4.1500000000000005e-07,1.745395,0.0
4.2e-07,1.744543,0.0
4.25e-07,1.743049,0.0
4.3e-07,1.741458,0.0
4.35e-07,1.739997,0.0
4.4e-07,1.738968,0.0
4.4500000000000003e-07,1.739099,0.0
4.5000000000000003e-07,1.739338,0.0
4.5500000000000004e-07,1.738747,0.0
4.6000000000000004e-07,1.737717,0.0
4.6500000000000005e-07,1.736158,0.0
4.7000000000000005e-07,1.734585,0.0
4.75e-07,1.733614,0.0
4.800000000000001e-07,1.732858,0.0
4.85e-07,1.732167,0.0
4.900000000000001e-07,1.731442,0.0
4.95e-07,1.730473,0.0
5.000000000000001e-07,1.729442,0.0
5.05e-07,1.728445,0.0
5.1e-07,1.727527,0.0
5.15e-07,1.726799,0.0
5.2e-07,1.726161,0.0
5.250000000000001e-07,1.72557,0.0
5.3e-07,1.724972,0.0
5.350000000000001e-07,1.724294,0.0
5.4e-07,1.723554,0.0
5.450000000000001e-07,1.722663,0.0
5.5e-07,1.721863,0.0
5.550000000000001e-07,1.721376,0.0
5.6e-07,1.721171,0.0
5.65e-07,1.721419,0.0
5.7e-07,1.72174,0.0
5.75e-07,1.721786,0.0
5.800000000000001e-07,1.721627,0.0
5.85e-07,1.721222,0.0
5.900000000000001e-07,1.720558,0.0
5.95e-07,1.719498,0.0
6.000000000000001e-07,1.718369,0.0
6.05e-07,1.717496,0.0
6.100000000000001e-07,1.716755,0.0
6.15e-07,1.716148,0.0
6.2e-07,1.715624,0.0
6.25e-07,1.715105,0.0
6.3e-07,1.714669,0.0
6.350000000000001e-07,1.714388,0.0
6.4e-07,1.714206,0.0
6.450000000000001e-07,1.714059,0.0
6.5e-07,1.714041,0.0
6.550000000000001e-07,1.714309,0.0
6.6e-07,1.714612,0.0
6.650000000000001e-07,1.714735,0.0
6.7e-07,1.714729,0.0
6.75e-07,1.714564,0.0
6.800000000000001e-07,1.714266,0.0
6.85e-07,1.713858,0.0
6.900000000000001e-07,1.713322,0.0
6.95e-07,1.712595,0.0
7.000000000000001e-07,1.711828,0.0
7.05e-07,1.71117,0.0
7.100000000000001e-07,1.710566,0.0
7.15e-07,1.710011,0.0
7.200000000000001e-07,1.709502,0.0
7.25e-07,1.709033,0.0
7.3e-07,1.70861,0.0
7.350000000000001e-07,1.708245,0.0
7.4e-07,1.707912,0.0
7.450000000000001e-07,1.70759,0.0
7.5e-07,1.707284,0.0
7.550000000000001e-07,1.706995,0.0
7.6e-07,1.706722,0.0
7.650000000000001e-07,1.706467,0.0
7.7e-07,1.706222,0.0
7.750000000000001e-07,1.705979,0.0
7.8e-07,1.705745,0.0
7.85e-07,1.705524,0.0
7.900000000000001e-07,1.705321,0.0
7.95e-07,1.705139,0.0
8.000000000000001e-07,1.704982,0.0

File: solcore/future/material_data/sopra_nk/SION_N/SION80.csv
wavelength[m],n,k
2.5000000000000004e-07,2.092936,0.012111
2.55e-07,2.082595,0.008032
2.6e-07,2.070561,0.00453
2.65e-07,2.058673,0.001791
2.7e-07,2.048768,0.0
2.75e-07,2.046092,0.000283
2.8e-07,2.042261,0.0
2.85e-07,2.027178,0.0
2.9000000000000003e-07,2.011234,0.0
2.9500000000000003e-07,2.003378,0.0
3.0000000000000004e-07,1.997848,0.0
3.0500000000000004e-07,1.991188,0.0
3.1e-07,1.985431,0.0
3.15e-07,1.982379,0.0
3.2e-07,1.979276,0.0
3.25e-07,1.972869,0.0
3.3e-07,1.966453,0.0
3.35e-07,1.962906,0.0
3.4000000000000003e-07,1.960221,0.0
3.4500000000000003e-07,1.957221,0.0
3.5000000000000004e-07,1.954301,0.0
3.5500000000000004e-07,1.95146,0.0
3.6000000000000005e-07,1.948714,0.0
3.65e-07,1.946134,0.0
3.7e-07,1.943556,0.0
3.75e-07,1.940673,0.0
3.8e-07,1.937985,0.0
3.85e-07,1.936047,0.0
3.9e-07,1.934378,0.0
3.9500000000000003e-07,1.932731,0.0
4.0000000000000003e-07,1.930959,0.0
4.0500000000000004e-07,1.928586,0.0
4.1000000000000004e-07,1.926361,0.0
4.1500000000000005e-07,1.925239,0.0
4.2e-07,1.92412,0.0
4.25e-07,1.921918,0.0
4.3e-07,1.919545,0.0
4.35e-07,1.91738,0.0
4.4e-07,1.915931,0.0
4.4500000000000003e-07,1.91642,0.0
4.5000000000000003e-07,1.917081,0.0
4.5500000000000004e-07,1.916337,0.0
4.6000000000000004e-07,1.91485,0.0
4.6500000000000005e-07,1.912468,0.0
4.7000000000000005e-07,1.910053,0.0
4.75e-07,1.908629,0.0
4.800000000000001e-07,1.907556,0.0
4.85e-07,1.906589,0.0
4.900000000000001e-07,1.905567,0.0
4.95e-07,1.90415,0.0
5.000000000000001e-07,1.902629,0.0
5.05e-07,1.901156,0.0
5.1e-07,1.899806,0.0
5.15e-07,1.898757,0.0
5.2e-07,1.897849,0.0
5.250000000000001e-07,1.89701,0.0
5.3e-07,1.896155,0.0
5.350000000000001e-07,1.895164,0.0
5.4e-07,1.894065,0.0
5.450000000000001e-07,1.892709,0.0
5.5e-07,1.891504,0.0
5.550000000000001e-07,1.890823,0.0
5.6e-07,1.890616,0.0
5.65e-07,1.891168,0.0
5.7e-07,1.89184,0.0
5.75e-07,1.892048,0.0
5.800000000000001e-07,1.89191,0.0
5.85e-07,1.891355,0.0
5.900000000000001e-07,1.890363,0.0
5.95e-07,1.888705,0.0
6.000000000000001e-07,1.886929,0.0
6.05e-07,1.885576,0.0
6.100000000000001e-07,1.884441,0.0
6.15e-07,1.883529,0.0
6.2e-07,1.882752,0.0
6.25e-07,1.881977,0.0
6.3e-07,1.88134,0.0
6.350000000000001e-07,1.880963,0.0
6.4e-07,1.880752,0.0
6.450000000000001e-07,1.880598,0.0
6.5e-07,1.88066,0.0
6.550000000000001e-07,1.881201,0.0
6.6e-07,1.8818,0.0
6.650000000000001e-07,1.882095,0.0
6.7e-07,1.882172,0.0
6.75e-07,1.881978,0.0
6.800000000000001e-07,1.88156,0.0
6.85e-07,1.880957,0.0
6.900000000000001e-07,1.880136,0.0
6.95e-07,1.878992,0.0
7.000000000000001e-07,1.877779,0.0
7.05e-07,1.876749,0.0
7.100000000000001e-07,1.875809,0.0
7.15e-07,1.874949,0.0
7.200000000000001e-07,1.874167,0.0
7.25e-07,1.873452,0.0
7.3e-07,1.872813,0.0
7.350000000000001e-07,1.87227,0.0
7.4e-07,1.871781,0.0
7.450000000000001e-07,1.871308,0.0
7.5e-07,1.870862,0.0
7.550000000000001e-07,1.870443,0.0
7.6e-07,1.870051,0.0
7.650000000000001e-07,1.869687,0.0
7.7e-07,1.869341,0.0
7.750000000000001e-07,1.868996,0.0
7.8e-07,1.868667,0.0
7.85e-07,1.86836,0.0
7.900000000000001e-07,1.868081,0.0
7.95e-07,1.867837,0.0
8.000000000000001e-07,1.867633,0.0
