Repository: qpv-research-group/solcore5

<!-- ALL-CONTRIBUTORS-BADGE:START - Do not remove or modify this section -->
<!-- ALL-CONTRIBUTORS-BADGE:END -->

Solcore
=======

**Solcore** was born as a modular set of tools, written (almost) entirely in Python 3, to address some of the task we had to solve more. With time, however, it has evolved as a complete semiconductor solver able of modelling the optical and electrical properties of a wide range of solar cells, from quantum well devices to multi-junction solar cells.

Please, visit [Solcore\'s Documentation](http://docs.solcore.solar), the [Tutorial](docs/source/Examples/tutorial.rst) for a step-by-step example of how to use *Solcore* to model a solar cell and also check the [Examples folder](examples) for more specific information and examples of usage.

File: solcore/future/material_data/sopra_nk/SIPOLY_X/SIPOLY10.csv
wavelength[m],n,k
1.9074643300000002e-07,0.8452868,2.633342
1.9222508700000001e-07,0.8649071,2.663794
1.93726846e-07,0.8853534,2.693992
1.95252254e-07,0.906478,2.723809
1.9680187500000001e-07,0.9277987,2.751751
1.9837629000000002e-07,0.9486584,2.775631
1.99976099e-07,0.9694428,2.797417
2.01601921e-07,0.9900772,2.81722
2.0325439600000004e-07,1.011287,2.838421
2.04934184e-07,1.035132,2.868186
2.06641969e-07,1.057526,2.895252
2.08378456e-07,1.071899,2.903815
2.1014437500000002e-07,1.087747,2.914672
2.1194048100000003e-07,1.111116,2.940773
2.13767554e-07,1.139828,2.975924
2.1562640200000003e-07,1.165532,3.008917
2.1751786200000003e-07,1.186952,3.040766
2.1944279900000003e-07,1.222937,3.085538
2.21402109e-07,1.252425,3.129794
2.2339672300000003e-07,1.292926,3.17594
2.25427602e-07,1.341502,3.220817
2.2749574500000002e-07,1.40064,3.260749
2.2960218800000001e-07,1.465042,3.283478
2.3174800200000003e-07,1.527773,3.286412
2.33934304e-07,1.56838,3.277027
2.3616225000000003e-07,1.582362,3.271622
2.38433041e-07,1.58439,3.283253
2.40747925e-07,1.580084,3.312089
2.4310819900000004e-07,1.575858,3.35574
2.4551521000000003e-07,1.577164,3.413036
2.47970363e-07,1.583053,3.482677
2.50475114e-07,1.597148,3.562507
2.53030982e-07,1.615806,3.65234
2.55639549e-07,1.644404,3.751925
2.58302461e-07,1.679831,3.862891
2.61021434e-07,1.724407,3.988923
2.63798258e-07,1.785261,4.134923
2.66634798e-07,1.869571,4.305503
2.6953300300000005e-07,1.996765,4.497138
2.7249490400000003e-07,2.17996,4.691091
2.75522625e-07,2.422553,4.863287
2.78618385e-07,2.824177,5.044633
2.81784503e-07,3.034693,5.102528
2.8502340500000006e-07,3.412909,5.18036
2.88337631e-07,3.915805,5.152081
2.91729838e-07,4.392073,4.868237
2.9520281300000004e-07,4.650051,4.473885
2.9875947300000006e-07,4.748533,4.141291
3.02402881e-07,4.782237,3.882984
3.0613625e-07,4.788508,3.685752
3.09962953e-07,4.788892,3.53237
3.13886535e-07,4.797584,3.411393
3.1791072100000004e-07,4.811486,3.31471
3.22039432e-07,4.836407,3.234463
3.26276793e-07,4.873236,3.16399
3.3062715e-07,4.918656,3.101811
3.35095085e-07,4.972585,3.047801
3.3968542800000003e-07,5.035902,3.005099
3.4440328100000003e-07,5.115968,2.976887
3.49254032e-07,5.227472,2.971995
3.5424337500000004e-07,5.416131,2.990479
3.59377337e-07,5.764169,2.979169
3.6466229800000006e-07,6.250951,2.6998
3.7010501900000006e-07,6.524333,2.078687
3.75712671e-07,6.347837,1.554432
3.8149286600000003e-07,6.143765,1.04444
3.87453692e-07,5.921882,0.8405412
3.9360375000000003e-07,5.624022,0.6723635
3.99952198e-07,5.451554,0.5637824
4.06508791e-07,5.281198,0.5127719
4.13283938e-07,5.138228,0.4510996
4.2028875000000003e-07,5.017579,0.4066546
4.27535108e-07,4.913424,0.3733101
4.3503572400000006e-07,4.817437,0.3427767
4.42804219e-07,4.730739,0.315353
4.50855205e-07,4.651705,0.2881864
4.592043750000001e-07,4.579524,0.2620478
4.67868609e-07,4.513083,0.2362114
4.76866082e-07,4.45177,0.2126666
4.86216397e-07,4.394454,0.193165
4.95940725e-07,4.340837,0.1764799
5.06061964e-07,4.290281,0.1625468
5.16604922e-07,4.24259,0.1497899
5.27596516e-07,4.197531,0.1362411
5.390660060000001e-07,4.154776,0.1229423
5.5104525e-07,4.114324,0.1103693
5.63569006e-07,4.07485,0.09845425
5.76675262e-07,4.036262,0.08817067
5.904056250000001e-07,4.001164,0.07988997
6.04805762e-07,3.968971,0.07247027
6.19925906e-07,3.938114,0.06498234
6.358214430000001e-07,3.908394,0.05747213
6.52553586e-07,3.879493,0.05025325
6.70190169e-07,3.851742,0.0437105
6.888065630000001e-07,3.825651,0.03812471
7.084867500000001e-07,3.801369,0.03329276
7.293245960000001e-07,3.778283,0.02877912
7.51425341e-07,3.756219,0.02444458
7.74907383e-07,3.735008,0.02021935
7.999043950000001e-07,3.71322,0.01615369
8.26567875e-07,3.690551,0.01274162
8.55070216e-07,3.667224,0.01032006
8.85608438e-07,3.645092,0.007541027
9.184087500000002e-07,3.626729,0.004394739
9.53732164e-07,3.610224,0.002746013
9.9188145e-07,3.593852,0.002476597
1.03320984e-06,3.578645,0.001896762
1.0781320100000002e-06,3.564099,0.001531903
1.12713801e-06,3.550102,0.001856475
1.1808112500000001e-06,3.536603,0.001500343
1.2398518099999999e-06,3.522891,0.00104984
1.3051071700000002e-06,3.509487,0.0
1.3776131300000001e-06,3.497625,0.0
1.4586491900000002e-06,3.487132,0.0
1.54981477e-06,3.476771,0.0
1.65313575e-06,3.467117,0.0
1.7712168800000001e-06,3.458549,0.0009985201
1.90746433e-06,3.451498,0.0
2.0664196900000003e-06,3.446389,0.0009889307
2.25427602e-06,3.445858,0.0
2.47970363e-06,3.446471,0.0

File: solcore/future/material_data/sopra_nk/SIPOLY_X/SIPOLY20.csv
wavelength[m],n,k
1.9074643300000002e-07,0.8604526,2.566734
1.9222508700000001e-07,0.878902,2.596316
1.93726846e-07,0.898197,2.625675
1.95252254e-07,0.9182076,2.654697
1.9680187500000001e-07,0.9385066,2.682067
1.9837629000000002e-07,0.9585081,2.70585
1.99976099e-07,0.9785573,2.727784
2.01601921e-07,0.9985883,2.747968
2.0325439600000004e-07,1.019247,2.769387
2.04934184e-07,1.042364,2.798372
2.06641969e-07,1.064311,2.824976
2.08378456e-07,1.079257,2.83524
2.1014437500000002e-07,1.095626,2.84753
2.1194048100000003e-07,1.118783,2.873284
2.13767554e-07,1.146794,2.907033
2.1562640200000003e-07,1.172251,2.938894
2.1751786200000003e-07,1.194051,2.969724
2.1944279900000003e-07,1.228877,3.01195
2.21402109e-07,1.258031,3.053774
2.2339672300000003e-07,1.297,3.097274
2.25427602e-07,1.343217,3.139789
2.2749574500000002e-07,1.398883,3.178055
2.2960218800000001e-07,1.459283,3.201058
2.3174800200000003e-07,1.5183,3.206509
2.33934304e-07,1.557897,3.201151
2.3616225000000003e-07,1.574092,3.199368
2.38433041e-07,1.579887,3.21265
2.40747925e-07,1.580247,3.241143
2.4310819900000004e-07,1.58082,3.282694
2.4551521000000003e-07,1.586461,3.336255
2.47970363e-07,1.596249,3.400666
2.50475114e-07,1.613443,3.474008
2.53030982e-07,1.634879,3.556114
2.55639549e-07,1.665304,3.646725
2.58302461e-07,1.702197,3.747328
2.61021434e-07,1.74754,3.861129
2.63798258e-07,1.807578,3.992403
2.66634798e-07,1.888599,4.145202
2.6953300300000005e-07,2.007432,4.316294
2.7249490400000003e-07,2.175627,4.489264
2.75522625e-07,2.396314,4.642981
2.78618385e-07,2.757529,4.804821
2.81784503e-07,2.950397,4.857675
2.8502340500000006e-07,3.291607,4.928234
2.88337631e-07,3.743374,4.904963
2.91729838e-07,4.171858,4.65546
2.9520281300000004e-07,4.407675,4.308298
2.9875947300000006e-07,4.503039,4.015789
3.02402881e-07,4.541669,3.788774
3.0613625e-07,4.556514,3.615409
3.09962953e-07,4.56655,3.479904
3.13886535e-07,4.58417,3.372235
3.1791072100000004e-07,4.606605,3.285319
3.22039432e-07,4.638955,3.212218
3.26276793e-07,4.681629,3.147541
3.3062715e-07,4.731776,3.089848
3.35095085e-07,4.789379,3.038921
3.3968542800000003e-07,4.855139,2.997538
3.4440328100000003e-07,4.936107,2.967929
3.49254032e-07,5.044999,2.958048
3.5424337500000004e-07,5.222018,2.968152
3.59377337e-07,5.539695,2.951315
3.6466229800000006e-07,5.9788,2.697711
3.7010501900000006e-07,6.228575,2.142722
3.75712671e-07,6.0818,1.673168
3.8149286600000003e-07,5.910933,1.215989
3.87453692e-07,5.724162,1.026294
3.9360375000000003e-07,5.470241,0.8663082
3.99952198e-07,5.325449,0.7584574
4.06508791e-07,5.181384,0.7007042
4.13283938e-07,5.059951,0.6336496
4.2028875000000003e-07,4.956721,0.5819563
4.27535108e-07,4.866984,0.5402308
4.3503572400000006e-07,4.783601,0.5011495
4.42804219e-07,4.707849,0.4651849
4.50855205e-07,4.638398,0.4298092
4.592043750000001e-07,4.574546,0.395616
4.67868609e-07,4.515331,0.3620031
4.76866082e-07,4.460405,0.3310063
4.86216397e-07,4.408703,0.3041283
4.95940725e-07,4.359958,0.2801931
5.06061964e-07,4.313564,0.2591058
5.16604922e-07,4.26927,0.2394038
5.27596516e-07,4.226852,0.2193087
5.390660060000001e-07,4.186001,0.1996585
5.5104525e-07,4.147111,0.1810559
5.63569006e-07,4.107666,0.162785
5.76675262e-07,4.067645,0.1456593
5.904056250000001e-07,4.032461,0.1317962
6.04805762e-07,4.001192,0.1199866
6.19925906e-07,3.97086,0.1079876
6.358214430000001e-07,3.941383,0.09596279
6.52553586e-07,3.911834,0.08421465
6.70190169e-07,3.882643,0.07306045
6.888065630000001e-07,3.854956,0.0634606
7.084867500000001e-07,3.82897,0.05512816
7.293245960000001e-07,3.803921,0.04736366
7.51425341e-07,3.779519,0.04000564
7.74907383e-07,3.756562,0.03292825
7.999043950000001e-07,3.733716,0.0260133
8.26567875e-07,3.70927,0.0202553
8.55070216e-07,3.683694,0.01608229
8.85608438e-07,3.658904,0.01114117
9.184087500000002e-07,3.637397,0.00524055
9.53732164e-07,3.617955,0.00225489
9.9188145e-07,3.59897,0.001925654
1.03320984e-06,3.582124,0.001901696
1.0781320100000002e-06,3.566696,0.001534897
1.12713801e-06,3.552311,0.001518341
1.1808112500000001e-06,3.538993,0.001062835
1.2398518099999999e-06,3.524791,0.001051369
1.3051071700000002e-06,3.510169,0.0
1.3776131300000001e-06,3.497889,0.0
1.4586491900000002e-06,3.487798,0.0
1.54981477e-06,3.477129,0.0
1.65313575e-06,3.466812,0.0
1.7712168800000001e-06,3.457599,0.0
1.90746433e-06,3.450289,0.0
2.0664196900000003e-06,3.445679,0.0
2.25427602e-06,3.446527,0.0
2.47970363e-06,3.450192,0.0

File: solcore/future/material_data/sopra_nk/SIPOLY_X/SIPOLY30.csv
wavelength[m],n,k
1.9074643300000002e-07,0.875684,2.500428
1.9222508700000001e-07,0.8929694,2.52913
1.93726846e-07,0.9111201,2.557642
1.95252254e-07,0.9300227,2.585864
1.9680187500000001e-07,0.9493015,2.612653
1.9837629000000002e-07,0.9684436,2.636333
1.99976099e-07,0.9877533,2.658409
2.01601921e-07,1.007176,2.678968
2.0325439600000004e-07,1.027278,2.700602
2.04934184e-07,1.04967,2.728806
2.06641969e-07,1.07117,2.754948
2.08378456e-07,1.086673,2.766913
2.1014437500000002e-07,1.103548,2.780633
2.1194048100000003e-07,1.126492,2.806041
2.13767554e-07,1.153809,2.83839
2.1562640200000003e-07,1.179022,2.869123
2.1751786200000003e-07,1.201203,2.898942
2.1944279900000003e-07,1.234885,2.938623
2.21402109e-07,1.263716,2.978021
2.2339672300000003e-07,1.301171,3.018875
2.25427602e-07,1.345045,3.059021
2.2749574500000002e-07,1.39725,3.095604
2.2960218800000001e-07,1.453648,3.118859
2.3174800200000003e-07,1.508937,3.126811
2.33934304e-07,1.547505,3.125473
2.3616225000000003e-07,1.565893,3.127317
2.38433041e-07,1.575436,3.142262
2.40747925e-07,1.580446,3.170434
2.4310819900000004e-07,1.585802,3.209913
2.4551521000000003e-07,1.59577,3.259778
2.47970363e-07,1.609461,3.319014
2.50475114e-07,1.629774,3.385927
2.53030982e-07,1.654027,3.460376
2.55639549e-07,1.686345,3.54209
2.58302461e-07,1.724805,3.632412
2.61021434e-07,1.771069,3.734066
2.63798258e-07,1.830521,3.850671
2.66634798e-07,1.908588,3.985671
2.6953300300000005e-07,2.019485,4.136021
2.7249490400000003e-07,2.173067,4.287535
2.75522625e-07,2.372001,4.422048
2.78618385e-07,2.692404,4.563155
2.81784503e-07,2.867292,4.61059
2.8502340500000006e-07,3.170542,4.67317
2.88337631e-07,3.569427,4.654721
2.91729838e-07,3.948499,4.44095
2.9520281300000004e-07,4.162051,4.142867
2.9875947300000006e-07,4.255047,3.891617
3.02402881e-07,4.299489,3.696421
3.0613625e-07,4.32366,3.547034
3.09962953e-07,4.343908,3.429302
3.13886535e-07,4.370831,3.334765
3.1791072100000004e-07,4.402045,3.257408
3.22039432e-07,4.441963,3.191267
3.26276793e-07,4.490577,3.132233
3.3062715e-07,4.54551,3.078898
3.35095085e-07,4.606809,3.030954
3.3968542800000003e-07,4.674998,2.99082
3.4440328100000003e-07,4.756818,2.959766
3.49254032e-07,4.862994,2.944899
3.5424337500000004e-07,5.028187,2.946733
3.59377337e-07,5.315191,2.92476
3.6466229800000006e-07,5.706641,2.698132
3.7010501900000006e-07,5.934604,2.210608
3.75712671e-07,5.819684,1.794547
3.8149286600000003e-07,5.683807,1.388017
3.87453692e-07,5.531716,1.210744
3.9360375000000003e-07,5.320395,1.057213
3.99952198e-07,5.202129,0.9494768
4.06508791e-07,5.083094,0.8849412
4.13283938e-07,4.982246,0.8126304
4.2028875000000003e-07,4.89573,0.754015
4.27535108e-07,4.819915,0.7043353
4.3503572400000006e-07,4.748782,0.6571667
4.42804219e-07,4.683755,0.6130587
4.50855205e-07,4.623752,0.5698728
4.592043750000001e-07,4.56817,0.5280049
4.67868609e-07,4.51618,0.4869296
4.76866082e-07,4.467681,0.4487495
4.86216397e-07,4.421666,0.4147346
4.95940725e-07,4.377887,0.3837642
5.06061964e-07,4.335774,0.3556729
5.16604922e-07,4.295003,0.3291542
5.27596516e-07,4.255349,0.3026094
5.390660060000001e-07,4.216527,0.2766597
5.5104525e-07,4.179314,0.2520709
5.63569006e-07,4.140007,0.2274567
5.76675262e-07,4.098669,0.2034486
5.904056250000001e-07,4.063481,0.1839947
6.04805762e-07,4.033197,0.1678088
6.19925906e-07,4.003449,0.1512855
6.358214430000001e-07,3.97427,0.1347388
6.52553586e-07,3.944119,0.1184071
6.70190169e-07,3.913521,0.102616
6.888065630000001e-07,3.884263,0.08894727
7.084867500000001e-07,3.856583,0.07711435
7.293245960000001e-07,3.829581,0.06601187
7.51425341e-07,3.802843,0.05562492
7.74907383e-07,3.778147,0.04562071
7.999043950000001e-07,3.754244,0.03590694
8.26567875e-07,3.728018,0.02776829
8.55070216e-07,3.700188,0.02189707
8.85608438e-07,3.672734,0.01474642
9.184087500000002e-07,3.648077,0.006098367
9.53732164e-07,3.625691,0.002267708
9.9188145e-07,3.60409,0.001578254
1.03320984e-06,3.585603,0.001556762
1.0781320100000002e-06,3.569295,0.001537894
1.12713801e-06,3.554521,0.001075424
1.1808112500000001e-06,3.541382,0.001064768
1.2398518099999999e-06,3.52669,0.0010529
1.3051071700000002e-06,3.51085,0.001040162
1.3776131300000001e-06,3.498152,0.0
1.4586491900000002e-06,3.488464,0.0
1.54981477e-06,3.477488,0.001013524
1.65313575e-06,3.466508,0.0
1.7712168800000001e-06,3.456649,0.0
1.90746433e-06,3.449081,0.0
2.0664196900000003e-06,3.444969,0.0
2.25427602e-06,3.447195,0.0
2.47970363e-06,3.453913,0.0

File: solcore/future/material_data/sopra_nk/SIPOLY_X/SIPOLY40.csv
wavelength[m],n,k
1.9074643300000002e-07,0.8908391,2.434469
1.9222508700000001e-07,0.9069707,2.462292
1.93726846e-07,0.9239856,2.489954
1.95252254e-07,0.9417883,2.517374
1.9680187500000001e-07,0.9600539,2.543581
1.9837629000000002e-07,0.9783393,2.567153
1.99976099e-07,0.996911,2.589366
2.01601921e-07,1.015723,2.610296
2.0325439600000004e-07,1.035269,2.632139
2.04934184e-07,1.056941,2.659563
2.06641969e-07,1.077996,2.685244
2.08378456e-07,1.094044,2.698899
2.1014437500000002e-07,1.111415,2.714042
2.1194048100000003e-07,1.134145,2.739104
2.13767554e-07,1.160773,2.770058
2.1562640200000003e-07,1.185745,2.799669
2.1751786200000003e-07,1.208304,2.828482
2.1944279900000003e-07,1.240853,2.865633
2.21402109e-07,1.269368,2.902619
2.2339672300000003e-07,1.305322,2.940837
2.25427602e-07,1.346872,2.978618
2.2749574500000002e-07,1.395637,3.013516
2.2960218800000001e-07,1.448048,3.037009
2.3174800200000003e-07,1.499619,3.047441
2.33934304e-07,1.53715,3.050101
2.3616225000000003e-07,1.557712,3.055559
2.38433041e-07,1.570977,3.072163
2.40747925e-07,1.580607,3.100021
2.4310819900000004e-07,1.590714,3.13745
2.4551521000000003e-07,1.604982,3.183651
2.47970363e-07,1.622552,3.237756
2.50475114e-07,1.64597,3.298301
2.53030982e-07,1.673037,3.36517
2.55639549e-07,1.707267,3.438074
2.58302461e-07,1.747333,3.518221
2.61021434e-07,1.794592,3.607848
2.63798258e-07,1.853596,3.709912
2.66634798e-07,1.928938,3.827226
2.6953300300000005e-07,2.03224,3.956844
2.7249490400000003e-07,2.171601,4.086716
2.75522625e-07,2.349071,4.201599
2.78618385e-07,2.628658,4.321097
2.81784503e-07,2.785418,4.362811
2.8502340500000006e-07,3.050163,4.416825
2.88337631e-07,3.394966,4.40296
2.91729838e-07,3.723503,4.225927
2.9520281300000004e-07,3.914889,3.978253
2.9875947300000006e-07,4.006225,3.768944
3.02402881e-07,4.057173,3.605733
3.0613625e-07,4.091204,3.480216
3.09962953e-07,4.122002,3.380042
3.13886535e-07,4.158415,3.298412
3.1791072100000004e-07,4.198504,3.230405
3.22039432e-07,4.246031,3.171047
3.26276793e-07,4.300589,3.117523
3.3062715e-07,4.360303,3.068441
3.35095085e-07,4.425282,3.023403
3.3968542800000003e-07,4.495869,2.984471
3.4440328100000003e-07,4.578492,2.951962
3.49254032e-07,4.68189,2.932146
3.5424337500000004e-07,4.835203,2.925834
3.59377337e-07,5.091488,2.899045
3.6466229800000006e-07,5.435629,2.70014
3.7010501900000006e-07,5.643383,2.280458
3.75712671e-07,5.561437,1.916406
3.8149286600000003e-07,5.461131,1.558454
3.87453692e-07,5.342861,1.392478
3.9360375000000003e-07,5.172683,1.244576
3.99952198e-07,5.079941,1.136854
4.06508791e-07,4.985026,1.065828
4.13283938e-07,4.904106,0.9885972
4.2028875000000003e-07,4.833865,0.9234743
4.27535108e-07,4.771698,0.8662704
4.3503572400000006e-07,4.712648,0.8114155
4.42804219e-07,4.658259,0.7595665
4.50855205e-07,4.607683,0.7088965
4.592043750000001e-07,4.560396,0.6596386
4.67868609e-07,4.515693,0.611341
4.76866082e-07,4.473696,0.5662023
4.86216397e-07,4.433467,0.5252305
4.95940725e-07,4.394769,0.4873607
5.06061964e-07,4.357053,0.4523984
5.16604922e-07,4.319924,0.4191569
5.27596516e-07,4.283151,0.3862151
5.390660060000001e-07,4.246465,0.3540089
5.5104525e-07,4.21103,0.323447
5.63569006e-07,4.171962,0.2924639
5.76675262e-07,4.129396,0.2615436
5.904056250000001e-07,4.094275,0.2364723
6.04805762e-07,4.065031,0.2159073
6.19925906e-07,4.035919,0.1948507
6.358214430000001e-07,4.007083,0.1737507
6.52553586e-07,3.976364,0.1528271
6.70190169e-07,3.944388,0.1323521
6.888065630000001e-07,3.913575,0.1146034
7.084867500000001e-07,3.884215,0.09921041
7.293245960000001e-07,3.855265,0.08478221
7.51425341e-07,3.826192,0.07134691
7.74907383e-07,3.799757,0.05841205
7.999043950000001e-07,3.774801,0.04582946
8.26567875e-07,3.746795,0.03535646
8.55070216e-07,3.716705,0.02770801
8.85608438e-07,3.686582,0.0183172
9.184087500000002e-07,3.658767,0.007159476
9.53732164e-07,3.633434,0.001612602
9.9188145e-07,3.609212,0.001584229
1.03320984e-06,3.589086,0.001103653
1.0781320100000002e-06,3.571893,0.001089577
1.12713801e-06,3.556729,0.00152342
1.1808112500000001e-06,3.543772,0.001066704
1.2398518099999999e-06,3.528591,0.0
1.3051071700000002e-06,3.511533,0.0
1.3776131300000001e-06,3.498416,0.001030203
1.4586491900000002e-06,3.489129,0.0
1.54981477e-06,3.477847,0.0
1.65313575e-06,3.466203,0.0
1.7712168800000001e-06,3.455699,0.0
1.90746433e-06,3.447872,0.0009900981
2.0664196900000003e-06,3.44426,0.0
2.25427602e-06,3.447863,0.0
2.47970363e-06,3.457635,0.0

File: solcore/future/material_data/sopra_nk/SIPOLY_X/SIPOLY50.csv
wavelength[m],n,k
1.9074643300000002e-07,0.905764,2.368898
1.9222508700000001e-07,0.920753,2.395848
1.93726846e-07,0.9366445,2.422668
1.95252254e-07,0.9533578,2.449291
1.9680187500000001e-07,0.9706197,2.474919
1.9837629000000002e-07,0.9880559,2.49838
1.99976099e-07,1.005897,2.520727
2.01601921e-07,1.024104,2.542019
2.0325439600000004e-07,1.043099,2.564068
2.04934184e-07,1.064056,2.590718
2.06641969e-07,1.084669,2.615937
2.08378456e-07,1.101256,2.631263
2.1014437500000002e-07,1.119118,2.647811
2.1194048100000003e-07,1.141635,2.672529
2.13767554e-07,1.167578,2.702098
2.1562640200000003e-07,1.192309,2.730595
2.1751786200000003e-07,1.215239,2.758409
2.1944279900000003e-07,1.246663,2.793051
2.21402109e-07,1.274861,2.827646
2.2339672300000003e-07,1.309326,2.863252
2.25427602e-07,1.34857,2.89869
2.2749574500000002e-07,1.393926,2.931916
2.2960218800000001e-07,1.442385,2.955643
2.3174800200000003e-07,1.490268,2.968529
2.33934304e-07,1.526772,2.975151
2.3616225000000003e-07,1.549487,2.984186
2.38433041e-07,1.566441,3.00243
2.40747925e-07,1.58065,3.029968
2.4310819900000004e-07,1.595461,3.065352
2.4551521000000003e-07,1.613979,3.107912
2.47970363e-07,1.635378,3.156924
2.50475114e-07,1.661855,3.211157
2.53030982e-07,1.691687,3.270521
2.55639549e-07,1.72779,3.334711
2.58302461e-07,1.769432,3.404803
2.61021434e-07,1.81767,3.482557
2.63798258e-07,1.876249,3.570271
2.66634798e-07,1.948952,3.67013
2.6953300300000005e-07,2.044866,3.779248
2.7249490400000003e-07,2.170328,3.887622
2.75522625e-07,2.326709,3.982857
2.78618385e-07,2.565898,4.080441
2.81784503e-07,2.704606,4.116292
2.8502340500000006e-07,2.930869,4.16142
2.88337631e-07,3.221291,4.151909
2.91729838e-07,3.499,4.01195
2.9520281300000004e-07,3.668524,3.815088
2.9875947300000006e-07,3.758672,3.647716
3.02402881e-07,3.816475,3.516247
3.0613625e-07,3.860534,3.414283
3.09962953e-07,3.90192,3.331366
3.13886535e-07,3.947801,3.262405
3.1791072100000004e-07,3.996686,3.203566
3.22039432e-07,4.051731,3.150864
3.26276793e-07,4.112161,3.102754
3.3062715e-07,4.176583,3.057858
3.35095085e-07,4.245181,3.015683
3.3968542800000003e-07,4.318122,2.977937
3.4440328100000003e-07,4.401516,2.943994
3.49254032e-07,4.502136,2.919305
3.5424337500000004e-07,4.643647,2.904975
3.59377337e-07,4.869468,2.873557
3.6466229800000006e-07,5.166942,2.70247
3.7010501900000006e-07,5.355532,2.349994
3.75712671e-07,5.306515,2.03651
3.8149286600000003e-07,5.241203,1.725527
3.87453692e-07,5.155705,1.570449
3.9360375000000003e-07,5.025321,1.428218
3.99952198e-07,4.957361,1.320797
4.06508791e-07,4.886012,1.243846
4.13283938e-07,4.824645,1.16217
4.2028875000000003e-07,4.770483,1.090997
4.27535108e-07,4.721896,1.026684
4.3503572400000006e-07,4.674927,0.9645112
4.42804219e-07,4.631222,0.9052256
4.50855205e-07,4.590143,0.8473473
4.592043750000001e-07,4.551247,0.790924
4.67868609e-07,4.51394,0.7355896
4.76866082e-07,4.478558,0.6836438
4.86216397e-07,4.444234,0.6358398
4.95940725e-07,4.410735,0.5911746
5.06061964e-07,4.377538,0.5494083
5.16604922e-07,4.344169,0.5094903
5.27596516e-07,4.31038,0.4701855
5.390660060000001e-07,4.27593,0.4317247
5.5104525e-07,4.242359,0.3951972
5.63569006e-07,4.203609,0.3578244
5.76675262e-07,4.159888,0.3199396
5.904056250000001e-07,4.12489,0.289236
6.04805762e-07,4.096733,0.2642804
6.19925906e-07,4.0683,0.2386636
6.358214430000001e-07,4.039845,0.2130031
6.52553586e-07,4.008588,0.187446
6.70190169e-07,3.975257,0.1622572
6.888065630000001e-07,3.942903,0.1403881
7.084867500000001e-07,3.911871,0.121407
7.293245960000001e-07,3.880975,0.1036394
7.51425341e-07,3.849568,0.08710251
7.74907383e-07,3.821396,0.07123629
7.999043950000001e-07,3.795389,0.05580027
8.26567875e-07,3.765599,0.0429327
8.55070216e-07,3.733245,0.03353677
8.85608438e-07,3.700446,0.02193373
9.184087500000002e-07,3.669469,0.007937998
9.53732164e-07,3.641182,0.001146728
9.9188145e-07,3.614338,0.001124453
1.03320984e-06,3.592569,0.001106513
1.0781320100000002e-06,3.574493,0.001091701
1.12713801e-06,3.558941,0.0
1.1808112500000001e-06,3.546163,0.001068641
1.2398518099999999e-06,3.530491,0.001055966
1.3051071700000002e-06,3.512214,0.0
1.3776131300000001e-06,3.49868,0.0
1.4586491900000002e-06,3.489795,0.0
1.54981477e-06,3.478205,0.0
1.65313575e-06,3.465898,0.0
1.7712168800000001e-06,3.454748,0.0
1.90746433e-06,3.446664,0.0
2.0664196900000003e-06,3.443549,0.0
2.25427602e-06,3.448532,0.0
2.47970363e-06,3.46136,0.0

File: solcore/future/material_data/sopra_nk/SIPOLY_X/SIPOLY60.csv
wavelength[m],n,k
1.9074643300000002e-07,0.920294,2.303749
1.9222508700000001e-07,0.9341552,2.32984
1.93726846e-07,0.9489359,2.355833
1.95252254e-07,0.9645733,2.381672
1.9680187500000001e-07,0.9808445,2.406731
1.9837629000000002e-07,0.9974453,2.430083
1.99976099e-07,1.014568,2.45256
2.01601921e-07,1.032182,2.474208
2.0325439600000004e-07,1.050636,2.496457
2.04934184e-07,1.070884,2.522341
2.06641969e-07,1.091059,2.547104
2.08378456e-07,1.108188,2.564069
2.1014437500000002e-07,1.126543,2.581997
2.1194048100000003e-07,1.14885,2.60637
2.13767554e-07,1.17411,2.634572
2.1562640200000003e-07,1.198596,2.661965
2.1751786200000003e-07,1.221888,2.688784
2.1944279900000003e-07,1.252188,2.72095
2.21402109e-07,1.28006,2.753181
2.2339672300000003e-07,1.313042,2.786211
2.25427602e-07,1.35,2.819343
2.2749574500000002e-07,1.391985,2.850929
2.2960218800000001e-07,1.436547,2.874897
2.3174800200000003e-07,1.4808,2.890211
2.33934304e-07,1.5163,2.90074
2.3616225000000003e-07,1.541154,2.913296
2.38433041e-07,1.56176,2.933138
2.40747925e-07,1.58049,2.960334
2.4310819900000004e-07,1.59994,2.993667
2.4551521000000003e-07,1.622638,3.032596
2.47970363e-07,1.647786,3.076546
2.50475114e-07,1.677237,3.124516
2.53030982e-07,1.709741,3.176444
2.55639549e-07,1.747622,3.232021
2.58302461e-07,1.790733,3.292187
2.61021434e-07,1.839835,3.358242
2.63798258e-07,1.897876,3.431851
2.66634798e-07,1.967857,3.514594
2.6953300300000005e-07,2.056396,3.603667
2.7249490400000003e-07,2.168153,3.691056
2.75522625e-07,2.30384,3.767116
2.78618385e-07,2.503463,3.843265
2.81784503e-07,2.62447,3.873352
2.8502340500000006e-07,2.812989,3.909719
2.88337631e-07,3.049991,3.904424
2.91729838e-07,3.277752,3.800898
2.9520281300000004e-07,3.425874,3.653928
2.9875947300000006e-07,3.514882,3.527631
3.02402881e-07,3.579352,3.427218
3.0613625e-07,3.633143,3.348305
3.09962953e-07,3.684798,3.282318
3.13886535e-07,3.739851,3.225814
3.1791072100000004e-07,3.797278,3.176023
3.22039432e-07,3.859628,3.129915
3.26276793e-07,3.925763,3.087177
3.3062715e-07,3.994761,3.046446
3.35095085e-07,4.066876,3.007133
3.3968542800000003e-07,4.142107,2.970597
3.4440328100000003e-07,4.226259,2.935283
3.49254032e-07,4.324165,2.905818
3.5424337500000004e-07,4.454119,2.883589
3.59377337e-07,4.650063,2.847544
3.6466229800000006e-07,4.901746,2.703572
3.7010501900000006e-07,5.071364,2.416628
3.75712671e-07,5.053989,2.152607
3.8149286600000003e-07,5.022049,1.887736
3.87453692e-07,4.968226,1.743924
3.9360375000000003e-07,4.876569,1.608161
3.99952198e-07,4.832923,1.501698
4.06508791e-07,4.784965,1.419561
4.13283938e-07,4.743064,1.334015
4.2028875000000003e-07,4.705028,1.257259
4.27535108e-07,4.670134,1.186222
4.3503572400000006e-07,4.635387,1.117047
4.42804219e-07,4.60253,1.050575
4.50855205e-07,4.571109,0.9856833
4.592043750000001e-07,4.540761,0.9222581
4.67868609e-07,4.510999,0.8600098
4.76866082e-07,4.482378,0.8013422
4.86216397e-07,4.454097,0.7467784
4.95940725e-07,4.425928,0.6953625
5.06061964e-07,4.39737,0.646828
5.16604922e-07,4.36787,0.6002478
5.27596516e-07,4.337163,0.5545753
5.390660060000001e-07,4.305031,0.5098552
5.5104525e-07,4.273397,0.4673445
5.63569006e-07,4.23503,0.423544
5.76675262e-07,4.190207,0.378643
5.904056250000001e-07,4.155379,0.3422716
6.04805762e-07,4.128345,0.3129132
6.19925906e-07,4.100625,0.2827247
6.358214430000001e-07,4.072583,0.2524689
6.52553586e-07,4.04081,0.2222484
6.70190169e-07,4.006137,0.1923185
6.888065630000001e-07,3.972251,0.1663103
7.084867500000001e-07,3.939551,0.1437321
7.293245960000001e-07,3.906715,0.1225818
7.51425341e-07,3.872971,0.1029442
7.74907383e-07,3.843062,0.08410656
7.999043950000001e-07,3.816006,0.0657966
8.26567875e-07,3.784431,0.05053207
8.55070216e-07,3.749806,0.03939052
8.85608438e-07,3.714327,0.0255482
9.184087500000002e-07,3.680181,0.008904301
9.53732164e-07,3.648934,0.001153193
9.9188145e-07,3.619466,0.001128695
1.03320984e-06,3.596053,0.0
1.0781320100000002e-06,3.577093,0.0
1.12713801e-06,3.561152,0.0
1.1808112500000001e-06,3.548555,0.0
1.2398518099999999e-06,3.532392,0.0010575
1.3051071700000002e-06,3.512896,0.0
1.3776131300000001e-06,3.498944,0.0
1.4586491900000002e-06,3.490462,0.0
1.54981477e-06,3.478565,0.0
1.65313575e-06,3.465594,0.0
1.7712168800000001e-06,3.453799,0.0
1.90746433e-06,3.445456,0.0
2.0664196900000003e-06,3.442839,0.0
2.25427602e-06,3.4492,0.0
2.47970363e-06,3.465085,0.0

File: solcore/future/material_data/sopra_nk/SIPOLY_X/SIPOLY70.csv
wavelength[m],n,k
1.9074643300000002e-07,0.9342582,2.239049
1.9222508700000001e-07,0.9470059,2.264308
1.93726846e-07,0.9606912,2.289496
1.95252254e-07,0.9752674,2.314574
1.9680187500000001e-07,0.9905644,2.339078
1.9837629000000002e-07,1.006348,2.362327
1.99976099e-07,1.022771,2.384933
2.01601921e-07,1.039811,2.40693
2.0325439600000004e-07,1.057739,2.429374
2.04934184e-07,1.077286,2.454506
2.06641969e-07,1.097029,2.478817
2.08378456e-07,1.114713,2.497382
2.1014437500000002e-07,1.133571,2.516652
2.1194048100000003e-07,1.155669,2.540682
2.13767554e-07,1.180246,2.567537
2.1562640200000003e-07,1.204483,2.593838
2.1751786200000003e-07,1.228123,2.619668
2.1944279900000003e-07,1.257294,2.649402
2.21402109e-07,1.284824,2.679303
2.2339672300000003e-07,1.316323,2.709808
2.25427602e-07,1.351013,2.740686
2.2749574500000002e-07,1.389674,2.770685
2.2960218800000001e-07,1.430414,2.794912
2.3174800200000003e-07,1.471122,2.812628
2.33934304e-07,1.505664,2.826993
2.3616225000000003e-07,1.532643,2.842985
2.38433041e-07,1.556854,2.864368
2.40747925e-07,1.580038,2.891181
2.4310819900000004e-07,1.604046,2.922441
2.4551521000000003e-07,1.63083,2.957738
2.47970363e-07,1.659618,2.996641
2.50475114e-07,1.691924,3.038392
2.53030982e-07,1.726958,3.082948
2.55639549e-07,1.766457,3.130012
2.58302461e-07,1.810848,3.180387
2.61021434e-07,1.860592,3.234936
2.63798258e-07,1.917842,3.294729
2.66634798e-07,1.984822,3.360799
2.6953300300000005e-07,2.065781,3.430504
2.7249490400000003e-07,2.16384,3.497812
2.75522625e-07,2.279202,3.555722
2.78618385e-07,2.4405,3.611859
2.81784503e-07,2.544444,3.636593
2.8502340500000006e-07,2.696787,3.664909
2.88337631e-07,2.882881,3.663857
2.91729838e-07,3.063025,3.594893
2.9520281300000004e-07,3.19031,3.49526
2.9875947300000006e-07,3.277628,3.408197
3.02402881e-07,3.347924,3.337693
3.0613625e-07,3.410604,3.281183
3.09962953e-07,3.471797,3.231789
3.13886535e-07,3.535454,3.187586
3.1791072100000004e-07,3.600964,3.146806
3.22039432e-07,3.670277,3.107311
3.26276793e-07,3.741852,3.069972
3.3062715e-07,3.815229,3.033443
3.35095085e-07,3.890728,2.99704
3.3968542800000003e-07,3.968174,2.961776
3.4440328100000003e-07,4.053088,2.925191
3.49254032e-07,4.148429,2.891084
3.5424337500000004e-07,4.267238,2.861052
3.59377337e-07,4.434232,2.820154
3.6466229800000006e-07,4.641189,2.701686
3.7010501900000006e-07,4.790977,2.477551
3.75712671e-07,4.802678,2.262424
3.8149286600000003e-07,4.801499,2.043722
3.87453692e-07,4.778314,1.9123
3.9360375000000003e-07,4.72465,1.784576
3.99952198e-07,4.705187,1.680045
4.06508791e-07,4.680826,1.59362
4.13283938e-07,4.658601,1.504855
4.2028875000000003e-07,4.636965,1.422996
4.27535108e-07,4.61607,1.34556
4.3503572400000006e-07,4.593839,1.269628
4.42804219e-07,4.572098,1.196153
4.50855205e-07,4.550577,1.124381
4.592043750000001e-07,4.528994,1.054033
4.67868609e-07,4.506972,0.9849231
4.76866082e-07,4.485281,0.9195712
4.86216397e-07,4.463193,0.8582604
4.95940725e-07,4.440491,0.8000916
5.06061964e-07,4.416694,0.7447746
5.16604922e-07,4.391164,0.6915067
5.27596516e-07,4.363621,0.6394418
5.390660060000001e-07,4.333878,0.588425
5.5104525e-07,4.304242,0.539896
5.63569006e-07,4.266302,0.4896214
5.76675262e-07,4.220413,0.4376522
5.904056250000001e-07,4.185788,0.3955774
6.04805762e-07,4.159909,0.3617862
6.19925906e-07,4.132927,0.3270032
6.358214430000001e-07,4.105319,0.2921336
6.52553586e-07,4.073046,0.2572253
6.70190169e-07,4.037042,0.2225194
6.888065630000001e-07,4.001629,0.1923397
7.084867500000001e-07,3.967264,0.166133
7.293245960000001e-07,3.932484,0.1415938
7.51425341e-07,3.896403,0.1188434
7.74907383e-07,3.864755,0.09702228
7.999043950000001e-07,3.836651,0.07583473
8.26567875e-07,3.803286,0.05818378
8.55070216e-07,3.766387,0.0452885
8.85608438e-07,3.728223,0.02918429
9.184087500000002e-07,3.690902,0.009800197
9.53732164e-07,3.656693,0.001159676
9.9188145e-07,3.624596,0.001132945
1.03320984e-06,3.599538,0.001112244
1.0781320100000002e-06,3.579694,0.0
1.12713801e-06,3.563363,0.0
1.1808112500000001e-06,3.550946,0.0
1.2398518099999999e-06,3.534294,0.0
1.3051071700000002e-06,3.513579,0.0
1.3776131300000001e-06,3.499208,0.0
1.4586491900000002e-06,3.491127,0.0
1.54981477e-06,3.478924,0.0
1.65313575e-06,3.465289,0.0
1.7712168800000001e-06,3.452849,0.0
1.90746433e-06,3.444248,0.0
2.0664196900000003e-06,3.44213,0.0
2.25427602e-06,3.449869,0.0
2.47970363e-06,3.468811,0.00100664

File: solcore/future/material_data/sopra_nk/SIPOLY_X/SIPOLY80.csv
wavelength[m],n,k
1.9074643300000002e-07,0.9474773,2.174828
1.9222508700000001e-07,0.9591274,2.199288
1.93726846e-07,0.9717348,2.223705
1.95252254e-07,0.9852673,2.248051
1.9680187500000001e-07,0.9996092,2.272024
1.9837629000000002e-07,1.014601,2.295178
1.99976099e-07,1.03035,2.317914
2.01601921e-07,1.046842,2.340253
2.0325439600000004e-07,1.064265,2.362888
2.04934184e-07,1.083121,2.387286
2.06641969e-07,1.10244,2.411151
2.08378456e-07,1.120696,2.431262
2.1014437500000002e-07,1.140075,2.451833
2.1194048100000003e-07,1.161968,2.475519
2.13767554e-07,1.185859,2.501055
2.1562640200000003e-07,1.20984,2.526279
2.1751786200000003e-07,1.23381,2.551123
2.1944279900000003e-07,1.26184,2.578479
2.21402109e-07,1.289003,2.606091
2.2339672300000003e-07,1.319014,2.634135
2.25427602e-07,1.351456,2.662833
2.2749574500000002e-07,1.386849,2.691316
2.2960218800000001e-07,1.423862,2.715835
2.3174800200000003e-07,1.461139,2.735925
2.33934304e-07,1.494786,2.754034
2.3616225000000003e-07,1.523882,2.773358
2.38433041e-07,1.551646,2.7962
2.40747925e-07,1.579203,2.822573
2.4310819900000004e-07,1.607666,2.851723
2.4551521000000003e-07,1.638421,2.883371
2.47970363e-07,1.670711,2.917234
2.50475114e-07,1.705711,2.952796
2.53030982e-07,1.74308,2.990036
2.55639549e-07,1.783977,3.028686
2.58302461e-07,1.829377,3.06941
2.61021434e-07,1.879426,3.112658
2.63798258e-07,1.935477,3.158976
2.66634798e-07,1.998979,3.208922
2.6953300300000005e-07,2.07191,3.260169
2.7249490400000003e-07,2.156085,3.308711
2.75522625e-07,2.251467,3.350077
2.78618385e-07,2.376091,3.388619
2.81784503e-07,2.463926,3.408736
2.8502340500000006e-07,2.582528,3.430337
2.88337631e-07,2.721858,3.433734
2.91729838e-07,2.858255,3.396161
2.9520281300000004e-07,2.965369,3.33958
2.9875947300000006e-07,3.049823,3.288878
3.02402881e-07,3.124407,3.246662
3.0613625e-07,3.194546,3.211743
3.09962953e-07,3.264127,3.178608
3.13886535e-07,3.335519,3.14661
3.1791072100000004e-07,3.408455,3.114892
3.22039432e-07,3.484243,3.082124
3.26276793e-07,3.5609,3.050281
3.3062715e-07,3.638394,3.018049
3.35095085e-07,3.717092,2.984656
3.3968542800000003e-07,3.796666,2.950773
3.4440328100000003e-07,3.882379,2.913058
3.49254032e-07,3.97538,2.874467
3.5424337500000004e-07,4.083642,2.836701
3.59377337e-07,4.222982,2.790486
3.6466229800000006e-07,4.386472,2.694954
3.7010501900000006e-07,4.514434,2.529827
3.75712671e-07,4.551298,2.363595
3.8149286600000003e-07,4.577235,2.192083
3.87453692e-07,4.583704,2.075004
3.9360375000000003e-07,4.56769,1.957703
3.99952198e-07,4.572633,1.856422
4.06508791e-07,4.572514,1.766748
4.13283938e-07,4.570486,1.6755
4.2028875000000003e-07,4.565785,1.58898
4.27535108e-07,4.55939,1.505419
4.3503572400000006e-07,4.550114,1.422901
4.42804219e-07,4.539871,1.342513
4.50855205e-07,4.528574,1.2639
4.592043750000001e-07,4.51603,1.186642
4.67868609e-07,4.501976,1.110655
4.76866082e-07,4.487407,1.038585
4.86216397e-07,4.471677,0.9704843
4.95940725e-07,4.454576,0.9055173
5.06061964e-07,4.435653,0.8433565
5.16604922e-07,4.414187,0.7833438
5.27596516e-07,4.38988,0.7248279
5.390660060000001e-07,4.362581,0.6674603
5.5104525e-07,4.334988,0.6128636
5.63569006e-07,4.297502,0.5560613
5.76675262e-07,4.250565,0.4969572
5.904056250000001e-07,4.216164,0.4491428
6.04805762e-07,4.191462,0.4108948
6.19925906e-07,4.165238,0.3714838
6.358214430000001e-07,4.138077,0.3319783
6.52553586e-07,4.105313,0.292356
6.70190169e-07,4.067981,0.2528415
6.888065630000001e-07,4.031043,0.2184717
7.084867500000001e-07,3.995011,0.1886281
7.293245960000001e-07,3.958288,0.1606659
7.51425341e-07,3.919864,0.1347879
7.74907383e-07,3.886477,0.1099765
7.999043950000001e-07,3.857324,0.08589932
8.26567875e-07,3.822167,0.06583871
8.55070216e-07,3.782989,0.05116254
8.85608438e-07,3.742135,0.03278636
9.184087500000002e-07,3.701634,0.01071102
9.53732164e-07,3.664457,0.0
9.9188145e-07,3.629728,0.0
1.03320984e-06,3.603024,0.0
1.0781320100000002e-06,3.582295,0.0
1.12713801e-06,3.565575,0.0
1.1808112500000001e-06,3.553339,0.0
1.2398518099999999e-06,3.536196,0.0
1.3051071700000002e-06,3.514261,0.0
1.3776131300000001e-06,3.499472,0.0
1.4586491900000002e-06,3.491793,0.0
1.54981477e-06,3.479283,0.0
1.65313575e-06,3.464984,0.0
1.7712168800000001e-06,3.451899,0.0
1.90746433e-06,3.44304,0.0
2.0664196900000003e-06,3.441419,0.0009850211
2.25427602e-06,3.450538,0.0
2.47970363e-06,3.47254,0.0

File: solcore/future/material_data/sopra_nk/SIPOLY_X/SIPOLY90.csv
wavelength[m],n,k
1.9074643300000002e-07,0.9597681,2.111114
1.9222508700000001e-07,0.9703389,2.134822
1.93726846e-07,0.9818863,2.158509
1.95252254e-07,0.9943951,2.182163
1.9680187500000001e-07,1.007806,2.205634
1.9837629000000002e-07,1.022037,2.228706
1.99976099e-07,1.037143,2.251574
2.01601921e-07,1.053121,2.274249
2.0325439600000004e-07,1.070067,2.29707
2.04934184e-07,1.08824,2.320756
2.06641969e-07,1.107144,2.344185
2.08378456e-07,1.126004,2.365778
2.1014437500000002e-07,1.145928,2.387596
2.1194048100000003e-07,1.167621,2.410938
2.13767554e-07,1.19082,2.435187
2.1562640200000003e-07,1.214535,2.459352
2.1751786200000003e-07,1.238814,2.483211
2.1944279900000003e-07,1.265686,2.508256
2.21402109e-07,1.292445,2.533628
2.2339672300000003e-07,1.320959,2.55929
2.25427602e-07,1.35117,2.585897
2.2749574500000002e-07,1.38336,2.612957
2.2960218800000001e-07,1.416765,2.637813
2.3174800200000003e-07,1.450755,2.660249
2.33934304e-07,1.48359,2.681993
2.3616225000000003e-07,1.514796,2.704515
2.38433041e-07,1.546055,2.728715
2.40747925e-07,1.577888,2.754574
2.4310819900000004e-07,1.610689,2.781559
2.4551521000000003e-07,1.645274,2.809529
2.47970363e-07,1.680895,2.838345
2.50475114e-07,1.718391,2.867743
2.53030982e-07,1.757851,2.897716
2.55639549e-07,1.799854,2.92805
2.58302461e-07,1.845904,2.959269
2.61021434e-07,1.895807,2.991448
2.63798258e-07,1.950096,3.024683
2.66634798e-07,2.009439,3.059179
2.6953300300000005e-07,2.073671,3.093134
2.7249490400000003e-07,2.143616,3.124655
2.75522625e-07,2.219389,3.151652
2.78618385e-07,2.309485,3.175918
2.81784503e-07,2.382471,3.192428
2.8502340500000006e-07,2.470591,3.209144
2.88337631e-07,2.568729,3.217293
2.91729838e-07,2.666572,3.206836
2.9520281300000004e-07,2.754375,3.18753
2.9875947300000006e-07,2.83431,3.169329
3.02402881e-07,2.911039,3.153259
3.0613625e-07,2.986676,3.138906
3.09962953e-07,3.063067,3.121656
3.13886535e-07,3.141025,3.101799
3.1791072100000004e-07,3.220511,3.079269
3.22039432e-07,3.302145,3.053418
3.26276793e-07,3.383421,3.027234
3.3062715e-07,3.46469,2.999455
3.35095085e-07,3.546365,2.969224
3.3968542800000003e-07,3.627965,2.936873
3.4440328100000003e-07,3.714533,2.898211
3.49254032e-07,3.805501,2.855329
3.5424337500000004e-07,3.903994,2.809885
3.59377337e-07,4.017356,2.757665
3.6466229800000006e-07,4.138902,2.681579
3.7010501900000006e-07,4.242054,2.570422
3.75712671e-07,4.298674,2.453485
3.8149286600000003e-07,4.34678,2.331112
3.87453692e-07,4.381898,2.231288
3.9360375000000003e-07,4.40359,2.127778
3.99952198e-07,4.433577,2.031482
4.06508791e-07,4.458839,1.939791
4.13283938e-07,4.477919,1.846849
4.2028875000000003e-07,4.490976,1.756096
4.27535108e-07,4.499792,1.666598
4.3503572400000006e-07,4.504076,1.577556
4.42804219e-07,4.505831,1.490247
4.50855205e-07,4.505158,1.404744
4.592043750000001e-07,4.501983,1.320488
4.67868609e-07,4.496156,1.237526
4.76866082e-07,4.488916,1.158644
4.86216397e-07,4.479717,1.083646
4.95940725e-07,4.468355,1.011771
5.06061964e-07,4.454412,0.942668
5.16604922e-07,4.437083,0.875821
5.27596516e-07,4.416067,0.8107745
5.390660060000001e-07,4.391251,0.7469796
5.5104525e-07,4.365729,0.6862552
5.63569006e-07,4.32871,0.622856
5.76675262e-07,4.280721,0.5565539
5.904056250000001e-07,4.246552,0.5029529
6.04805762e-07,4.223042,0.4602221
6.19925906e-07,4.197586,0.4161575
6.358214430000001e-07,4.17088,0.3719789
6.52553586e-07,4.137626,0.327617
6.70190169e-07,4.098963,0.2832788
6.888065630000001e-07,4.060498,0.2446943
7.084867500000001e-07,4.022797,0.211194
7.293245960000001e-07,3.984126,0.1798036
7.51425341e-07,3.943354,0.1507816
7.74907383e-07,3.908224,0.1229746
7.999043950000001e-07,3.878025,0.09597603
8.26567875e-07,3.841072,0.07350904
8.55070216e-07,3.79961,0.05705242
8.85608438e-07,3.75606,0.03644405
9.184087500000002e-07,3.712375,0.01157373
9.53732164e-07,3.672226,0.0
9.9188145e-07,3.634863,0.0
1.03320984e-06,3.606511,0.0
1.0781320100000002e-06,3.584897,0.001100217
1.12713801e-06,3.567787,0.0
1.1808112500000001e-06,3.555732,0.0
1.2398518099999999e-06,3.538097,0.0
1.3051071700000002e-06,3.514943,0.0
1.3776131300000001e-06,3.499736,0.0
1.4586491900000002e-06,3.492459,0.0
1.54981477e-06,3.479641,0.0
1.65313575e-06,3.46468,0.0
1.7712168800000001e-06,3.450949,0.0009925226
1.90746433e-06,3.441833,0.0
2.0664196900000003e-06,3.440709,0.0
2.25427602e-06,3.451206,0.0
2.47970363e-06,3.476269,0.0
