Repository: qpv-research-group/solcore5

<!-- ALL-CONTRIBUTORS-BADGE:START - Do not remove or modify this section -->
<!-- ALL-CONTRIBUTORS-BADGE:END -->

Solcore
=======

**Solcore** was born as a modular set of tools, written (almost) entirely in Python 3, to address some of the task we had to solve more. With time, however, it has evolved as a complete semiconductor solver able of modelling the optical and electrical properties of a wide range of solar cells, from quantum well devices to multi-junction solar cells.

Please, visit [Solcore\'s Documentation](http://docs.solcore.solar), the [Tutorial](docs/source/Examples/tutorial.rst) for a step-by-step example of how to use *Solcore* to model a solar cell and also check the [Examples folder](examples) for more specific information and examples of usage.

File: solcore/future/material_data/sopra_nk/STINGAAS_IN/SINGAS00.csv
wavelength[m],n,k
2.4000000000000003e-07,1.643453,3.580394
2.4500000000000004e-07,1.926558,3.908621
2.5000000000000004e-07,2.582689,4.100875
2.55e-07,3.05344,3.9786
2.6e-07,3.451633,3.659261
2.65e-07,3.630632,3.402157
2.7e-07,3.769,3.169
2.75e-07,3.899687,2.951358
2.8e-07,3.994867,2.683321
2.85e-07,3.991437,2.401187
2.9000000000000003e-07,3.909461,2.200347
2.9500000000000003e-07,3.81,2.069
3.0000000000000004e-07,3.729438,1.995444
3.0500000000000004e-07,3.653652,1.944929
3.1e-07,3.601,1.92
3.15e-07,3.558463,1.906914
3.2e-07,3.526496,1.903469
3.25e-07,3.504331,1.907465
3.3e-07,3.491706,1.91587
3.35e-07,3.485,1.931
3.4000000000000003e-07,3.48675,1.946375
3.4500000000000003e-07,3.497473,1.969396
3.5000000000000004e-07,3.513319,1.99207
3.5500000000000004e-07,3.536132,2.018684
3.6000000000000005e-07,3.564197,2.047452
3.65e-07,3.596,2.076
3.7e-07,3.64225,2.115062
3.75e-07,3.695354,2.152009
3.8e-07,3.782577,2.224225
3.85e-07,3.888917,2.279144
3.9e-07,4.027629,2.2772
3.9500000000000003e-07,4.199896,2.223598
4.0000000000000003e-07,4.373,2.146
4.0500000000000004e-07,4.423691,2.080272
4.1000000000000004e-07,4.46052,1.999492
4.1500000000000005e-07,4.579355,1.923999
4.2e-07,4.794813,1.86775
4.25e-07,4.976726,1.797263
4.3e-07,5.068722,1.628876
4.35e-07,5.056,1.360249
4.4e-07,5.003201,1.115527
4.4500000000000003e-07,4.929679,0.932206
4.5000000000000003e-07,4.850077,0.824341
4.5500000000000004e-07,4.762076,0.74544
4.6000000000000004e-07,4.680136,0.684298
4.6500000000000005e-07,4.618791,0.632094
4.7000000000000005e-07,4.564363,0.588805
4.75e-07,4.511981,0.55224
4.800000000000001e-07,4.462553,0.519421
4.85e-07,4.416549,0.489951
4.900000000000001e-07,4.376226,0.465656
4.95e-07,4.339944,0.444895
5.000000000000001e-07,4.304924,0.425001
5.05e-07,4.27191,0.406528
5.1e-07,4.242378,0.390495
5.15e-07,4.21535,0.376306
5.2e-07,4.18945,0.363184
5.250000000000001e-07,4.164428,0.35088
5.3e-07,4.140399,0.339307
5.350000000000001e-07,4.117398,0.328338
5.4e-07,4.095881,0.317963
5.450000000000001e-07,4.076224,0.308119
5.5e-07,4.057992,0.298848
5.550000000000001e-07,4.041077,0.290244
5.6e-07,4.025181,0.282168
5.65e-07,4.009954,0.274471
5.7e-07,3.995024,0.267011
5.75e-07,3.980582,0.259848
5.800000000000001e-07,3.966482,0.252886
5.85e-07,3.952867,0.246214
5.900000000000001e-07,3.94,0.24
5.95e-07,3.928553,0.234718
6.000000000000001e-07,3.917859,0.229864
6.05e-07,3.907687,0.22525
6.100000000000001e-07,3.897436,0.220506
6.15e-07,3.887524,0.215772
6.2e-07,3.878,0.211
6.25e-07,3.869006,0.20599
6.3e-07,3.860436,0.200948
6.350000000000001e-07,3.852273,0.195933
6.4e-07,3.844508,0.19104
6.450000000000001e-07,3.837114,0.18628
6.5e-07,3.830069,0.181675
6.550000000000001e-07,3.823345,0.177314
6.6e-07,3.81692,0.173225
6.650000000000001e-07,3.81079,0.169281
6.7e-07,3.804938,0.165438
6.75e-07,3.799528,0.161808
6.800000000000001e-07,3.794295,0.158127
6.85e-07,3.789138,0.154279
6.900000000000001e-07,3.783881,0.15002
6.95e-07,3.778239,0.14493
7.000000000000001e-07,3.772565,0.139629
7.05e-07,3.766915,0.134259
7.100000000000001e-07,3.761431,0.129054
7.15e-07,3.756186,0.124172
7.200000000000001e-07,3.751045,0.119538
7.25e-07,3.745992,0.115208
7.3e-07,3.740985,0.111299
7.350000000000001e-07,3.735949,0.10803
7.4e-07,3.730989,0.105118
7.450000000000001e-07,3.726124,0.102519
7.5e-07,3.721373,0.100188
7.550000000000001e-07,3.716773,0.097908
7.6e-07,3.712325,0.095805
7.650000000000001e-07,3.708038,0.09394
7.7e-07,3.703926,0.092333
7.750000000000001e-07,3.7,0.091
7.8e-07,3.696475,0.090444
7.85e-07,3.693115,0.090081
7.900000000000001e-07,3.689879,0.089805
7.95e-07,3.686729,0.089507
8.000000000000001e-07,3.683625,0.089082
8.05e-07,3.680496,0.088556
8.100000000000001e-07,3.677342,0.08766
8.15e-07,3.67413,0.086258
8.200000000000001e-07,3.67083,0.084211
8.25e-07,3.667409,0.081382
8.300000000000001e-07,3.663691,0.076626
8.35e-07,3.659718,0.070322
8.4e-07,3.655604,0.063335

File: solcore/future/material_data/sopra_nk/STINGAAS_IN/SINGAS10.csv
wavelength[m],n,k
2.4000000000000003e-07,1.695632,3.626973
2.4500000000000004e-07,1.995954,3.832311
2.5000000000000004e-07,2.489192,4.047272
2.55e-07,3.018086,3.989868
2.6e-07,3.389706,3.736133
2.65e-07,3.6921,3.441614
2.7e-07,3.828479,3.13312
2.75e-07,3.956829,2.894699
2.8e-07,3.989487,2.619697
2.85e-07,3.994273,2.379107
2.9000000000000003e-07,3.908876,2.197803
2.9500000000000003e-07,3.837061,2.077826
3.0000000000000004e-07,3.757468,1.997205
3.0500000000000004e-07,3.691318,1.941163
3.1e-07,3.635449,1.903483
3.15e-07,3.589409,1.882282
3.2e-07,3.557714,1.871777
3.25e-07,3.530272,1.869552
3.3e-07,3.520146,1.873763
3.35e-07,3.504931,1.878836
3.4000000000000003e-07,3.507941,1.891499
3.4500000000000003e-07,3.509362,1.904422
3.5000000000000004e-07,3.517833,1.922107
3.5500000000000004e-07,3.53201,1.943499
3.6000000000000005e-07,3.560456,1.965862
3.65e-07,3.588537,1.985293
3.7e-07,3.622905,2.012209
3.75e-07,3.663644,2.03605
3.8e-07,3.725727,2.061652
3.85e-07,3.787611,2.091816
3.9e-07,3.882211,2.118727
3.9500000000000003e-07,3.983807,2.12352
4.0000000000000003e-07,4.116117,2.097612
4.0500000000000004e-07,4.208991,2.031589
4.1000000000000004e-07,4.272949,1.964266
4.1500000000000005e-07,4.325205,1.923321
4.2e-07,4.375002,1.896895
4.25e-07,4.452845,1.904221
4.3e-07,4.616919,1.908062
4.35e-07,4.82732,1.784758
4.4e-07,4.952266,1.552415
4.4500000000000003e-07,4.971296,1.317762
4.5000000000000003e-07,4.936451,1.126328
4.5500000000000004e-07,4.866441,0.9818262
4.6000000000000004e-07,4.792338,0.8776413
4.6500000000000005e-07,4.724356,0.7957904
4.7000000000000005e-07,4.658986,0.7259328
4.75e-07,4.595098,0.6704166
4.800000000000001e-07,4.541252,0.6221346
4.85e-07,4.492733,0.5832235
4.900000000000001e-07,4.44355,0.5505661
4.95e-07,4.399448,0.5207556
5.000000000000001e-07,4.3593,0.4938353
5.05e-07,4.323921,0.4706785
5.1e-07,4.289316,0.4515746
5.15e-07,4.256333,0.43091
5.2e-07,4.225421,0.4149104
5.250000000000001e-07,4.196762,0.4000137
5.3e-07,4.169644,0.3854426
5.350000000000001e-07,4.144136,0.3726597
5.4e-07,4.119969,0.3622117
5.450000000000001e-07,4.09524,0.3483645
5.5e-07,4.07628,0.3401524
5.550000000000001e-07,4.054678,0.330917
5.6e-07,4.033546,0.3203331
5.65e-07,4.014924,0.3132052
5.7e-07,3.994105,0.3021602
5.75e-07,3.981147,0.2955951
5.800000000000001e-07,3.962478,0.2898179
5.85e-07,3.948099,0.2819878
5.900000000000001e-07,3.937019,0.2760688
5.95e-07,3.920896,0.2682065
6.000000000000001e-07,3.908165,0.2631356
6.05e-07,3.900762,0.2606801
6.100000000000001e-07,3.883653,0.2513585
6.15e-07,3.873935,0.2489469
6.2e-07,3.864592,0.2435219
6.25e-07,3.852652,0.2370744
6.3e-07,3.841299,0.2332801
6.350000000000001e-07,3.831546,0.2291611
6.4e-07,3.817062,0.2242913
6.450000000000001e-07,3.809455,0.2194212
6.5e-07,3.80297,0.2173396
6.550000000000001e-07,3.791143,0.2130646
6.6e-07,3.786988,0.2096421
6.650000000000001e-07,3.782547,0.2072478
6.7e-07,3.775245,0.2051015
6.75e-07,3.769044,0.201388
6.800000000000001e-07,3.756377,0.1949039
6.85e-07,3.747789,0.1904071
6.900000000000001e-07,3.750387,0.193919
6.95e-07,3.746783,0.190385
7.000000000000001e-07,3.738356,0.1858134
7.05e-07,3.72413,0.1799994
7.100000000000001e-07,3.72462,0.1792079
7.15e-07,3.723089,0.1748586
7.200000000000001e-07,3.712151,0.1701821
7.25e-07,3.712152,0.1667405
7.3e-07,3.705201,0.1641065
7.350000000000001e-07,3.704202,0.1543918
7.4e-07,3.699872,0.1489695
7.450000000000001e-07,3.69572,0.1494207
7.5e-07,3.691721,0.1469477
7.550000000000001e-07,3.683006,0.1448791
7.6e-07,3.6771,0.1442592
7.650000000000001e-07,3.674824,0.139321
7.7e-07,3.671772,0.1429774
7.750000000000001e-07,3.666895,0.1494449
7.8e-07,3.665506,0.1470969
7.85e-07,3.660799,0.1483806
7.900000000000001e-07,3.659802,0.1418459
7.95e-07,3.653001,0.1488399
8.000000000000001e-07,3.653005,0.1402458
8.05e-07,3.650596,0.1446712
8.100000000000001e-07,3.647604,0.1439336
8.15e-07,3.642828,0.14669
8.200000000000001e-07,3.638914,0.136197
8.25e-07,3.640052,0.1199392
8.300000000000001e-07,3.636391,0.1363687
8.35e-07,3.63625,0.126745
8.4e-07,3.634122,0.1631019

File: solcore/future/material_data/sopra_nk/STINGAAS_IN/SINGAS20.csv
wavelength[m],n,k
2.4000000000000003e-07,2.355464,4.116045
2.4500000000000004e-07,1.993885,3.644457
2.5000000000000004e-07,2.347438,3.841478
2.55e-07,2.821813,3.846941
2.6e-07,3.279999,3.682007
2.65e-07,3.556802,3.433547
2.7e-07,3.737091,3.171045
2.75e-07,3.864687,2.862803
2.8e-07,3.907057,2.637978
2.85e-07,3.894472,2.380515
2.9000000000000003e-07,3.823867,2.213707
2.9500000000000003e-07,3.753075,2.073482
3.0000000000000004e-07,3.689079,1.996676
3.0500000000000004e-07,3.627213,1.928668
3.1e-07,3.577075,1.889751
3.15e-07,3.528846,1.867106
3.2e-07,3.501791,1.846764
3.25e-07,3.47221,1.833333
3.3e-07,3.45714,1.832421
3.35e-07,3.443756,1.833142
3.4000000000000003e-07,3.437894,1.839659
3.4500000000000003e-07,3.433575,1.851868
3.5000000000000004e-07,3.440102,1.864007
3.5500000000000004e-07,3.453672,1.882517
3.6000000000000005e-07,3.460988,1.898672
3.65e-07,3.48438,1.916896
3.7e-07,3.514874,1.937205
3.75e-07,3.549492,1.953058
3.8e-07,3.588192,1.978304
3.85e-07,3.648801,2.014674
3.9e-07,3.69573,2.03235
3.9500000000000003e-07,3.772843,2.049595
4.0000000000000003e-07,3.882267,2.047222
4.0500000000000004e-07,3.98356,2.009721
4.1000000000000004e-07,4.03882,1.95923
4.1500000000000005e-07,4.085921,1.916577
4.2e-07,4.105343,1.90412
4.25e-07,4.141673,1.935128
4.3e-07,4.248631,1.985592
4.35e-07,4.413103,1.969735
4.4e-07,4.586983,1.882126
4.4500000000000003e-07,4.751053,1.725719
4.5000000000000003e-07,4.845526,1.527856
4.5500000000000004e-07,4.86452,1.342556
4.6000000000000004e-07,4.835858,1.161003
4.6500000000000005e-07,4.783136,1.037152
4.7000000000000005e-07,4.722685,0.930072
4.75e-07,4.660565,0.842255
4.800000000000001e-07,4.597694,0.769753
4.85e-07,4.535756,0.708502
4.900000000000001e-07,4.480611,0.657806
4.95e-07,4.438468,0.619343
5.000000000000001e-07,4.39667,0.586177
5.05e-07,4.356994,0.557303
5.1e-07,4.320467,0.531855
5.15e-07,4.282672,0.507308
5.2e-07,4.246293,0.485249
5.250000000000001e-07,4.21082,0.464986
5.3e-07,4.175545,0.445444
5.350000000000001e-07,4.150379,0.431423
5.4e-07,4.128962,0.419141
5.450000000000001e-07,4.10373,0.404375
5.5e-07,4.079936,0.391961
5.550000000000001e-07,4.057981,0.381852
5.6e-07,4.037117,0.37189
5.65e-07,4.01536,0.361575
5.7e-07,3.991536,0.350408
5.75e-07,3.971551,0.339975
5.800000000000001e-07,3.95525,0.331068
5.85e-07,3.93865,0.325219
5.900000000000001e-07,3.922358,0.320317
5.95e-07,3.907678,0.312472
6.000000000000001e-07,3.893541,0.304483
6.05e-07,3.878423,0.298829
6.100000000000001e-07,3.864409,0.293777
6.15e-07,3.854406,0.288349
6.2e-07,3.844427,0.282754
6.25e-07,3.830364,0.276635
6.3e-07,3.815482,0.270717
6.350000000000001e-07,3.801502,0.265649
6.4e-07,3.789076,0.261389
6.450000000000001e-07,3.780596,0.258634
6.5e-07,3.774227,0.256452
6.550000000000001e-07,3.767621,0.25349
6.6e-07,3.759915,0.249383
6.650000000000001e-07,3.752432,0.245496
6.7e-07,3.745709,0.242621
6.75e-07,3.738979,0.240032
6.800000000000001e-07,3.731605,0.237383
6.85e-07,3.723713,0.234598
6.900000000000001e-07,3.715179,0.231539
6.95e-07,3.705645,0.227998
7.000000000000001e-07,3.696869,0.224298
7.05e-07,3.691278,0.220637
7.100000000000001e-07,3.688034,0.217051
7.15e-07,3.684848,0.213503
7.200000000000001e-07,3.678113,0.210252
7.25e-07,3.670851,0.206851
7.3e-07,3.66427,0.202924
7.350000000000001e-07,3.659985,0.197908
7.4e-07,3.656282,0.192756
7.450000000000001e-07,3.652599,0.187923
7.5e-07,3.648226,0.183962
7.550000000000001e-07,3.643725,0.180596
7.6e-07,3.639039,0.178074
7.650000000000001e-07,3.633989,0.176881
7.7e-07,3.629284,0.175804
7.750000000000001e-07,3.625274,0.17432
7.8e-07,3.623549,0.170104
7.85e-07,3.622412,0.165601
7.900000000000001e-07,3.621407,0.161455
7.95e-07,3.618747,0.160081
8.000000000000001e-07,3.615561,0.160013
8.05e-07,3.612619,0.160256
8.100000000000001e-07,3.61091,0.159762
8.15e-07,3.612167,0.156797
8.200000000000001e-07,3.613423,0.153929
8.25e-07,3.613824,0.151793
8.300000000000001e-07,3.612442,0.151902
8.35e-07,3.60848,0.154188
8.4e-07,3.601192,0.157994

File: solcore/future/material_data/sopra_nk/STINGAAS_IN/SINGAS24.csv
wavelength[m],n,k
2.4000000000000003e-07,1.8122,3.4571
2.4500000000000004e-07,1.983,3.5881
2.5000000000000004e-07,2.3363,3.7924
2.55e-07,2.7767,3.7956
2.6e-07,3.2008,3.6517
2.65e-07,3.4998,3.4061
2.7e-07,3.6894,3.1187
2.75e-07,3.81,2.8649
2.8e-07,3.8697,2.6284
2.85e-07,3.8502,2.3869
2.9000000000000003e-07,3.7971,2.2091
2.9500000000000003e-07,3.7226,2.0821
3.0000000000000004e-07,3.6556,1.9985
3.0500000000000004e-07,3.6034,1.9339
3.1e-07,3.5451,1.8865
3.15e-07,3.5071,1.8524
3.2e-07,3.4684,1.8391
3.25e-07,3.442,1.8261
3.3e-07,3.4266,1.823
3.35e-07,3.4117,1.821
3.4000000000000003e-07,3.4057,1.8237
3.4500000000000003e-07,3.4084,1.8401
3.5000000000000004e-07,3.4088,1.8464
3.5500000000000004e-07,3.4135,1.8664
3.6000000000000005e-07,3.4315,1.8866
3.65e-07,3.4551,1.904
3.7e-07,3.4801,1.9195
3.75e-07,3.5159,1.9417
3.8e-07,3.5566,1.9617
3.85e-07,3.5956,1.9783
3.9e-07,3.6594,1.9962
3.9500000000000003e-07,3.7281,2.0115
4.0000000000000003e-07,3.8234,2.0065
4.0500000000000004e-07,3.902,1.9742
4.1000000000000004e-07,3.9563,1.928
4.1500000000000005e-07,3.9953,1.9085
4.2e-07,4.0136,1.8838
4.25e-07,4.0418,1.9066
4.3e-07,4.1386,1.9413
4.35e-07,4.2703,1.9393
4.4e-07,4.4111,1.9
4.4500000000000003e-07,4.5565,1.8272
4.5000000000000003e-07,4.7035,1.6859
4.5500000000000004e-07,4.7923,1.5095
4.6000000000000004e-07,4.8126,1.3345
4.6500000000000005e-07,4.7915,1.165
4.7000000000000005e-07,4.7447,1.0286
4.75e-07,4.6866,0.9241
4.800000000000001e-07,4.6286,0.8364
4.85e-07,4.57,0.7625
4.900000000000001e-07,4.5167,0.7095
4.95e-07,4.4686,0.6617
5.000000000000001e-07,4.4165,0.6208
5.05e-07,4.3727,0.5865
5.1e-07,4.3359,0.5559
5.15e-07,4.2988,0.5298
5.2e-07,4.2616,0.5028
5.250000000000001e-07,4.2265,0.4819
5.3e-07,4.196,0.4656
5.350000000000001e-07,4.1673,0.4481
5.4e-07,4.143,0.4355
5.450000000000001e-07,4.114,0.4172
5.5e-07,4.0896,0.407
5.550000000000001e-07,4.0673,0.3945
5.6e-07,4.0444,0.3815
5.65e-07,4.0236,0.3693
5.7e-07,3.9984,0.3577
5.75e-07,3.9816,0.3493
5.800000000000001e-07,3.9614,0.3407
5.85e-07,3.9443,0.3346
5.900000000000001e-07,3.9294,0.3302
5.95e-07,3.9142,0.3159
6.000000000000001e-07,3.8983,0.3088
6.05e-07,3.889,0.3067
6.100000000000001e-07,3.8709,0.2995
6.15e-07,3.8634,0.2948
6.2e-07,3.8514,0.2894
6.25e-07,3.8393,0.2821
6.3e-07,3.8214,0.2771
6.350000000000001e-07,3.8093,0.2723
6.4e-07,3.7931,0.2663
6.450000000000001e-07,3.7844,0.2621
6.5e-07,3.777,0.2612
6.550000000000001e-07,3.7641,0.2537
6.6e-07,3.7583,0.2514
6.650000000000001e-07,3.7593,0.2491
6.7e-07,3.7502,0.2478
6.75e-07,3.7412,0.2439
6.800000000000001e-07,3.7274,0.2367
6.85e-07,3.7149,0.2347
6.900000000000001e-07,3.7219,0.2374
6.95e-07,3.7185,0.2333
7.000000000000001e-07,3.7065,0.2291
7.05e-07,3.6844,0.2252
7.100000000000001e-07,3.6842,0.2296
7.15e-07,3.6875,0.2225
7.200000000000001e-07,3.6745,0.2105
7.25e-07,3.6679,0.2113
7.3e-07,3.6669,0.1997
7.350000000000001e-07,3.648,0.1926
7.4e-07,3.6568,0.201
7.450000000000001e-07,3.6493,0.1939
7.5e-07,3.6481,0.1938
7.550000000000001e-07,3.6422,0.1853
7.6e-07,3.6392,0.1842
7.650000000000001e-07,3.6355,0.1768
7.7e-07,3.634,0.1743
7.750000000000001e-07,3.6272,0.1761
7.8e-07,3.6218,0.1711
7.85e-07,3.6216,0.1677
7.900000000000001e-07,3.6244,0.1727
7.95e-07,3.6083,0.1673
8.000000000000001e-07,3.6142,0.1716
8.05e-07,3.6113,0.1587
8.100000000000001e-07,3.6225,0.1578
8.15e-07,3.6047,0.1697
8.200000000000001e-07,3.6091,0.1665
8.25e-07,3.613,0.156
8.300000000000001e-07,3.6096,0.1569
8.35e-07,3.6103,0.1569
8.4e-07,3.5991,0.1689
