Repository: qpv-research-group/solcore5

<!-- ALL-CONTRIBUTORS-BADGE:START - Do not remove or modify this section -->
<!-- ALL-CONTRIBUTORS-BADGE:END -->

Solcore
=======

**Solcore** was born as a modular set of tools, written (almost) entirely in Python 3, to address some of the task we had to solve more. With time, however, it has evolved as a complete semiconductor solver able of modelling the optical and electrical properties of a wide range of solar cells, from quantum well devices to multi-junction solar cells.

Please, visit [Solcore\'s Documentation](http://docs.solcore.solar), the [Tutorial](docs/source/Examples/tutorial.rst) for a step-by-step example of how to use *Solcore* to model a solar cell and also check the [Examples folder](examples) for more specific information and examples of usage.

File: solcore/future/material_data/sopra_nk/STSIGE_GE/STSG0.csv
wavelength[m],n,k
2.75522625e-07,2.456,5.085
2.77061858e-07,2.604,5.162
2.78618385e-07,2.773,5.234
2.8019250000000004e-07,2.945,5.294
2.81784503e-07,3.122,5.345
2.833947e-07,3.32,5.389
2.8502340500000006e-07,3.541,5.424
2.86670939e-07,3.801,5.438
2.88337631e-07,4.098,5.39
2.90023816e-07,4.375,5.261
2.91729838e-07,4.612,5.065
2.9345605e-07,4.778,4.851
2.9520281300000004e-07,4.889,4.635
2.96970494e-07,4.951,4.438
2.9875947300000006e-07,4.988,4.266
3.00570136e-07,5.009,4.111
3.02402881e-07,5.02,3.977
3.04258114e-07,5.021,3.862
3.0613625e-07,5.019,3.758
3.0803771700000003e-07,5.016,3.665
3.09962953e-07,5.01,3.587
3.11912406e-07,5.009,3.506
3.13886535e-07,5.01,3.438
3.15885812e-07,5.011,3.396
3.1791072100000004e-07,5.016,3.345
3.19961758e-07,5.023,3.3
3.22039432e-07,5.035,3.258
3.2414426500000006e-07,5.049,3.219
3.26276793e-07,5.065,3.182
3.28437566e-07,5.083,3.147
3.3062715e-07,5.106,3.115
3.32846124e-07,5.13,3.084
3.35095085e-07,5.156,3.058
3.37374643e-07,5.186,3.034
3.3968542800000003e-07,5.218,3.014
3.42028086e-07,5.254,2.998
3.4440328100000003e-07,5.297,2.987
3.4681169600000003e-07,5.349,2.983
3.49254032e-07,5.414,2.987
3.5173101100000005e-07,5.499,2.997
3.5424337500000004e-07,5.615,3.015
3.5679188900000003e-07,5.776,3.025
3.59377337e-07,5.998,3.001
3.62000529e-07,6.261,2.902
3.6466229800000006e-07,6.522,2.704
3.673635e-07,6.722,2.376
3.7010501900000006e-07,6.812,2.013
3.7288776300000004e-07,6.804,1.64
3.75712671e-07,6.706,1.316
3.7858070600000007e-07,6.549,1.066
3.8149286600000003e-07,6.382,0.8786
3.8445017500000003e-07,6.214,0.7365
3.87453692e-07,6.062,0.63
3.90504508e-07,5.92,0.5466
3.9360375000000003e-07,5.793,0.4807
3.9675258000000004e-07,5.676,0.4257
3.99952198e-07,5.57,0.387
4.03203842e-07,5.473,0.3478
4.06508791e-07,5.383,0.3207
4.09868368e-07,5.298,0.2958
4.13283938e-07,5.221,0.2688
4.16756912e-07,5.15,0.2522
4.2028875000000003e-07,5.083,0.2358
4.2388096200000006e-07,5.02,0.215
4.27535108e-07,4.96,0.2027
4.3125280400000006e-07,4.904,0.1916
4.3503572400000006e-07,4.851,0.185
4.3888559700000005e-07,4.801,0.1737
4.42804219e-07,4.752,0.1628
4.4679344600000005e-07,4.708,0.149
4.50855205e-07,4.664,0.1407
4.5499149100000004e-07,4.623,0.1315
4.592043750000001e-07,4.582,0.13
4.6349600500000005e-07,4.545,0.1318
4.67868609e-07,4.508,0.1267
4.7232450000000005e-07,4.473,0.12
4.76866082e-07,4.442,0.09002
4.8149585e-07,4.41,0.09118
4.86216397e-07,4.378,0.08093
4.910304210000001e-07,4.349,0.07747
4.95940725e-07,4.319,0.073
5.00950227e-07,4.292,0.07111
5.06061964e-07,4.266,0.0691
5.11279098e-07,4.24,0.06275
5.16604922e-07,4.215,0.05994
5.22042869e-07,4.191,0.0552
5.27596516e-07,4.168,0.04799
5.33269597e-07,4.144,0.04452
5.390660060000001e-07,4.123,0.04797
5.449898080000001e-07,4.102,0.044
5.5104525e-07,4.081,0.03786
5.5723677e-07,4.061,0.03656
5.63569006e-07,4.042,0.03201
5.700468110000001e-07,4.022,0.03293
5.76675262e-07,4.004,0.02848
5.834596770000001e-07,3.986,0.02929
5.904056250000001e-07,3.969,0.02996
5.975189460000001e-07,3.953,0.02649
6.04805762e-07,3.937,0.025
6.122725e-07,3.921,0.02424
6.19925906e-07,3.906,0.022

File: solcore/future/material_data/sopra_nk/STSIGE_GE/STSG06.csv
wavelength[m],n,k
2.75522625e-07,2.508,4.953
2.77061858e-07,2.662,5.022
2.78618385e-07,2.812,5.092
2.8019250000000004e-07,2.99,5.152
2.81784503e-07,3.165,5.213
2.833947e-07,3.367,5.238
2.8502340500000006e-07,3.568,5.266
2.86670939e-07,3.823,5.225
2.88337631e-07,4.076,5.19
2.90023816e-07,4.289,5.039
2.91729838e-07,4.507,4.895
2.9345605e-07,4.622,4.727
2.9520281300000004e-07,4.742,4.56
2.96970494e-07,4.795,4.389
2.9875947300000006e-07,4.853,4.216
3.00570136e-07,4.877,4.086
3.02402881e-07,4.904,3.954
3.04258114e-07,4.908,3.853
3.0613625e-07,4.914,3.75
3.0803771700000003e-07,4.92,3.665
3.09962953e-07,4.927,3.579
3.11912406e-07,4.923,3.513
3.13886535e-07,4.92,3.446
3.15885812e-07,4.927,3.392
3.1791072100000004e-07,4.935,3.337
3.19961758e-07,4.947,3.288
3.22039432e-07,4.96,3.238
3.2414426500000006e-07,4.972,3.195
3.26276793e-07,4.986,3.152
3.28437566e-07,4.997,3.115
3.3062715e-07,5.009,3.077
3.32846124e-07,5.036,3.041
3.35095085e-07,5.063,3.005
3.37374643e-07,5.085,2.981
3.3968542800000003e-07,5.107,2.958
3.42028086e-07,5.137,2.938
3.4440328100000003e-07,5.168,2.918
3.4681169600000003e-07,5.201,2.903
3.49254032e-07,5.236,2.888
3.5173101100000005e-07,5.294,2.882
3.5424337500000004e-07,5.353,2.876
3.5679188900000003e-07,5.438,2.872
3.59377337e-07,5.526,2.868
3.62000529e-07,5.679,2.842
3.6466229800000006e-07,5.832,2.818
3.673635e-07,6.018,2.717
3.7010501900000006e-07,6.204,2.619
3.7288776300000004e-07,6.376,2.382
3.75712671e-07,6.554,2.15
3.7858070600000007e-07,6.567,1.836
3.8149286600000003e-07,6.593,1.517
3.8445017500000003e-07,6.473,1.269
3.87453692e-07,6.357,1.009
3.90504508e-07,6.203,0.8736
3.9360375000000003e-07,6.045,0.7297
3.9675258000000004e-07,5.913,0.6464
3.99952198e-07,5.778,0.5587
4.03203842e-07,5.679,0.5147
4.06508791e-07,5.578,0.4686
4.09868368e-07,5.49,0.4322
4.13283938e-07,5.4,0.3941
4.16756912e-07,5.326,0.3569
4.2028875000000003e-07,5.249,0.3181
4.2388096200000006e-07,5.179,0.2838
4.27535108e-07,5.107,0.2482
4.3125280400000006e-07,5.029,0.2328
4.3503572400000006e-07,4.95,0.2169
4.3888559700000005e-07,4.897,0.2121
4.42804219e-07,4.842,0.2071
4.4679344600000005e-07,4.798,0.1967
4.50855205e-07,4.753,0.1861
4.5499149100000004e-07,4.71,0.1775
4.592043750000001e-07,4.666,0.1687
4.6349600500000005e-07,4.628,0.1673
4.67868609e-07,4.59,0.1657
4.7232450000000005e-07,4.552,0.1546
4.76866082e-07,4.513,0.1432
4.8149585e-07,4.48,0.1366
4.86216397e-07,4.446,0.1299
4.910304210000001e-07,4.413,0.1282
4.95940725e-07,4.38,0.1265
5.00950227e-07,4.354,0.1222
5.06061964e-07,4.327,0.1178
5.11279098e-07,4.303,0.116
5.16604922e-07,4.279,0.1141
5.22042869e-07,4.26,0.1161
5.27596516e-07,4.242,0.1178
5.33269597e-07,4.223,0.09523
5.390660060000001e-07,4.205,0.07215
5.449898080000001e-07,4.178,0.06807
5.5104525e-07,4.15,0.06387
5.5723677e-07,4.126,0.06102
5.63569006e-07,4.101,0.05809
5.700468110000001e-07,4.079,0.0572
5.76675262e-07,4.056,0.05629
5.834596770000001e-07,4.036,0.05506
5.904056250000001e-07,4.016,0.05378
5.975189460000001e-07,3.998,0.05231
6.04805762e-07,3.979,0.05078
6.122725e-07,3.962,0.04926
6.19925906e-07,3.944,0.04768

File: solcore/future/material_data/sopra_nk/STSIGE_GE/STSG12.csv
wavelength[m],n,k
2.75522625e-07,2.529,4.83
2.77061858e-07,2.684,4.896
2.78618385e-07,2.837,4.963
2.8019250000000004e-07,2.987,5.033
2.81784503e-07,3.133,5.104
2.833947e-07,3.336,5.079
2.8502340500000006e-07,3.559,5.03
2.86670939e-07,3.782,4.988
2.88337631e-07,4.006,4.954
2.90023816e-07,4.229,4.927
2.91729838e-07,4.337,4.782
2.9345605e-07,4.435,4.621
2.9520281300000004e-07,4.539,4.459
2.96970494e-07,4.65,4.297
2.9875947300000006e-07,4.74,4.15
3.00570136e-07,4.755,4.04
3.02402881e-07,4.771,3.929
3.04258114e-07,4.79,3.815
3.0613625e-07,4.81,3.699
3.0803771700000003e-07,4.815,3.625
3.09962953e-07,4.818,3.555
3.11912406e-07,4.822,3.483
3.13886535e-07,4.826,3.41
3.15885812e-07,4.835,3.355
3.1791072100000004e-07,4.845,3.306
3.19961758e-07,4.856,3.256
3.22039432e-07,4.868,3.205
3.2414426500000006e-07,4.882,3.166
3.26276793e-07,4.896,3.13
3.28437566e-07,4.911,3.093
3.3062715e-07,4.927,3.056
3.32846124e-07,4.946,3.021
3.35095085e-07,4.966,2.986
3.37374643e-07,4.987,2.95
3.3968542800000003e-07,5.01,2.921
3.42028086e-07,5.037,2.899
3.4440328100000003e-07,5.064,2.877
3.4681169600000003e-07,5.093,2.854
3.49254032e-07,5.136,2.837
3.5173101100000005e-07,5.18,2.819
3.5424337500000004e-07,5.225,2.802
3.5679188900000003e-07,5.298,2.784
3.59377337e-07,5.378,2.767
3.62000529e-07,5.459,2.75
3.6466229800000006e-07,5.575,2.703
3.673635e-07,5.704,2.646
3.7010501900000006e-07,5.835,2.591
3.7288776300000004e-07,5.959,2.467
3.75712671e-07,6.086,2.322
3.7858070600000007e-07,6.217,2.18
3.8149286600000003e-07,6.277,1.958
3.8445017500000003e-07,6.339,1.728
3.87453692e-07,6.38,1.5
3.90504508e-07,6.299,1.285
3.9360375000000003e-07,6.222,1.06
3.9675258000000004e-07,6.114,0.887
3.99952198e-07,5.98,0.7514
4.03203842e-07,5.844,0.6135
4.06508791e-07,5.726,0.5516
4.09868368e-07,5.605,0.4862
4.13283938e-07,5.505,0.4402
4.16756912e-07,5.417,0.4042
4.2028875000000003e-07,5.332,0.3699
4.2388096200000006e-07,5.26,0.3409
4.27535108e-07,5.187,0.3123
4.3125280400000006e-07,5.124,0.2961
4.3503572400000006e-07,5.058,0.2792
4.3888559700000005e-07,5.003,0.2603
4.42804219e-07,4.946,0.2406
4.4679344600000005e-07,4.895,0.2255
4.50855205e-07,4.843,0.2105
4.5499149100000004e-07,4.801,0.1962
4.592043750000001e-07,4.758,0.1815
4.6349600500000005e-07,4.719,0.1748
4.67868609e-07,4.678,0.1677
4.7232450000000005e-07,4.631,0.157
4.76866082e-07,4.586,0.1477
4.8149585e-07,4.547,0.1419
4.86216397e-07,4.509,0.1357
4.910304210000001e-07,4.473,0.1291
4.95940725e-07,4.443,0.1225
5.00950227e-07,4.415,0.1153
5.06061964e-07,4.391,0.1068
5.11279098e-07,4.358,0.1013
5.16604922e-07,4.321,0.09717
5.22042869e-07,4.286,0.09274
5.27596516e-07,4.256,0.08998
5.33269597e-07,4.228,0.08796
5.390660060000001e-07,4.198,0.08588
5.449898080000001e-07,4.171,0.08384
5.5104525e-07,4.157,0.08228
5.5723677e-07,4.142,0.08067
5.63569006e-07,4.127,0.07902
5.700468110000001e-07,4.103,0.07208
5.76675262e-07,4.083,0.06662
5.834596770000001e-07,4.062,0.06341
5.904056250000001e-07,4.04,0.06121
5.975189460000001e-07,4.024,0.05806
6.04805762e-07,4.006,0.05522
6.122725e-07,3.988,0.05221
6.19925906e-07,3.972,0.04944

File: solcore/future/material_data/sopra_nk/STSIGE_GE/STSG17.csv
wavelength[m],n,k
2.75522625e-07,2.518,4.803
2.77061858e-07,2.655,4.88
2.78618385e-07,2.793,4.956
2.8019250000000004e-07,2.952,5.014
2.81784503e-07,3.116,5.067
2.833947e-07,3.33,5.09
2.8502340500000006e-07,3.544,5.105
2.86670939e-07,3.785,5.048
2.88337631e-07,4.016,4.986
2.90023816e-07,4.192,4.846
2.91729838e-07,4.364,4.706
2.9345605e-07,4.477,4.544
2.9520281300000004e-07,4.587,4.385
2.96970494e-07,4.642,4.236
2.9875947300000006e-07,4.695,4.09
3.00570136e-07,4.71,3.969
3.02402881e-07,4.727,3.85
3.04258114e-07,4.74,3.755
3.0613625e-07,4.753,3.661
3.0803771700000003e-07,4.756,3.576
3.09962953e-07,4.76,3.493
3.11912406e-07,4.764,3.433
3.13886535e-07,4.769,3.374
3.15885812e-07,4.779,3.326
3.1791072100000004e-07,4.788,3.276
3.19961758e-07,4.79,3.226
3.22039432e-07,4.794,3.176
3.2414426500000006e-07,4.808,3.135
3.26276793e-07,4.823,3.095
3.28437566e-07,4.837,3.061
3.3062715e-07,4.851,3.027
3.32846124e-07,4.867,2.995
3.35095085e-07,4.884,2.962
3.37374643e-07,4.905,2.932
3.3968542800000003e-07,4.926,2.901
3.42028086e-07,4.951,2.874
3.4440328100000003e-07,4.977,2.849
3.4681169600000003e-07,5.008,2.829
3.49254032e-07,5.04,2.81
3.5173101100000005e-07,5.078,2.795
3.5424337500000004e-07,5.12,2.78
3.5679188900000003e-07,5.182,2.759
3.59377337e-07,5.247,2.738
3.62000529e-07,5.325,2.708
3.6466229800000006e-07,5.405,2.678
3.673635e-07,5.506,2.633
3.7010501900000006e-07,5.608,2.584
3.7288776300000004e-07,5.711,2.499
3.75712671e-07,5.814,2.411
3.7858070600000007e-07,5.902,2.279
3.8149286600000003e-07,5.989,2.145
3.8445017500000003e-07,6.047,1.99
3.87453692e-07,6.105,1.832
3.90504508e-07,6.139,1.65
3.9360375000000003e-07,6.17,1.464
3.9675258000000004e-07,6.124,1.259
3.99952198e-07,6.077,1.055
4.03203842e-07,5.971,0.9092
4.06508791e-07,5.864,0.7623
4.09868368e-07,5.753,0.6707
4.13283938e-07,5.64,0.5789
4.16756912e-07,5.541,0.5305
4.2028875000000003e-07,5.442,0.481
4.2388096200000006e-07,5.364,0.4432
4.27535108e-07,5.286,0.4045
4.3125280400000006e-07,5.218,0.3733
4.3503572400000006e-07,5.148,0.3417
4.3888559700000005e-07,5.088,0.3189
4.42804219e-07,5.027,0.2954
4.4679344600000005e-07,4.971,0.2723
4.50855205e-07,4.915,0.2493
4.5499149100000004e-07,4.866,0.2369
4.592043750000001e-07,4.817,0.224
4.6349600500000005e-07,4.775,0.2113
4.67868609e-07,4.731,0.1981
4.7232450000000005e-07,4.686,0.1842
4.76866082e-07,4.639,0.1699
4.8149585e-07,4.604,0.1572
4.86216397e-07,4.568,0.1449
4.910304210000001e-07,4.535,0.1421
4.95940725e-07,4.5,0.1392
5.00950227e-07,4.464,0.1362
5.06061964e-07,4.428,0.133
5.11279098e-07,4.399,0.1273
5.16604922e-07,4.369,0.1213
5.22042869e-07,4.338,0.1152
5.27596516e-07,4.307,0.1089
5.33269597e-07,4.284,0.1052
5.390660060000001e-07,4.26,0.1015
5.449898080000001e-07,4.235,0.09757
5.5104525e-07,4.209,0.09353
5.5723677e-07,4.189,0.0872
5.63569006e-07,4.168,0.08066
5.700468110000001e-07,4.146,0.07391
5.76675262e-07,4.124,0.06696
5.834596770000001e-07,4.103,0.06357
5.904056250000001e-07,4.081,0.06006
5.975189460000001e-07,4.058,0.05642
6.04805762e-07,4.035,0.05268
6.122725e-07,4.019,0.05102
6.19925906e-07,4.001,0.0493

File: solcore/future/material_data/sopra_nk/STSIGE_GE/STSG22.csv
wavelength[m],n,k
2.75522625e-07,2.51,4.666
2.77061858e-07,2.616,4.741
2.78618385e-07,2.719,4.817
2.8019250000000004e-07,2.835,4.876
2.81784503e-07,3.035,4.842
2.833947e-07,3.235,4.813
2.8502340500000006e-07,3.434,4.792
2.86670939e-07,3.634,4.776
2.88337631e-07,3.832,4.765
2.90023816e-07,4.025,4.756
2.91729838e-07,4.101,4.624
2.9345605e-07,4.181,4.491
2.9520281300000004e-07,4.266,4.358
2.96970494e-07,4.356,4.224
2.9875947300000006e-07,4.451,4.091
3.00570136e-07,4.521,3.974
3.02402881e-07,4.534,3.887
3.04258114e-07,4.549,3.799
3.0613625e-07,4.565,3.709
3.0803771700000003e-07,4.583,3.617
3.09962953e-07,4.603,3.524
3.11912406e-07,4.609,3.47
3.13886535e-07,4.616,3.416
3.15885812e-07,4.624,3.361
3.1791072100000004e-07,4.633,3.304
3.19961758e-07,4.642,3.247
3.22039432e-07,4.652,3.21
3.2414426500000006e-07,4.664,3.173
3.26276793e-07,4.675,3.135
3.28437566e-07,4.687,3.096
3.3062715e-07,4.701,3.061
3.32846124e-07,4.719,3.033
3.35095085e-07,4.738,3.006
3.37374643e-07,4.757,2.978
3.3968542800000003e-07,4.776,2.95
3.42028086e-07,4.801,2.93
3.4440328100000003e-07,4.828,2.911
3.4681169600000003e-07,4.854,2.892
3.49254032e-07,4.882,2.872
3.5173101100000005e-07,4.921,2.854
3.5424337500000004e-07,4.966,2.836
3.5679188900000003e-07,5.012,2.818
3.59377337e-07,5.058,2.801
3.62000529e-07,5.125,2.768
3.6466229800000006e-07,5.199,2.732
3.673635e-07,5.273,2.696
3.7010501900000006e-07,5.349,2.659
3.7288776300000004e-07,5.431,2.584
3.75712671e-07,5.515,2.509
3.7858070600000007e-07,5.601,2.436
3.8149286600000003e-07,5.668,2.345
3.8445017500000003e-07,5.721,2.239
3.87453692e-07,5.776,2.132
3.90504508e-07,5.834,2.021
3.9360375000000003e-07,5.894,1.89
3.9675258000000004e-07,5.958,1.759
3.99952198e-07,6.026,1.628
4.03203842e-07,6.001,1.447
4.06508791e-07,5.981,1.26
4.09868368e-07,5.966,1.068
4.13283938e-07,5.87,0.9501
4.16756912e-07,5.771,0.828
4.2028875000000003e-07,5.671,0.7059
4.2388096200000006e-07,5.577,0.6417
4.27535108e-07,5.48,0.5742
4.3125280400000006e-07,5.39,0.5152
4.3503572400000006e-07,5.314,0.4763
4.3888559700000005e-07,5.237,0.4357
4.42804219e-07,5.17,0.4039
4.4679344600000005e-07,5.106,0.3748
4.50855205e-07,5.044,0.3473
4.5499149100000004e-07,4.992,0.3288
4.592043750000001e-07,4.938,0.3096
4.6349600500000005e-07,4.889,0.2866
4.67868609e-07,4.839,0.2621
4.7232450000000005e-07,4.797,0.2419
4.76866082e-07,4.762,0.2257
4.8149585e-07,4.723,0.2098
4.86216397e-07,4.679,0.1948
4.910304210000001e-07,4.635,0.1808
4.95940725e-07,4.595,0.1713
5.00950227e-07,4.555,0.1618
5.06061964e-07,4.521,0.1531
5.11279098e-07,4.487,0.1442
5.16604922e-07,4.456,0.135
5.22042869e-07,4.425,0.1257
5.27596516e-07,4.396,0.1161
5.33269597e-07,4.366,0.1111
5.390660060000001e-07,4.333,0.1094
5.449898080000001e-07,4.305,0.1024
5.5104525e-07,4.278,0.09481
5.5723677e-07,4.253,0.08965
5.63569006e-07,4.229,0.08447
5.700468110000001e-07,4.204,0.07923
5.76675262e-07,4.18,0.07437
5.834596770000001e-07,4.156,0.07146
5.904056250000001e-07,4.133,0.07032
5.975189460000001e-07,4.113,0.06712
6.04805762e-07,4.091,0.06442
6.122725e-07,4.069,0.06174
6.19925906e-07,4.05,0.05855
