Repository: qpv-research-group/solcore5

<!-- ALL-CONTRIBUTORS-BADGE:START - Do not remove or modify this section -->
<!-- ALL-CONTRIBUTORS-BADGE:END -->

Solcore
=======

**Solcore** was born as a modular set of tools, written (almost) entirely in Python 3, to address some of the task we had to solve more. With time, however, it has evolved as a complete semiconductor solver able of modelling the optical and electrical properties of a wide range of solar cells, from quantum well devices to multi-junction solar cells.

Please, visit [Solcore\'s Documentation](http://docs.solcore.solar), the [Tutorial](docs/source/Examples/tutorial.rst) for a step-by-step example of how to use *Solcore* to model a solar cell and also check the [Examples folder](examples) for more specific information and examples of usage.

File: solcore/future/material_data/sopra_nk/ZNCDTE_CD/ZNCDTE00.csv
wavelength[m],n,k
2.2960218800000001e-07,2.329767,2.876156
2.3002816600000002e-07,2.353968,2.874804
2.30455727e-07,2.378338,2.872722
2.30884881e-07,2.402843,2.869885
2.31315637e-07,2.427439,2.866277
2.3174800200000003e-07,2.452092,2.861878
2.32181987e-07,2.476753,2.856675
2.3261760100000003e-07,2.50138,2.850655
2.3305485200000004e-07,2.525924,2.843812
2.3349375000000003e-07,2.550339,2.836138
2.33934304e-07,2.574571,2.827636
2.34376524e-07,2.598575,2.818305
2.34820419e-07,2.622295,2.808155
2.35265999e-07,2.64552,2.797445
2.35713272e-07,2.668522,2.785693
2.3616225000000003e-07,2.691093,2.773166
2.3661294100000003e-07,2.713181,2.75989
2.3706535600000003e-07,2.734742,2.745889
2.3751950400000003e-07,2.755731,2.731198
2.37975396e-07,2.776105,2.71585
2.38433041e-07,2.795825,2.699886
2.3889245000000004e-07,2.814857,2.683346
2.3935363200000003e-07,2.833167,2.666275
2.3981659800000003e-07,2.850727,2.648719
2.4028135900000004e-07,2.867512,2.630729
2.40747925e-07,2.883502,2.612353
2.4121630600000003e-07,2.898682,2.593643
2.41686513e-07,2.913038,2.574652
2.42158557e-07,2.926564,2.55543
2.4263244900000004e-07,2.939255,2.536031
2.4310819900000004e-07,2.951113,2.516505
2.43585818e-07,2.962142,2.496904
2.44065318e-07,2.97235,2.477274
2.4454670900000003e-07,2.981749,2.457665
2.4503000300000003e-07,2.990353,2.438121
2.4551521000000003e-07,2.998179,2.418687
2.46002344e-07,3.00525,2.399401
2.46491414e-07,3.011586,2.380305
2.46982433e-07,3.017213,2.36143
2.47475412e-07,3.022156,2.342814
2.47970363e-07,3.026445,2.324484
2.4846729700000004e-07,3.030107,2.30647
2.48966227e-07,3.033173,2.288795
2.49467166e-07,3.035672,2.271483
2.4997012400000003e-07,3.037636,2.254553
2.50475114e-07,3.039096,2.238022
2.50982148e-07,3.040082,2.221904
2.5149124000000004e-07,3.040625,2.206213
2.52002401e-07,3.040755,2.190959
2.52515644e-07,3.040502,2.176151
2.53030982e-07,3.039895,2.161794
2.53548428e-07,3.038962,2.147893
2.5406799400000003e-07,3.037731,2.134452
2.54589695e-07,3.036229,2.121471
2.55113542e-07,3.034481,2.108953
2.55639549e-07,3.032511,2.096895
2.5616773e-07,3.030344,2.085296
2.5669809800000005e-07,3.028002,2.074151
2.57230667e-07,3.025507,2.06346
2.5776545e-07,3.022879,2.053214
2.58302461e-07,3.020138,2.043412
2.5884171500000003e-07,3.017301,2.034046
2.59383224e-07,3.014388,2.025111
2.59927005e-07,3.011413,2.0166
2.6047307e-07,3.008394,2.008507
2.61021434e-07,3.005344,2.000824
2.61572112e-07,3.002278,1.993547
2.62125119e-07,2.999209,1.986666
2.6268046900000003e-07,2.996148,1.980175
2.63238177e-07,2.993108,1.974068
2.63798258e-07,2.9901,1.968338
2.64360728e-07,2.987133,1.962978
2.64925601e-07,2.984217,1.957983
2.65492894e-07,2.981362,1.953345
2.66062621e-07,2.978577,1.949061
2.66634798e-07,2.975869,1.945123
2.6720944200000006e-07,2.973246,1.941527
2.67786569e-07,2.970716,1.93827
2.68366193e-07,2.968287,1.935346
2.68948333e-07,2.965964,1.932753
2.6953300300000005e-07,2.963756,1.930486
2.7012022100000005e-07,2.961669,1.928545
2.70710003e-07,2.95971,1.926927
2.71302366e-07,2.957886,1.92563
2.7189732700000004e-07,2.956203,1.924655
2.7249490400000003e-07,2.95467,1.924001
2.7309511300000004e-07,2.953294,1.92367
2.73697972e-07,2.952083,1.923663
2.74303498e-07,2.951046,1.923983
2.7491171000000003e-07,2.950191,1.924632
2.75522625e-07,2.94953,1.925617
2.76136261e-07,2.949073,1.926942
2.76752637e-07,2.948833,1.928613
2.7737177000000007e-07,2.948825,1.930638
2.7799368e-07,2.949064,1.933025
2.78618385e-07,2.949567,1.935785
2.7924590400000003e-07,2.950355,1.938928
2.79876256e-07,2.951452,1.942466
2.8050946e-07,2.952886,1.946414
2.81145536e-07,2.954686,1.950785
2.81784503e-07,2.956891,1.955595
2.82426381e-07,2.959543,1.960859
2.8307119000000003e-07,2.962693,1.966595
2.8371895e-07,2.966402,1.972815
2.84369682e-07,2.97074,1.979533
2.8502340500000006e-07,2.975791,1.986755
2.85680141e-07,2.982111,1.995187
2.86339911e-07,2.988933,2.003371
2.87002734e-07,2.996801,2.012011
2.87668634e-07,3.005291,2.020452
2.88337631e-07,3.015658,2.029856
2.89009747e-07,3.027526,2.039465
2.8968500300000003e-07,3.041049,2.049116
2.9036342200000004e-07,3.056375,2.058602
2.91045027e-07,3.073618,2.067665
2.91729838e-07,3.092862,2.076003
2.9241788000000006e-07,3.11413,2.083267
2.93109176e-07,3.137379,2.08908
2.93803747e-07,3.162481,2.093045
2.9450161800000004e-07,3.189218,2.094773
2.9520281300000004e-07,3.21727,2.093901
2.95907354e-07,3.246231,2.090124
2.9661526600000005e-07,3.275608,2.083221
2.97326574e-07,3.304854,2.073079
2.98041301e-07,3.333391,2.05971
2.9875947300000006e-07,3.360648,2.043258
2.99481114e-07,3.3861,2.02399
3.0020625e-07,3.409294,2.002289
3.0093490600000004e-07,3.429883,1.978612
3.01667108e-07,3.447632,1.953474
3.02402881e-07,3.46243,1.927401
3.03142253e-07,3.473851,1.901572
3.03885248e-07,3.48284,1.875152
3.04631895e-07,3.489155,1.849201
3.0538222000000006e-07,3.493029,1.824064
3.0613625e-07,3.49473,1.800017
3.06894013e-07,3.494542,1.777264
3.07655537e-07,3.492751,1.755945
3.08420849e-07,3.48963,1.736148
3.09189978e-07,3.485435,1.717915
3.09962953e-07,3.480398,1.701251
3.10739803e-07,3.474725,1.686137
3.1152055600000003e-07,3.468596,1.672532
3.12305243e-07,3.462168,1.660383
3.13093892e-07,3.455571,1.649631
3.13886535e-07,3.448917,1.640213
3.1468320100000003e-07,3.442299,1.632066
3.15483922e-07,3.435791,1.625132
3.1628872800000003e-07,3.429458,1.619357
3.1709765e-07,3.423351,1.614696
3.1791072100000004e-07,3.417512,1.611109
3.1872797200000005e-07,3.411979,1.608569
3.1954943600000004e-07,3.406785,1.607057
3.20375145e-07,3.401963,1.606568
3.2120513300000003e-07,3.397547,1.607106
3.22039432e-07,3.393577,1.608689
3.2287807600000005e-07,3.390102,1.611346
3.237211e-07,3.387183,1.61512
3.24568537e-07,3.3849,1.620062
3.2542042300000006e-07,3.383358,1.626229
3.26276793e-07,3.382688,1.633686
3.27137682e-07,3.383056,1.642489
3.2800312500000003e-07,3.384669,1.652689
3.2887316e-07,3.387772,1.66431
3.29747823e-07,3.392658,1.677342
3.3062715e-07,3.399656,1.691725
3.3151118000000003e-07,3.409132,1.707333
3.3239995e-07,3.421469,1.723956
3.33293498e-07,3.437056,1.741287
3.3419186300000004e-07,3.456258,1.758915
3.35095085e-07,3.479392,1.776316
3.36003201e-07,3.506692,1.792862
3.36916254e-07,3.53828,1.807828
3.37834281e-07,3.574129,1.820423
3.38757326e-07,3.614043,1.829816
3.3968542800000003e-07,3.657639,1.835186
3.4061863e-07,3.704339,1.835767
3.4155697300000003e-07,3.753379,1.830902
3.42500501e-07,3.803846,1.820094
3.43449256e-07,3.854704,1.803051
3.4440328100000003e-07,3.904862,1.779713
3.45362622e-07,3.95324,1.750261
3.46327322e-07,3.998822,1.715111
3.4729742700000003e-07,4.040728,1.674883
3.4827298100000005e-07,4.078247,1.630352
3.49254032e-07,4.110877,1.582394
3.5024062500000004e-07,4.138323,1.531927
3.51232808e-07,4.160491,1.479858
3.5223062900000003e-07,4.177465,1.427032
3.53234135e-07,4.189473,1.374204
3.5424337500000004e-07,4.19685,1.32202
3.5525839900000004e-07,4.200002,1.271006
3.56279257e-07,4.199376,1.221572
3.57305998e-07,4.195429,1.174016
3.58338674e-07,4.188615,1.128544
3.59377337e-07,4.179361,1.085278
3.6042203900000003e-07,4.167397,1.044125
3.61472832e-07,4.15443,1.005391
3.6252977e-07,4.1401,0.968885
3.6359290700000005e-07,4.12469,0.934539
3.6466229800000006e-07,4.108443,0.902265
3.6573799800000003e-07,4.091568,0.871961
3.66820063e-07,4.074243,0.843517
3.6790855e-07,4.056617,0.816821
3.6900351600000003e-07,4.038815,0.791758
3.7010501900000006e-07,4.020671,0.768221
3.7121311800000003e-07,4.002451,0.746211
3.7232787200000006e-07,3.984632,0.725402
3.7344934100000004e-07,3.966812,0.705852
3.74577587e-07,3.949263,0.687385
3.75712671e-07,3.931895,0.66996
3.76854654e-07,3.914718,0.6535
3.78003601e-07,3.897733,0.637943
3.7915957600000007e-07,3.880923,0.623238
3.80322642e-07,3.864256,0.609359
3.8149286600000003e-07,3.847683,0.596319
3.8267031300000005e-07,3.831139,0.584204
3.8385505000000004e-07,3.814578,0.573254
3.85047147e-07,3.798134,0.564009
3.86246671e-07,3.782754,0.557379
3.87453692e-07,3.771553,0.5532
3.8866828e-07,3.766905,0.545427
3.8989050700000005e-07,3.760158,0.529141
3.9112044600000005e-07,3.746232,0.512779
3.92358169e-07,3.729948,0.500251
3.9360375000000003e-07,3.713933,0.490387
3.94857265e-07,3.698707,0.482048
3.9611879000000003e-07,3.684252,0.474638
3.97388402e-07,3.670465,0.467858
3.98666178e-07,3.657254,0.461547
3.99952198e-07,3.644545,0.455611
4.01246541e-07,3.632285,0.449992
4.0254929000000003e-07,3.620432,0.444647
4.03860525e-07,3.608952,0.439545
4.0518033100000007e-07,3.59782,0.434664
4.06508791e-07,3.586895,0.429982
4.0784599100000006e-07,3.576405,0.425486
4.0919201700000004e-07,3.565846,0.421159
4.1054695800000006e-07,3.555946,0.416993
4.11910901e-07,3.546311,0.412971
4.13283938e-07,3.536931,0.409085
4.1466615800000003e-07,3.527797,0.405324
4.1605765500000005e-07,3.518899,0.401681
4.17458523e-07,3.510232,0.398147
4.18868856e-07,3.501786,0.394714
4.2028875000000003e-07,3.493555,0.391377
4.2171830400000004e-07,3.485533,0.388127
4.2315761500000007e-07,3.477715,0.38496
4.24606785e-07,3.470094,0.381868
4.2606591500000006e-07,3.462665,0.378847
4.27535108e-07,3.455423,0.37589
4.2901446800000006e-07,3.448363,0.372994
4.30504102e-07,3.44148,0.370153
4.3200411600000006e-07,3.434772,0.367363
4.3351462e-07,3.428232,0.364619
4.3503572400000006e-07,3.421857,0.361916
4.3656754e-07,3.415644,0.359252
4.38110181e-07,3.409589,0.356621
4.3966376300000005e-07,3.403688,0.354019
4.41228403e-07,3.397938,0.351444
4.42804219e-07,3.392337,0.348891
4.44391331e-07,3.386879,0.346357
4.4598986100000006e-07,3.381564,0.343839
4.4759993200000003e-07,3.376388,0.341332
4.49221671e-07,3.371348,0.338833
4.50855205e-07,3.366441,0.33634
4.5250066200000003e-07,3.361665,0.333848
4.5415817300000003e-07,3.357018,0.331355
4.5582787200000004e-07,3.352496,0.328856
4.57509894e-07,3.348099,0.326349
4.592043750000001e-07,3.343822,0.323831
4.60911455e-07,3.339665,0.321297
4.6263127300000007e-07,3.335624,0.318745
4.6436397500000003e-07,3.331698,0.316171
4.661097040000001e-07,3.327884,0.313571
4.67868609e-07,3.324181,0.310942
4.69640838e-07,3.320586,0.30828
4.71426545e-07,3.317098,0.305582
4.7322588300000006e-07,3.313713,0.302843
4.7503900900000006e-07,3.31043,0.300059
4.76866082e-07,3.307247,0.297227
4.787072640000001e-07,3.304161,0.294341
4.805627180000001e-07,3.300741,0.291464
4.824326120000001e-07,3.297828,0.288461
4.84317114e-07,3.295005,0.28539
4.86216397e-07,3.292269,0.282246
4.88130635e-07,3.289468,0.279047
4.900600050000001e-07,3.28689,0.275742
4.92004688e-07,3.284389,0.272345
4.93964866e-07,3.28196,0.26885
4.95940725e-07,3.279601,0.26525
4.97932455e-07,3.277304,0.261537
4.999402470000001e-07,3.275066,0.257703
5.01964297e-07,3.272881,0.253737
5.04004802e-07,3.270739,0.24963
5.06061964e-07,3.268633,0.24537
5.081359890000001e-07,3.266553,0.240946
5.10227084e-07,3.264485,0.236344
5.1233546e-07,3.262415,0.231551
5.14461333e-07,3.260322,0.22655
5.16604922e-07,3.258183,0.221325
5.18766449e-07,3.255966,0.215859
5.2094614e-07,3.253631,0.210134
5.23144225e-07,3.251122,0.204134
5.253609380000001e-07,3.248366,0.197851
5.27596516e-07,3.24526,0.191287
5.29851202e-07,3.241661,0.184476
5.32125242e-07,3.237366,0.177516
5.344188850000001e-07,3.232098,0.170657
5.36732387e-07,3.225531,0.164491
5.390660060000001e-07,3.217585,0.160368
5.41420006e-07,3.209518,0.161539
5.437946550000001e-07,3.209223,0.167811
5.461902260000001e-07,3.223214,0.166698
5.48606997e-07,3.232898,0.145495
5.5104525e-07,3.225029,0.122457
5.53505274e-07,3.211094,0.107909
5.5598736e-07,3.196973,0.099104
5.584918080000001e-07,3.184073,0.093431
5.6101892e-07,3.17244,0.089476
5.63569006e-07,3.161868,0.086522
5.661423800000001e-07,3.152152,0.084187
5.68739364e-07,3.143128,0.08226
5.71360282e-07,3.134671,0.080612
5.74005469e-07,3.126686,0.079165
5.76675262e-07,3.1191,0.077867
5.793700060000001e-07,3.111857,0.076683
5.82090053e-07,3.104912,0.075589
5.848357610000001e-07,3.09823,0.074567
5.87607494e-07,3.091782,0.073604
5.904056250000001e-07,3.085543,0.07269
5.932305320000001e-07,3.079494,0.071818
5.96082602e-07,3.073617,0.070981
5.98962228e-07,3.067899,0.070176
6.018698120000001e-07,3.062328,0.069399
6.04805762e-07,3.056892,0.068645
6.07770497e-07,3.051582,0.067914
6.107644400000001e-07,3.04639,0.067203
6.13788026e-07,3.041309,0.066509
6.16841698e-07,3.036332,0.065832
6.19925906e-07,3.031455,0.06517
6.230411120000001e-07,3.026522,0.064516
6.26187784e-07,3.021831,0.063881
6.293664020000001e-07,3.017225,0.06326
6.325774560000001e-07,3.012698,0.062649
6.358214430000001e-07,3.007806,0.062032
6.390988730000001e-07,3.003443,0.061444
6.424102660000001e-07,2.999149,0.060866
6.457561530000001e-07,2.994923,0.060296
6.49137075e-07,2.990762,0.059736
6.52553586e-07,2.986664,0.059184
6.560062500000001e-07,2.982626,0.05864
6.59495645e-07,2.978646,0.058103
6.630223600000001e-07,2.974724,0.057575
6.66586996e-07,2.970856,0.057053
6.70190169e-07,2.967041,0.056538
6.73832507e-07,2.963278,0.05603
6.77514652e-07,2.959565,0.055528
6.8123726e-07,2.955901,0.055033
6.85001002e-07,2.952285,0.054543
6.888065630000001e-07,2.948715,0.05406
6.92654644e-07,2.94519,0.053582
6.965459620000001e-07,2.94171,0.05311
7.004812500000001e-07,2.938272,0.052643
7.044612570000001e-07,2.934876,0.052181
7.084867500000001e-07,2.931522,0.051725
7.12558513e-07,2.928208,0.051273
7.166773490000001e-07,2.924933,0.050827
7.208440770000001e-07,2.921696,0.050385
7.2505954e-07,2.918497,0.049948
7.293245960000001e-07,2.915335,0.049515
7.33640126e-07,2.91221,0.049087
7.380070310000001e-07,2.909119,0.048663
7.424262350000001e-07,2.906064,0.048243
7.468986820000001e-07,2.903042,0.047828
7.51425341e-07,2.899674,0.047392
7.56007203e-07,2.89672,0.046985
7.60645284e-07,2.893799,0.046581
7.653406250000001e-07,2.89091,0.046182
7.70094294e-07,2.888052,0.045786
7.74907383e-07,2.885224,0.045394
7.797810140000001e-07,2.882427,0.045005
7.847163370000001e-07,2.87966,0.04462
7.89714531e-07,2.876922,0.044239
7.94776803e-07,2.874213,0.043861
7.999043950000001e-07,2.871532,0.043486
8.050985800000001e-07,2.868879,0.043114
8.103606620000001e-07,2.866253,0.042746
8.156919820000001e-07,2.863655,0.042381
8.210939160000001e-07,2.861084,0.042019
8.26567875e-07,2.858538,0.04166
8.321153110000001e-07,2.856019,0.041304
8.37737711e-07,2.853526,0.040951
8.434366070000001e-07,2.851058,0.0406
8.4921357e-07,2.848614,0.040253
8.55070216e-07,2.846196,0.039908
8.61008203e-07,2.843801,0.039567
8.6702924e-07,2.841431,0.039227
8.7313508e-07,2.839085,0.038891
8.793275270000001e-07,2.836762,0.038557
8.85608438e-07,2.834462,0.038226
8.919797220000001e-07,2.832185,0.037897
8.98443343e-07,2.82993,0.037571
9.05001323e-07,2.827698,0.037247
9.116557450000001e-07,2.825487,0.036925
9.184087500000002e-07,2.823299,0.036606
9.252625470000001e-07,2.821132,0.03629
9.322194080000001e-07,2.818986,0.035975
9.39281676e-07,2.816862,0.035663
9.464517660000001e-07,2.814758,0.035353
9.53732164e-07,2.812675,0.035045
9.611254360000002e-07,2.810612,0.03474
9.686342290000001e-07,2.80857,0.034436
9.7626127e-07,2.806547,0.034135
9.84009375e-07,2.804545,0.033835
9.9188145e-07,2.802562,0.033538
9.998804940000001e-07,2.800598,0.033243
1.0080096e-06,2.798653,0.032949
1.0162719800000001e-06,2.796727,0.032658
1.02467092e-06,2.79482,0.032368
1.03320984e-06,2.792932,0.03208
1.04189228e-06,2.791062,0.031795
1.0507218800000001e-06,2.789211,0.031511
1.0597024e-06,2.787377,0.031228
1.0688377700000003e-06,2.785562,0.030948
1.0781320100000002e-06,2.783764,0.030669
1.0875893100000002e-06,2.781984,0.030392
1.09721399e-06,2.780221,0.030117
1.10701055e-06,2.778476,0.029844
1.1169836200000001e-06,2.776748,0.029572
1.12713801e-06,2.775037,0.029301

File: solcore/future/material_data/sopra_nk/ZNCDTE_CD/ZNCDTE10.csv
wavelength[m],n,k
2.2960218800000001e-07,2.278763,2.839498
2.3002816600000002e-07,2.30262,2.838992
2.30455727e-07,2.326686,2.837777
2.30884881e-07,2.350927,2.835831
2.31315637e-07,2.375304,2.83313
2.3174800200000003e-07,2.399783,2.829654
2.32181987e-07,2.424317,2.825386
2.3261760100000003e-07,2.448867,2.820311
2.3305485200000004e-07,2.473385,2.814416
2.3349375000000003e-07,2.497825,2.807692
2.33934304e-07,2.522135,2.800136
2.34376524e-07,2.546268,2.791744
2.34820419e-07,2.570171,2.782522
2.35265999e-07,2.593793,2.772474
2.35713272e-07,2.617083,2.761613
2.3616225000000003e-07,2.63999,2.749952
2.3661294100000003e-07,2.662461,2.737514
2.3706535600000003e-07,2.684283,2.724571
2.3751950400000003e-07,2.705739,2.710651
2.37975396e-07,2.726621,2.696037
2.38433041e-07,2.746883,2.680764
2.3889245000000004e-07,2.76649,2.66487
2.3935363200000003e-07,2.785402,2.6484
2.3981659800000003e-07,2.803589,2.631396
2.4028135900000004e-07,2.82102,2.613908
2.40747925e-07,2.837673,2.595983
2.4121630600000003e-07,2.853526,2.577674
2.41686513e-07,2.868562,2.559033
2.42158557e-07,2.882771,2.540111
2.4263244900000004e-07,2.896145,2.520962
2.4310819900000004e-07,2.908681,2.501637
2.43585818e-07,2.920379,2.482192
2.44065318e-07,2.931246,2.462672
2.4454670900000003e-07,2.941288,2.44313
2.4503000300000003e-07,2.950519,2.423612
2.4551521000000003e-07,2.958953,2.404165
2.46002344e-07,2.966609,2.384832
2.46491414e-07,2.973507,2.365654
2.46982433e-07,2.979672,2.346667
2.47475412e-07,2.985128,2.327911
2.47970363e-07,2.989902,2.309416
2.4846729700000004e-07,2.994023,2.291214
2.48966227e-07,2.997519,2.273331
2.49467166e-07,3.000422,2.255793
2.4997012400000003e-07,3.002761,2.238621
2.50475114e-07,3.004569,2.221836
2.50982148e-07,3.005876,2.205451
2.5149124000000004e-07,3.006713,2.189485
2.52002401e-07,3.007112,2.173947
2.52515644e-07,3.007103,2.158849
2.53030982e-07,3.006716,2.144197
2.53548428e-07,3.005979,2.129998
2.5406799400000003e-07,3.004923,2.116256
2.54589695e-07,3.003573,2.102974
2.55113542e-07,3.001957,2.090153
2.55639549e-07,3.000101,2.077793
2.5616773e-07,2.998029,2.065893
2.5669809800000005e-07,2.995764,2.054448
2.57230667e-07,2.99333,2.043458
2.5776545e-07,2.990747,2.032916
2.58302461e-07,2.988037,2.02282
2.5884171500000003e-07,2.985218,2.013161
2.59383224e-07,2.982309,2.003936
2.59927005e-07,2.979328,1.995137
2.6047307e-07,2.97629,1.986758
2.61021434e-07,2.973211,1.978791
2.61572112e-07,2.970105,1.97123
2.62125119e-07,2.966987,1.964067
2.6268046900000003e-07,2.963869,1.957295
2.63238177e-07,2.960763,1.950906
2.63798258e-07,2.957681,1.944893
2.64360728e-07,2.954633,1.939249
2.64925601e-07,2.951628,1.933968
2.65492894e-07,2.948678,1.929042
2.66062621e-07,2.945789,1.924465
2.66634798e-07,2.942972,1.920231
2.6720944200000006e-07,2.940233,1.916333
2.67786569e-07,2.937579,1.912767
2.68366193e-07,2.935019,1.909528
2.68948333e-07,2.932559,1.90661
2.6953300300000005e-07,2.930205,1.904009
2.7012022100000005e-07,2.927964,1.901721
2.70710003e-07,2.925842,1.899745
2.71302366e-07,2.923846,1.898076
2.7189732700000004e-07,2.92198,1.896712
2.7249490400000003e-07,2.920252,1.895653
2.7309511300000004e-07,2.918668,1.894896
2.73697972e-07,2.917234,1.894443
2.74303498e-07,2.915957,1.894293
2.7491171000000003e-07,2.914845,1.894448
2.75522625e-07,2.913905,1.89491
2.76136261e-07,2.913146,1.895681
2.76752637e-07,2.912575,1.896766
2.7737177000000007e-07,2.912205,1.89817
2.7799368e-07,2.912045,1.899897
2.78618385e-07,2.912109,1.901954
2.7924590400000003e-07,2.91241,1.90435
2.79876256e-07,2.912964,1.907093
2.8050946e-07,2.91379,1.910194
2.81145536e-07,2.914909,1.913663
2.81784503e-07,2.916344,1.917513
2.82426381e-07,2.918125,1.921757
2.8307119000000003e-07,2.920284,1.926411
2.8371895e-07,2.922861,1.931489
2.84369682e-07,2.9259,1.937006
2.8502340500000006e-07,2.929456,1.942976
2.85680141e-07,2.933593,1.94941
2.86339911e-07,2.938385,1.956319
2.87002734e-07,2.943921,1.963701
2.87668634e-07,2.950301,1.971547
2.88337631e-07,2.957639,1.979834
2.89009747e-07,2.966062,1.988518
2.8968500300000003e-07,2.975709,1.997528
2.9036342200000004e-07,2.986724,2.006766
2.91045027e-07,2.999249,2.016094
2.91729838e-07,3.013423,2.025334
2.9241788000000006e-07,3.029361,2.034265
2.93109176e-07,3.047153,2.042624
2.93803747e-07,3.066836,2.050106
2.9450161800000004e-07,3.0884,2.056374
2.9520281300000004e-07,3.111758,2.061073
2.95907354e-07,3.136748,2.063839
2.9661526600000005e-07,3.163116,2.064328
2.97326574e-07,3.190531,2.062235
2.98041301e-07,3.218576,2.057316
2.9875947300000006e-07,3.246773,2.049417
2.99481114e-07,3.27461,2.038484
3.0020625e-07,3.301555,2.024585
3.0093490600000004e-07,3.327101,2.007899
3.01667108e-07,3.350792,1.988714
3.02402881e-07,3.372251,1.967408
3.03142253e-07,3.391193,1.944422
3.03885248e-07,3.407444,1.920232
3.04631895e-07,3.420516,1.895985
3.0538222000000006e-07,3.431269,1.870829
3.0613625e-07,3.4394,1.845831
3.06894013e-07,3.445087,1.821355
3.07655537e-07,3.448552,1.797702
3.08420849e-07,3.450042,1.775107
3.09189978e-07,3.44982,1.753751
3.09962953e-07,3.448142,1.733752
3.10739803e-07,3.445258,1.715185
3.1152055600000003e-07,3.441399,1.698084
3.12305243e-07,3.436774,1.682452
3.13093892e-07,3.431569,1.66827
3.13886535e-07,3.425948,1.655503
3.1468320100000003e-07,3.420052,1.644103
3.15483922e-07,3.414,1.634016
3.1628872800000003e-07,3.407895,1.625188
3.1709765e-07,3.40182,1.617565
3.1791072100000004e-07,3.395847,1.611094
3.1872797200000005e-07,3.390034,1.605731
3.1954943600000004e-07,3.384429,1.601437
3.20375145e-07,3.379074,1.598181
3.2120513300000003e-07,3.374007,1.595943
3.22039432e-07,3.369261,1.594711
3.2287807600000005e-07,3.364871,1.594484
3.237211e-07,3.360876,1.595276
3.24568537e-07,3.357321,1.597108
3.2542042300000006e-07,3.354262,1.600013
3.26276793e-07,3.351769,1.604037
3.27137682e-07,3.349933,1.609229
3.2800312500000003e-07,3.348868,1.615647
3.2887316e-07,3.34872,1.623345
3.29747823e-07,3.349666,1.632371
3.3062715e-07,3.351923,1.642757
3.3151118000000003e-07,3.355744,1.654507
3.3239995e-07,3.361422,1.667584
3.33293498e-07,3.369283,1.681898
3.3419186300000004e-07,3.379675,1.697291
3.35095085e-07,3.392958,1.71352
3.36003201e-07,3.409483,1.730254
3.36916254e-07,3.429569,1.747059
3.37834281e-07,3.453475,1.763408
3.38757326e-07,3.481374,1.778677
3.3968542800000003e-07,3.513323,1.792169
3.4061863e-07,3.549237,1.803135
3.4155697300000003e-07,3.588871,1.81081
3.42500501e-07,3.631807,1.814448
3.43449256e-07,3.677453,1.813372
3.4440328100000003e-07,3.72506,1.80702
3.45362622e-07,3.773748,1.794987
3.46327322e-07,3.822548,1.777057
3.4729742700000003e-07,3.870453,1.75323
3.4827298100000005e-07,3.916473,1.723724
3.49254032e-07,3.959699,1.688962
3.5024062500000004e-07,3.999345,1.649541
3.51232808e-07,4.034788,1.606196
3.5223062900000003e-07,4.06559,1.559739
3.53234135e-07,4.091504,1.511015
3.5424337500000004e-07,4.112458,1.460851
3.5525839900000004e-07,4.12854,1.410024
3.56279257e-07,4.139964,1.359222
3.57305998e-07,4.14704,1.309035
3.58338674e-07,4.150142,1.259948
3.59377337e-07,4.149679,1.212339
3.6042203900000003e-07,4.146074,1.166489
3.61472832e-07,4.139742,1.12259
3.6252977e-07,4.13041,1.08061
3.6359290700000005e-07,4.1198,1.040917
3.6466229800000006e-07,4.107564,1.003361
3.6573799800000003e-07,4.094003,0.967911
3.66820063e-07,4.079383,0.934511
3.6790855e-07,4.063937,0.903085
3.6900351600000003e-07,4.047862,0.873539
3.7010501900000006e-07,4.031331,0.845775
3.7121311800000003e-07,4.014224,0.819697
3.7232787200000006e-07,3.997193,0.795185
3.7344934100000004e-07,3.980074,0.772142
3.74577587e-07,3.96295,0.750467
3.75712671e-07,3.945891,0.730064
3.76854654e-07,3.92895,0.71084
3.78003601e-07,3.912171,0.692707
3.7915957600000007e-07,3.895226,0.675696
3.80322642e-07,3.87883,0.659514
3.8149286600000003e-07,3.862538,0.644235
3.8267031300000005e-07,3.846595,0.629716
3.8385505000000004e-07,3.830883,0.615935
3.85047147e-07,3.815391,0.602842
3.86246671e-07,3.800097,0.590397
3.87453692e-07,3.784963,0.578577
3.8866828e-07,3.769939,0.567383
3.8989050700000005e-07,3.754952,0.556871
3.9112044600000005e-07,3.739917,0.547203
3.92358169e-07,3.724807,0.538766
3.9360375000000003e-07,3.709976,0.532386
3.94857265e-07,3.697383,0.529069
3.9611879000000003e-07,3.691472,0.526189
3.97388402e-07,3.689278,0.514573
3.98666178e-07,3.679425,0.497867
3.99952198e-07,3.66462,0.484763
4.01246541e-07,3.649423,0.475093
4.0254929000000003e-07,3.634974,0.467325
4.03860525e-07,3.621343,0.460621
4.0518033100000007e-07,3.608418,0.454581
4.06508791e-07,3.596086,0.449003
4.0784599100000006e-07,3.584263,0.443777
4.0919201700000004e-07,3.572885,0.438837
4.1054695800000006e-07,3.561904,0.434139
4.11910901e-07,3.551284,0.429652
4.13283938e-07,3.540996,0.425355
4.1466615800000003e-07,3.5309,0.421228
4.1605765500000005e-07,3.521221,0.417259
4.17458523e-07,3.511459,0.413435
4.18868856e-07,3.502336,0.409745
4.2028875000000003e-07,3.493461,0.406178
4.2171830400000004e-07,3.484823,0.402724
4.2315761500000007e-07,3.476415,0.399377
4.24606785e-07,3.468227,0.396128
4.2606591500000006e-07,3.460253,0.392971
4.27535108e-07,3.452485,0.389899
4.2901446800000006e-07,3.444918,0.386907
4.30504102e-07,3.437545,0.383988
4.3200411600000006e-07,3.430361,0.381139
4.3351462e-07,3.423361,0.378352
4.3503572400000006e-07,3.41654,0.375624
4.3656754e-07,3.409894,0.372951
4.38110181e-07,3.403417,0.370327
4.3966376300000005e-07,3.397107,0.367748
4.41228403e-07,3.390959,0.365211
4.42804219e-07,3.384969,0.362711
4.44391331e-07,3.379134,0.360245
4.4598986100000006e-07,3.373451,0.357809
4.4759993200000003e-07,3.367915,0.3554
4.49221671e-07,3.362525,0.353014
4.50855205e-07,3.357278,0.350647
4.5250066200000003e-07,3.35217,0.348297
4.5415817300000003e-07,3.347198,0.34596
4.5582787200000004e-07,3.34236,0.343633
4.57509894e-07,3.337654,0.341312
4.592043750000001e-07,3.333077,0.338995
4.60911455e-07,3.328627,0.336679
4.6263127300000007e-07,3.324301,0.33436
4.6436397500000003e-07,3.320097,0.332035
4.661097040000001e-07,3.316013,0.329702
4.67868609e-07,3.312048,0.327357
4.69640838e-07,3.308198,0.324996
4.71426545e-07,3.304463,0.322618
4.7322588300000006e-07,3.300839,0.320218
4.7503900900000006e-07,3.297325,0.317793
4.76866082e-07,3.29392,0.31534
4.787072640000001e-07,3.290621,0.312855
4.805627180000001e-07,3.287427,0.310336
4.824326120000001e-07,3.284336,0.307778
4.84317114e-07,3.281345,0.305177
4.86216397e-07,3.278453,0.30253
4.88130635e-07,3.275659,0.299832
4.900600050000001e-07,3.27296,0.29708
4.92004688e-07,3.270355,0.294269
4.93964866e-07,3.26784,0.291394
4.95940725e-07,3.265415,0.28845
4.97932455e-07,3.262635,0.285502
4.999402470000001e-07,3.260365,0.282408
5.01964297e-07,3.258175,0.27923
5.04004802e-07,3.256064,0.27596
5.06061964e-07,3.253874,0.272618
5.081359890000001e-07,3.251902,0.269147
5.10227084e-07,3.249997,0.265564
5.1233546e-07,3.248154,0.26186
5.14461333e-07,3.246368,0.258026
5.16604922e-07,3.244633,0.254053
5.18766449e-07,3.242942,0.249929
5.2094614e-07,3.241286,0.245643
5.23144225e-07,3.239656,0.241182
5.253609380000001e-07,3.238039,0.236532
5.27596516e-07,3.23642,0.231678
5.29851202e-07,3.23478,0.226602
5.32125242e-07,3.233095,0.221286
5.344188850000001e-07,3.231335,0.215709
5.36732387e-07,3.229459,0.209853
5.390660060000001e-07,3.227413,0.203696
5.41420006e-07,3.225122,0.197224
5.437946550000001e-07,3.222484,0.190431
5.461902260000001e-07,3.219352,0.183338
5.48606997e-07,3.215513,0.176028
5.5104525e-07,3.210668,0.168726
5.53505274e-07,3.204439,0.161994
5.5598736e-07,3.196618,0.157199
5.584918080000001e-07,3.188279,0.157823
5.6101892e-07,3.187815,0.164307
5.63569006e-07,3.202924,0.162882
5.661423800000001e-07,3.212292,0.139851
5.68739364e-07,3.203013,0.116539
5.71360282e-07,3.188381,0.102485
5.74005469e-07,3.174059,0.094154
5.76675262e-07,3.161158,0.088826
5.793700060000001e-07,3.149602,0.085117
5.82090053e-07,3.139138,0.082344
5.848357610000001e-07,3.129543,0.08015
5.87607494e-07,3.120646,0.078334
5.904056250000001e-07,3.112318,0.07678
5.932305320000001e-07,3.104464,0.075413
5.96082602e-07,3.097009,0.074186
5.98962228e-07,3.089898,0.073065
6.018698120000001e-07,3.083085,0.072029
6.04805762e-07,3.076535,0.07106
6.07770497e-07,3.070218,0.070146
6.107644400000001e-07,3.064111,0.069279
6.13788026e-07,3.058194,0.068451
6.16841698e-07,3.052449,0.067657
6.19925906e-07,3.046863,0.066892
6.230411120000001e-07,3.041422,0.066153
6.26187784e-07,3.036117,0.065438
6.293664020000001e-07,3.030937,0.064742
6.325774560000001e-07,3.025876,0.064066
6.358214430000001e-07,3.020925,0.063406
6.390988730000001e-07,3.015926,0.062754
6.424102660000001e-07,3.011182,0.062125
6.457561530000001e-07,3.006531,0.061509
6.49137075e-07,3.001967,0.060905
6.52553586e-07,2.997039,0.060294
6.560062500000001e-07,2.992652,0.059714
6.59495645e-07,2.988341,0.059144
6.630223600000001e-07,2.984102,0.058584
6.66586996e-07,2.979934,0.058033
6.70190169e-07,2.975831,0.05749
6.73832507e-07,2.971793,0.056955
6.77514652e-07,2.967818,0.056429
6.8123726e-07,2.963902,0.05591
6.85001002e-07,2.960043,0.055398
6.888065630000001e-07,2.956241,0.054893
6.92654644e-07,2.952493,0.054395
6.965459620000001e-07,2.948798,0.053903
7.004812500000001e-07,2.945153,0.053418
7.044612570000001e-07,2.941559,0.052938
7.084867500000001e-07,2.938012,0.052465
7.12558513e-07,2.934513,0.051997
7.166773490000001e-07,2.931059,0.051535
7.208440770000001e-07,2.92765,0.051078
7.2505954e-07,2.924284,0.050626
7.293245960000001e-07,2.920961,0.050179
7.33640126e-07,2.917679,0.049738
7.380070310000001e-07,2.914438,0.049301
7.424262350000001e-07,2.911236,0.048869
7.468986820000001e-07,2.908072,0.048441
7.51425341e-07,2.904947,0.048018
7.56007203e-07,2.901477,0.047574
7.60645284e-07,2.898426,0.04716
7.653406250000001e-07,2.895411,0.04675
7.70094294e-07,2.89243,0.046343
7.74907383e-07,2.889484,0.045941
7.797810140000001e-07,2.886572,0.045543
7.847163370000001e-07,2.883692,0.045149
7.89714531e-07,2.880845,0.044758
7.94776803e-07,2.878029,0.044371
7.999043950000001e-07,2.875245,0.043988
8.050985800000001e-07,2.872491,0.043608
8.103606620000001e-07,2.869767,0.043231
8.156919820000001e-07,2.867073,0.042858
8.210939160000001e-07,2.864409,0.042488
8.26567875e-07,2.861773,0.042122
8.321153110000001e-07,2.859165,0.041758
8.37737711e-07,2.856585,0.041398
8.434366070000001e-07,2.854033,0.041041
8.4921357e-07,2.851507,0.040687
8.55070216e-07,2.849008,0.040336
8.61008203e-07,2.846535,0.039987
8.6702924e-07,2.844088,0.039642
8.7313508e-07,2.841667,0.039299
8.793275270000001e-07,2.839271,0.03896
8.85608438e-07,2.836899,0.038622
8.919797220000001e-07,2.834552,0.038288
8.98443343e-07,2.83223,0.037956
9.05001323e-07,2.829931,0.037627
9.116557450000001e-07,2.827655,0.0373
9.184087500000002e-07,2.825403,0.036976
9.252625470000001e-07,2.823174,0.036654
9.322194080000001e-07,2.820967,0.036335
9.39281676e-07,2.818783,0.036018
9.464517660000001e-07,2.81662,0.035703
9.53732164e-07,2.81448,0.035391
9.611254360000002e-07,2.812361,0.035081
9.686342290000001e-07,2.810264,0.034773
9.7626127e-07,2.808187,0.034467
9.84009375e-07,2.806132,0.034164
9.9188145e-07,2.804097,0.033862
9.998804940000001e-07,2.802083,0.033563
1.0080096e-06,2.800089,0.033266
1.0162719800000001e-06,2.798115,0.03297
1.02467092e-06,2.79616,0.032677
1.03320984e-06,2.794225,0.032386
1.04189228e-06,2.79231,0.032097
1.0507218800000001e-06,2.790414,0.031809
1.0597024e-06,2.788536,0.031524
1.0688377700000003e-06,2.786678,0.03124
1.0781320100000002e-06,2.784838,0.030958
1.0875893100000002e-06,2.783016,0.030678
1.09721399e-06,2.781213,0.030399
1.10701055e-06,2.779428,0.030123
1.1169836200000001e-06,2.777661,0.029848
1.12713801e-06,2.775912,0.029575

File: solcore/future/material_data/sopra_nk/ZNCDTE_CD/ZNCDTE100.csv
wavelength[m],n,k
2.2960218800000001e-07,1.843483,2.423274
2.3002816600000002e-07,1.862273,2.429003
2.30455727e-07,1.881485,2.434325
2.30884881e-07,1.901112,2.439209
2.31315637e-07,1.921141,2.443622
2.3174800200000003e-07,1.941563,2.447533
2.32181987e-07,1.962359,2.45091
2.3261760100000003e-07,1.983515,2.453719
2.3305485200000004e-07,2.005007,2.455929
2.3349375000000003e-07,2.026813,2.457508
2.33934304e-07,2.048903,2.458424
2.34376524e-07,2.07125,2.458647
2.34820419e-07,2.093817,2.458148
2.35265999e-07,2.116571,2.456901
2.35713272e-07,2.139469,2.45488
2.3616225000000003e-07,2.16247,2.452063
2.3661294100000003e-07,2.185526,2.44843
2.3706535600000003e-07,2.208592,2.443966
2.3751950400000003e-07,2.231614,2.438659
2.37975396e-07,2.254541,2.432498
2.38433041e-07,2.277316,2.425481
2.3889245000000004e-07,2.299887,2.417608
2.3935363200000003e-07,2.322194,2.408884
2.3981659800000003e-07,2.344183,2.399319
2.4028135900000004e-07,2.365795,2.388929
2.40747925e-07,2.386977,2.377733
2.4121630600000003e-07,2.407674,2.365757
2.41686513e-07,2.427832,2.353032
2.42158557e-07,2.447404,2.339592
2.4263244900000004e-07,2.466341,2.325476
2.4310819900000004e-07,2.484603,2.310727
2.43585818e-07,2.502148,2.295394
2.44065318e-07,2.518944,2.279524
2.4454670900000003e-07,2.534959,2.263172
2.4503000300000003e-07,2.550169,2.246392
2.4551521000000003e-07,2.564552,2.22924
2.46002344e-07,2.578096,2.211773
2.46491414e-07,2.590788,2.194049
2.46982433e-07,2.602627,2.176124
2.47475412e-07,2.613608,2.158057
2.47970363e-07,2.62374,2.139902
2.4846729700000004e-07,2.633029,2.121713
2.48966227e-07,2.64149,2.103542
2.49467166e-07,2.649139,2.085439
2.4997012400000003e-07,2.655997,2.06745
2.50475114e-07,2.662086,2.049619
2.50982148e-07,2.667433,2.031986
2.5149124000000004e-07,2.672065,2.014591
2.52002401e-07,2.676013,1.997466
2.52515644e-07,2.67909,1.980918
2.53030982e-07,2.681761,1.964429
2.53548428e-07,2.683845,1.948295
2.5406799400000003e-07,2.685375,1.932538
2.54589695e-07,2.686385,1.917176
2.55113542e-07,2.686909,1.902225
2.55639549e-07,2.686981,1.887698
2.5616773e-07,2.686634,1.873605
2.5669809800000005e-07,2.6859,1.859954
2.57230667e-07,2.68481,1.846752
2.5776545e-07,2.683396,1.834
2.58302461e-07,2.681686,1.821702
2.5884171500000003e-07,2.679709,1.809857
2.59383224e-07,2.677492,1.798466
2.59927005e-07,2.675062,1.787524
2.6047307e-07,2.672443,1.777028
2.61021434e-07,2.669659,1.766972
2.61572112e-07,2.666732,1.757351
2.62125119e-07,2.663682,1.748158
2.6268046900000003e-07,2.660531,1.739386
2.63238177e-07,2.657297,1.731027
2.63798258e-07,2.653996,1.723072
2.64360728e-07,2.650646,1.715512
2.64925601e-07,2.647262,1.708339
2.65492894e-07,2.643858,1.701544
2.66062621e-07,2.640447,1.695116
2.66634798e-07,2.637042,1.689046
2.6720944200000006e-07,2.633653,1.683325
2.67786569e-07,2.630293,1.677943
2.68366193e-07,2.62697,1.672891
2.68948333e-07,2.623693,1.66816
2.6953300300000005e-07,2.620471,1.66374
2.7012022100000005e-07,2.617312,1.659623
2.70710003e-07,2.614222,1.655798
2.71302366e-07,2.611208,1.652259
2.7189732700000004e-07,2.608275,1.648996
2.7249490400000003e-07,2.60543,1.646001
2.7309511300000004e-07,2.602677,1.643268
2.73697972e-07,2.60002,1.640787
2.74303498e-07,2.597464,1.638551
2.7491171000000003e-07,2.595012,1.636555
2.75522625e-07,2.592669,1.63479
2.76136261e-07,2.590436,1.633251
2.76752637e-07,2.588317,1.631932
2.7737177000000007e-07,2.586314,1.630827
2.7799368e-07,2.584431,1.629931
2.78618385e-07,2.582669,1.629238
2.7924590400000003e-07,2.581029,1.628744
2.79876256e-07,2.579515,1.628444
2.8050946e-07,2.578127,1.628335
2.81145536e-07,2.576869,1.628413
2.81784503e-07,2.57574,1.628675
2.82426381e-07,2.574744,1.629117
2.8307119000000003e-07,2.573882,1.629738
2.8371895e-07,2.573154,1.630535
2.84369682e-07,2.572564,1.631506
2.8502340500000006e-07,2.572113,1.632651
2.85680141e-07,2.571803,1.633968
2.86339911e-07,2.571636,1.635457
2.87002734e-07,2.571614,1.637119
2.87668634e-07,2.571741,1.638953
2.88337631e-07,2.572018,1.640962
2.89009747e-07,2.57245,1.643147
2.8968500300000003e-07,2.57304,1.64551
2.9036342200000004e-07,2.573792,1.648056
2.91045027e-07,2.574712,1.650786
2.91729838e-07,2.575806,1.653707
2.9241788000000006e-07,2.577081,1.656823
2.93109176e-07,2.578545,1.660141
2.93803747e-07,2.580208,1.663667
2.9450161800000004e-07,2.582081,1.66741
2.9520281300000004e-07,2.584179,1.671377
2.95907354e-07,2.586517,1.675577
2.9661526600000005e-07,2.589115,1.680021
2.97326574e-07,2.591995,1.684716
2.98041301e-07,2.595184,1.689673
2.9875947300000006e-07,2.598714,1.694898
2.99481114e-07,2.60262,1.700398
3.0020625e-07,2.606943,1.706177
3.0093490600000004e-07,2.611732,1.712234
3.01667108e-07,2.61704,1.718563
3.02402881e-07,2.622925,1.72515
3.03142253e-07,2.629451,1.731973
3.03885248e-07,2.636686,1.738999
3.04631895e-07,2.6447,1.746183
3.0538222000000006e-07,2.653564,1.753464
3.0613625e-07,2.663347,1.760766
3.06894013e-07,2.674112,1.767996
3.07655537e-07,2.685913,1.775043
3.08420849e-07,2.698792,1.781781
3.09189978e-07,2.712771,1.788065
3.09962953e-07,2.727853,1.79374
3.10739803e-07,2.744013,1.798638
3.1152055600000003e-07,2.761197,1.802587
3.12305243e-07,2.77932,1.805417
3.13093892e-07,2.798259,1.806963
3.13886535e-07,2.817862,1.807078
3.1468320100000003e-07,2.837943,1.805635
3.15483922e-07,2.858287,1.80254
3.1628872800000003e-07,2.87866,1.797737
3.1709765e-07,2.898813,1.791213
3.1791072100000004e-07,2.918498,1.782997
3.1872797200000005e-07,2.937469,1.773171
3.1954943600000004e-07,2.955502,1.761854
3.20375145e-07,2.972396,1.749209
3.2120513300000003e-07,2.987988,1.735426
3.22039432e-07,3.002151,1.720721
3.2287807600000005e-07,3.014803,1.70532
3.237211e-07,3.025903,1.689452
3.24568537e-07,3.035093,1.674163
3.2542042300000006e-07,3.043123,1.658044
3.26276793e-07,3.049699,1.642087
3.27137682e-07,3.054907,1.626461
3.2800312500000003e-07,3.058853,1.611311
3.2887316e-07,3.061651,1.596756
3.29747823e-07,3.063423,1.582893
3.3062715e-07,3.064292,1.569796
3.3151118000000003e-07,3.064378,1.557518
3.3239995e-07,3.063796,1.546095
3.33293498e-07,3.062653,1.535552
3.3419186300000004e-07,3.061049,1.525899
3.35095085e-07,3.059077,1.517139
3.36003201e-07,3.056817,1.509269
3.36916254e-07,3.054344,1.502285
3.37834281e-07,3.051725,1.496176
3.38757326e-07,3.04902,1.490937
3.3968542800000003e-07,3.046283,1.486561
3.4061863e-07,3.043567,1.483045
3.4155697300000003e-07,3.04092,1.480389
3.42500501e-07,3.038391,1.478597
3.43449256e-07,3.03603,1.47768
3.4440328100000003e-07,3.033892,1.477651
3.45362622e-07,3.032037,1.478528
3.46327322e-07,3.030533,1.480331
3.4729742700000003e-07,3.029458,1.483082
3.4827298100000005e-07,3.028903,1.486802
3.49254032e-07,3.028973,1.491508
3.5024062500000004e-07,3.029788,1.497212
3.51232808e-07,3.031484,1.503912
3.5223062900000003e-07,3.034213,1.511592
3.53234135e-07,3.038141,1.520216
3.5424337500000004e-07,3.043448,1.529721
3.5525839900000004e-07,3.05032,1.540013
3.56279257e-07,3.058948,1.550966
3.57305998e-07,3.069518,1.562411
3.58338674e-07,3.082207,1.57414
3.59377337e-07,3.097169,1.585904
3.6042203900000003e-07,3.11453,1.597409
3.61472832e-07,3.134373,1.608328
3.6252977e-07,3.156735,1.6183
3.6359290700000005e-07,3.181591,1.626943
3.6466229800000006e-07,3.20885,1.63386
3.6573799800000003e-07,3.238352,1.638658
3.66820063e-07,3.269859,1.640959
3.6790855e-07,3.303063,1.640418
3.6900351600000003e-07,3.337588,1.636737
3.7010501900000006e-07,3.373001,1.629683
3.7121311800000003e-07,3.408822,1.619102
3.7232787200000006e-07,3.444546,1.604923
3.7344934100000004e-07,3.479657,1.587168
3.74577587e-07,3.513656,1.565953
3.75712671e-07,3.546067,1.541481
3.76854654e-07,3.576472,1.514032
3.78003601e-07,3.604235,1.48399
3.7915957600000007e-07,3.62963,1.451661
3.80322642e-07,3.652173,1.417508
3.8149286600000003e-07,3.671014,1.381771
3.8267031300000005e-07,3.687572,1.34526
3.8385505000000004e-07,3.701126,1.308181
3.85047147e-07,3.711756,1.270907
3.86246671e-07,3.719589,1.233771
3.87453692e-07,3.72479,1.197065
3.8866828e-07,3.727551,1.161033
3.8989050700000005e-07,3.728076,1.125876
3.9112044600000005e-07,3.726582,1.091753
3.92358169e-07,3.723281,1.058784
3.9360375000000003e-07,3.718383,1.027052
3.94857265e-07,3.712089,0.996614
3.9611879000000003e-07,3.704586,0.9675
3.97388402e-07,3.696049,0.939716
3.98666178e-07,3.686637,0.913254
3.99952198e-07,3.676496,0.888092
4.01246541e-07,3.665756,0.864198
4.0254929000000003e-07,3.654532,0.841529
4.03860525e-07,3.642928,0.820041
4.0518033100000007e-07,3.631034,0.799683
4.06508791e-07,3.61893,0.780404
4.0784599100000006e-07,3.606683,0.76215
4.0919201700000004e-07,3.594355,0.744868
4.1054695800000006e-07,3.581997,0.728505
4.11910901e-07,3.569652,0.713011
4.13283938e-07,3.557358,0.698334
4.1466615800000003e-07,3.545149,0.684429
4.1605765500000005e-07,3.53305,0.671248
4.17458523e-07,3.521084,0.658748
4.18868856e-07,3.50927,0.646887
4.2028875000000003e-07,3.497624,0.635627
4.2171830400000004e-07,3.486159,0.624929
4.2315761500000007e-07,3.474884,0.614759
4.24606785e-07,3.463808,0.605083
4.2606591500000006e-07,3.452936,0.595872
4.27535108e-07,3.442274,0.587094
4.2901446800000006e-07,3.431825,0.578723
4.30504102e-07,3.42159,0.570733
4.3200411600000006e-07,3.411572,0.563099
4.3351462e-07,3.401769,0.555799
4.3503572400000006e-07,3.392181,0.54881
4.3656754e-07,3.382808,0.542113
4.38110181e-07,3.373648,0.535689
4.3966376300000005e-07,3.364698,0.529518
4.41228403e-07,3.355956,0.523584
4.42804219e-07,3.34742,0.517871
4.44391331e-07,3.339085,0.512364
4.4598986100000006e-07,3.330948,0.507046
4.4759993200000003e-07,3.323007,0.501905
4.49221671e-07,3.315256,0.496927
4.50855205e-07,3.307692,0.492098
4.5250066200000003e-07,3.30031,0.487406
4.5415817300000003e-07,3.293106,0.482839
4.5582787200000004e-07,3.286075,0.478384
4.57509894e-07,3.27921,0.47403
4.592043750000001e-07,3.272507,0.469764
4.60911455e-07,3.265958,0.465575
4.6263127300000007e-07,3.259557,0.461451
4.6436397500000003e-07,3.253293,0.457378
4.661097040000001e-07,3.247158,0.453345
4.67868609e-07,3.241138,0.449338
4.69640838e-07,3.235216,0.445343
4.71426545e-07,3.229371,0.441346
4.7322588300000006e-07,3.223571,0.437333
4.7503900900000006e-07,3.21727,0.433444
4.76866082e-07,3.211133,0.429478
4.787072640000001e-07,3.204913,0.425493
4.805627180000001e-07,3.198223,0.421681
4.824326120000001e-07,3.190644,0.418545
4.84317114e-07,3.181811,0.418034
4.86216397e-07,3.177135,0.425612
4.88130635e-07,3.191426,0.421706
4.900600050000001e-07,3.185206,0.403168
4.92004688e-07,3.173506,0.395942
4.93964866e-07,3.163843,0.392528
4.95940725e-07,3.155662,0.390293
4.97932455e-07,3.148419,0.38853
4.999402470000001e-07,3.141815,0.387001
5.01964297e-07,3.13556,0.38561
5.04004802e-07,3.129435,0.384319
5.06061964e-07,3.12403,0.383095
5.081359890000001e-07,3.118879,0.381925
5.10227084e-07,3.113954,0.380799
5.1233546e-07,3.109232,0.379713
5.14461333e-07,3.104697,0.378661
5.16604922e-07,3.100337,0.37764
5.18766449e-07,3.09614,0.376646
5.2094614e-07,3.092098,0.375678
5.23144225e-07,3.088204,0.374733
5.253609380000001e-07,3.084452,0.373808
5.27596516e-07,3.080837,0.372902
5.29851202e-07,3.077355,0.372012
5.32125242e-07,3.074001,0.371137
5.344188850000001e-07,3.070771,0.370275
5.36732387e-07,3.067664,0.369423
5.390660060000001e-07,3.064676,0.368581
5.41420006e-07,3.061805,0.367747
5.437946550000001e-07,3.059048,0.366918
5.461902260000001e-07,3.056404,0.366093
5.48606997e-07,3.05387,0.365271
5.5104525e-07,3.051445,0.364449
5.53505274e-07,3.049128,0.363626
5.5598736e-07,3.046917,0.362801
5.584918080000001e-07,3.04481,0.361971
5.6101892e-07,3.042807,0.361134
5.63569006e-07,3.040907,0.36029
5.661423800000001e-07,3.039108,0.359436
5.68739364e-07,3.037409,0.35857
5.71360282e-07,3.03581,0.357691
5.74005469e-07,3.034311,0.356796
5.76675262e-07,3.032909,0.355884
5.793700060000001e-07,3.031606,0.354953
5.82090053e-07,3.030399,0.354001
5.848357610000001e-07,3.029289,0.353025
5.87607494e-07,3.028275,0.352024
5.904056250000001e-07,3.027357,0.350996
5.932305320000001e-07,3.026534,0.349937
5.96082602e-07,3.025806,0.348847
5.98962228e-07,3.025173,0.347722
6.018698120000001e-07,3.024634,0.34656
6.04805762e-07,3.024189,0.345358
6.07770497e-07,3.023838,0.344114
6.107644400000001e-07,3.023581,0.342825
6.13788026e-07,3.023417,0.341488
6.16841698e-07,3.023347,0.3401
6.19925906e-07,3.023371,0.338658
6.230411120000001e-07,3.023487,0.337158
6.26187784e-07,3.023697,0.335597
6.293664020000001e-07,3.024001,0.333972
6.325774560000001e-07,3.024397,0.332278
6.358214430000001e-07,3.024887,0.330512
6.390988730000001e-07,3.02547,0.328668
6.424102660000001e-07,3.026145,0.326744
6.457561530000001e-07,3.026915,0.324732
6.49137075e-07,3.027777,0.32263
6.52553586e-07,3.028732,0.320431
6.560062500000001e-07,3.029779,0.318128
6.59495645e-07,3.03092,0.315717
6.630223600000001e-07,3.032153,0.313191
6.66586996e-07,3.033478,0.310541
6.70190169e-07,3.034895,0.307761
6.73832507e-07,3.036404,0.304842
6.77514652e-07,3.038003,0.301775
6.8123726e-07,3.039692,0.298551
6.85001002e-07,3.041471,0.295157
6.888065630000001e-07,3.043336,0.291583
6.92654644e-07,3.045289,0.287816
6.965459620000001e-07,3.047325,0.283841
7.004812500000001e-07,3.049443,0.279642
7.044612570000001e-07,3.05164,0.275203
7.084867500000001e-07,3.053912,0.270501
7.12558513e-07,3.056253,0.265516
7.166773490000001e-07,3.058658,0.260222
7.208440770000001e-07,3.060637,0.254664
7.2505954e-07,3.063105,0.248666
7.293245960000001e-07,3.065432,0.242286
7.33640126e-07,3.067914,0.235425
7.380070310000001e-07,3.07037,0.228055
7.424262350000001e-07,3.072759,0.220111
7.468986820000001e-07,3.075024,0.211515
7.51425341e-07,3.077079,0.20217
7.56007203e-07,3.078792,0.191963
7.60645284e-07,3.079947,0.180758
7.653406250000001e-07,3.080168,0.168418
7.70094294e-07,3.078751,0.154895
7.74907383e-07,3.074293,0.140667
7.797810140000001e-07,3.064388,0.129013
7.847163370000001e-07,3.055645,0.134139
7.89714531e-07,3.083195,0.123004
7.94776803e-07,3.071242,0.082795
7.999043950000001e-07,3.048007,0.067113
8.050985800000001e-07,3.029401,0.060415
8.103606620000001e-07,3.014394,0.05675
8.156919820000001e-07,3.001745,0.054373
8.210939160000001e-07,2.990716,0.052649
8.26567875e-07,2.980498,0.051269
8.321153110000001e-07,2.97155,0.050157
8.37737711e-07,2.963316,0.049203
8.434366070000001e-07,2.955662,0.048361
8.4921357e-07,2.948492,0.047601
8.55070216e-07,2.941734,0.046905
8.61008203e-07,2.935177,0.04625
8.6702924e-07,2.929094,0.045644
8.7313508e-07,2.922826,0.045049
8.793275270000001e-07,2.917285,0.044505
8.85608438e-07,2.91196,0.043984
8.919797220000001e-07,2.906832,0.043482
8.98443343e-07,2.901882,0.042996
9.05001323e-07,2.897096,0.042526
9.116557450000001e-07,2.892462,0.042068
9.184087500000002e-07,2.887967,0.041622
9.252625470000001e-07,2.883603,0.041187
9.322194080000001e-07,2.879361,0.040761
9.39281676e-07,2.875232,0.040344
9.464517660000001e-07,2.871211,0.039935
9.53732164e-07,2.86729,0.039534
9.611254360000002e-07,2.863465,0.039139
9.686342290000001e-07,2.859729,0.038751
9.7626127e-07,2.856079,0.038369
9.84009375e-07,2.85251,0.037993
9.9188145e-07,2.849018,0.037622
9.998804940000001e-07,2.8456,0.037256
1.0080096e-06,2.842253,0.036895
1.0162719800000001e-06,2.838974,0.036539
1.02467092e-06,2.83576,0.036187
1.03320984e-06,2.832607,0.03584
1.04189228e-06,2.829515,0.035496
1.0507218800000001e-06,2.82648,0.035156
1.0597024e-06,2.823501,0.03482
1.0688377700000003e-06,2.820576,0.034488
1.0781320100000002e-06,2.817702,0.034159
1.0875893100000002e-06,2.814878,0.033834
1.09721399e-06,2.812104,0.033511
1.10701055e-06,2.809376,0.033192
1.1169836200000001e-06,2.806693,0.032876
1.12713801e-06,2.804055,0.032563
