Repository: qpv-research-group/solcore5

<!-- ALL-CONTRIBUTORS-BADGE:START - Do not remove or modify this section -->
<!-- ALL-CONTRIBUTORS-BADGE:END -->

Solcore
=======

**Solcore** was born as a modular set of tools, written (almost) entirely in Python 3, to address some of the task we had to solve more. With time, however, it has evolved as a complete semiconductor solver able of modelling the optical and electrical properties of a wide range of solar cells, from quantum well devices to multi-junction solar cells.

File: solcore/future/material_data/sopra_nk/ZNCDTE_CD/ZNCDTE30.csv
wavelength[m],n,k
2.2960218800000001e-07,2.177835,2.760595
2.3002816600000002e-07,2.200855,2.76171
2.30455727e-07,2.224154,2.762172
2.30884881e-07,2.247702,2.761953
2.31315637e-07,2.271468,2.761026
2.3174800200000003e-07,2.295421,2.759366
2.32181987e-07,2.319519,2.756949
2.3261760100000003e-07,2.343728,2.753755
2.3305485200000004e-07,2.368003,2.749765
2.3349375000000003e-07,2.392301,2.744962
2.33934304e-07,2.416574,2.739334
2.34376524e-07,2.440777,2.732871
2.34820419e-07,2.464854,2.725568
2.35265999e-07,2.48876,2.717422
2.35713272e-07,2.512439,2.708437
2.3616225000000003e-07,2.535841,2.698618
2.3661294100000003e-07,2.558909,2.687977
2.3706535600000003e-07,2.581595,2.676528
2.3751950400000003e-07,2.603844,2.664292
2.37975396e-07,2.625608,2.651294
2.38433041e-07,2.646837,2.637561
2.3889245000000004e-07,2.667487,2.623127
2.3935363200000003e-07,2.687512,2.608028
2.3981659800000003e-07,2.706873,2.592304
2.4028135900000004e-07,2.725355,2.576253
2.40747925e-07,2.743279,2.559414
2.4121630600000003e-07,2.760438,2.542089
2.41686513e-07,2.776809,2.52433
2.42158557e-07,2.792372,2.506187
2.4263244900000004e-07,2.80711,2.487714
2.4310819900000004e-07,2.821012,2.468965
2.43585818e-07,2.834071,2.449995
2.44065318e-07,2.846285,2.430854
2.4454670900000003e-07,2.857655,2.411599
2.4503000300000003e-07,2.868188,2.392279
2.4551521000000003e-07,2.877892,2.372946
2.46002344e-07,2.88678,2.353647
2.46491414e-07,2.89487,2.334428
2.46982433e-07,2.902181,2.315332
2.47475412e-07,2.908734,2.296402
2.47970363e-07,2.914555,2.277675
2.4846729700000004e-07,2.919668,2.259188
2.48966227e-07,2.924104,2.240973
2.49467166e-07,2.92789,2.223059
2.4997012400000003e-07,2.931057,2.205475
2.50475114e-07,2.933636,2.188244
2.50982148e-07,2.93566,2.171386
2.5149124000000004e-07,2.93716,2.154922
2.52002401e-07,2.938168,2.138866
2.52515644e-07,2.938715,2.123234
2.53030982e-07,2.938833,2.108035
2.53548428e-07,2.938554,2.093279
2.5406799400000003e-07,2.937906,2.078972
2.54589695e-07,2.936921,2.065121
2.55113542e-07,2.935625,2.051728
2.55639549e-07,2.934048,2.038795
2.5616773e-07,2.932215,2.026322
2.5669809800000005e-07,2.930153,2.014308
2.57230667e-07,2.927886,2.002751
2.5776545e-07,2.925437,1.991647
2.58302461e-07,2.922829,1.980992
2.5884171500000003e-07,2.920083,1.970781
2.59383224e-07,2.917219,1.96101
2.59927005e-07,2.914256,1.951669
2.6047307e-07,2.911212,1.942755
2.61021434e-07,2.908104,1.934258
2.61572112e-07,2.904949,1.926172
2.62125119e-07,2.901761,1.918488
2.6268046900000003e-07,2.898554,1.9112
2.63238177e-07,2.895341,1.904298
2.63798258e-07,2.892136,1.897775
2.64360728e-07,2.888948,1.891622
2.64925601e-07,2.885791,1.885833
2.65492894e-07,2.882672,1.880399
2.66062621e-07,2.879602,1.875311
2.66634798e-07,2.87659,1.870564
2.6720944200000006e-07,2.873643,1.866149
2.67786569e-07,2.87077,1.862059
2.68366193e-07,2.867978,1.858288
2.68948333e-07,2.865273,1.854829
2.6953300300000005e-07,2.862663,1.851677
2.7012022100000005e-07,2.860152,1.848825
2.70710003e-07,2.857746,1.846268
2.71302366e-07,2.855452,1.844001
2.7189732700000004e-07,2.853273,1.84202
2.7249490400000003e-07,2.851216,1.840321
2.7309511300000004e-07,2.849285,1.8389
2.73697972e-07,2.847486,1.837754
2.74303498e-07,2.845822,1.836881
2.7491171000000003e-07,2.844299,1.836279
2.75522625e-07,2.842921,1.835946
2.76136261e-07,2.841694,1.835882
2.76752637e-07,2.840624,1.836087
2.7737177000000007e-07,2.839716,1.83656
2.7799368e-07,2.838975,1.837304
2.78618385e-07,2.838409,1.83832
2.7924590400000003e-07,2.838025,1.839611
2.79876256e-07,2.83783,1.841181
2.8050946e-07,2.837834,1.843034
2.81145536e-07,2.838046,1.845176
2.81784503e-07,2.838478,1.847613
2.82426381e-07,2.839143,1.850353
2.8307119000000003e-07,2.840054,1.853404
2.8371895e-07,2.841229,1.856775
2.84369682e-07,2.842689,1.860479
2.8502340500000006e-07,2.844454,1.864525
2.85680141e-07,2.846553,1.868928
2.86339911e-07,2.849017,1.873701
2.87002734e-07,2.851883,1.878856
2.87668634e-07,2.855196,1.884408
2.88337631e-07,2.859006,1.890367
2.89009747e-07,2.863375,1.896743
2.8968500300000003e-07,2.868373,1.903538
2.9036342200000004e-07,2.874084,1.91075
2.91045027e-07,2.880599,1.918362
2.91729838e-07,2.888023,1.926346
2.9241788000000006e-07,2.896467,1.934653
2.93109176e-07,2.906054,1.943213
2.93803747e-07,2.916904,1.951925
2.9450161800000004e-07,2.929139,1.960661
2.9520281300000004e-07,2.942866,1.969255
2.95907354e-07,2.958177,1.977508
2.9661526600000005e-07,2.975132,1.985187
2.97326574e-07,2.993758,1.992029
2.98041301e-07,3.014028,1.997745
2.9875947300000006e-07,3.035856,2.002034
2.99481114e-07,3.059098,2.004594
3.0020625e-07,3.083531,2.005138
3.0093490600000004e-07,3.108873,2.003413
3.01667108e-07,3.134772,1.999216
3.02402881e-07,3.160833,1.992417
3.03142253e-07,3.186621,1.982967
3.03885248e-07,3.211696,1.970909
3.04631895e-07,3.235626,1.956383
3.0538222000000006e-07,3.258021,1.939612
3.0613625e-07,3.278545,1.920898
3.06894013e-07,3.296939,1.900599
3.07655537e-07,3.313028,1.879107
3.08420849e-07,3.326723,1.856824
3.09189978e-07,3.337603,1.834858
3.09962953e-07,3.34655,1.812179
3.10739803e-07,3.353282,1.789805
3.1152055600000003e-07,3.357966,1.768018
3.12305243e-07,3.360799,1.747046
3.13093892e-07,3.361994,1.727069
3.13886535e-07,3.361771,1.70822
3.1468320100000003e-07,3.360343,1.690587
3.15483922e-07,3.357915,1.674224
3.1628872800000003e-07,3.354676,1.659156
3.1709765e-07,3.350797,1.645384
3.1791072100000004e-07,3.346433,1.632889
3.1872797200000005e-07,3.341717,1.621645
3.1954943600000004e-07,3.336767,1.611613
3.20375145e-07,3.331682,1.602753
3.2120513300000003e-07,3.326547,1.595024
3.22039432e-07,3.321434,1.588384
3.2287807600000005e-07,3.316406,1.582798
3.237211e-07,3.311512,1.578234
3.24568537e-07,3.306798,1.574666
3.2542042300000006e-07,3.302305,1.57208
3.26276793e-07,3.298071,1.570466
3.27137682e-07,3.294135,1.569826
3.2800312500000003e-07,3.290537,1.570172
3.2887316e-07,3.287328,1.571524
3.29747823e-07,3.284563,1.573913
3.3062715e-07,3.282316,1.577376
3.3151118000000003e-07,3.280675,1.581958
3.3239995e-07,3.279751,1.587704
3.33293498e-07,3.279681,1.594658
3.3419186300000004e-07,3.28063,1.602855
3.35095085e-07,3.282794,1.612316
3.36003201e-07,3.286402,1.623034
3.36916254e-07,3.291712,1.634969
3.37834281e-07,3.299008,1.648032
3.38757326e-07,3.308593,1.662077
3.3968542800000003e-07,3.320774,1.67689
3.4061863e-07,3.335852,1.692182
3.4155697300000003e-07,3.3541,1.707583
3.42500501e-07,3.375744,1.722643
3.43449256e-07,3.400938,1.736836
3.4440328100000003e-07,3.429746,1.749572
3.45362622e-07,3.462119,1.76022
3.46327322e-07,3.497879,1.768124
3.4729742700000003e-07,3.536709,1.772641
3.4827298100000005e-07,3.578148,1.773171
3.49254032e-07,3.621606,1.769196
3.5024062500000004e-07,3.666371,1.760313
3.51232808e-07,3.711646,1.746264
3.5223062900000003e-07,3.756584,1.726961
3.53234135e-07,3.800328,1.702491
3.5424337500000004e-07,3.842063,1.673116
3.5525839900000004e-07,3.881047,1.63926
3.56279257e-07,3.91666,1.601474
3.57305998e-07,3.948418,1.560405
3.58338674e-07,3.975991,1.516758
3.59377337e-07,3.999202,1.47125
3.6042203900000003e-07,4.018014,1.424581
3.61472832e-07,4.03252,1.377399
3.6252977e-07,4.042907,1.330285
3.6359290700000005e-07,4.049444,1.283736
3.6466229800000006e-07,4.052448,1.238164
3.6573799800000003e-07,4.052266,1.193893
3.66820063e-07,4.04858,1.151012
3.6790855e-07,4.043113,1.110016
3.6900351600000003e-07,4.035514,1.07085
3.7010501900000006e-07,4.026103,1.033574
3.7121311800000003e-07,4.015174,0.998207
3.7232787200000006e-07,4.002727,0.964744
3.7344934100000004e-07,3.989529,0.933119
3.74577587e-07,3.975523,0.903282
3.75712671e-07,3.960891,0.875165
3.76854654e-07,3.945789,0.848683
3.78003601e-07,3.930354,0.823751
3.7915957600000007e-07,3.9147,0.80028
3.80322642e-07,3.898924,0.77818
3.8149286600000003e-07,3.883108,0.757365
3.8267031300000005e-07,3.867321,0.73775
3.8385505000000004e-07,3.851619,0.719252
3.85047147e-07,3.836047,0.701795
3.86246671e-07,3.820644,0.685303
3.87453692e-07,3.805438,0.669707
3.8866828e-07,3.790454,0.654942
3.8989050700000005e-07,3.775708,0.640945
3.9112044600000005e-07,3.761214,0.627659
3.92358169e-07,3.746979,0.61503
3.9360375000000003e-07,3.733008,0.603007
3.94857265e-07,3.719301,0.591542
3.9611879000000003e-07,3.705856,0.580592
3.97388402e-07,3.692266,0.570238
3.98666178e-07,3.679284,0.560214
3.99952198e-07,3.666381,0.550643
4.01246541e-07,3.653805,0.54141
4.0254929000000003e-07,3.641393,0.532536
4.03860525e-07,3.629101,0.524013
4.0518033100000007e-07,3.616864,0.515856
4.06508791e-07,3.604594,0.508128
4.0784599100000006e-07,3.592175,0.500996
4.0919201700000004e-07,3.579506,0.494867
4.1054695800000006e-07,3.566815,0.490703
4.11910901e-07,3.556151,0.490024
4.13283938e-07,3.553392,0.490135
4.1466615800000003e-07,3.554588,0.479023
4.1605765500000005e-07,3.545682,0.463183
4.17458523e-07,3.532152,0.45221
4.18868856e-07,3.51878,0.44467
4.2028875000000003e-07,3.506332,0.438803
4.2171830400000004e-07,3.494722,0.433808
4.2315761500000007e-07,3.483788,0.42933
4.24606785e-07,3.473405,0.425197
4.2606591500000006e-07,3.463481,0.421321
4.27535108e-07,3.453954,0.417647
4.2901446800000006e-07,3.444776,0.414143
4.30504102e-07,3.435787,0.410783
4.3200411600000006e-07,3.427222,0.407556
4.3351462e-07,3.41855,0.404445
4.3503572400000006e-07,3.410524,0.401443
4.3656754e-07,3.402731,0.398538
4.38110181e-07,3.39516,0.395721
4.3966376300000005e-07,3.3878,0.392987
4.41228403e-07,3.380644,0.39033
4.42804219e-07,3.373683,0.387743
4.44391331e-07,3.36691,0.385223
4.4598986100000006e-07,3.360321,0.382763
4.4759993200000003e-07,3.353908,0.38036
4.49221671e-07,3.347667,0.378009
4.50855205e-07,3.341593,0.375707
4.5250066200000003e-07,3.335681,0.373449
4.5415817300000003e-07,3.329928,0.371231
4.5582787200000004e-07,3.324329,0.369051
4.57509894e-07,3.318882,0.366905
4.592043750000001e-07,3.313582,0.364789
4.60911455e-07,3.308426,0.362701
4.6263127300000007e-07,3.303412,0.360636
4.6436397500000003e-07,3.298536,0.358593
4.661097040000001e-07,3.293796,0.356569
4.67868609e-07,3.289188,0.354559
4.69640838e-07,3.284712,0.352563
4.71426545e-07,3.280363,0.350576
4.7322588300000006e-07,3.276141,0.348596
4.7503900900000006e-07,3.272042,0.34662
4.76866082e-07,3.268065,0.344646
4.787072640000001e-07,3.264207,0.34267
4.805627180000001e-07,3.260468,0.340691
4.824326120000001e-07,3.256844,0.338706
4.84317114e-07,3.253335,0.336711
4.86216397e-07,3.249938,0.334704
4.88130635e-07,3.246651,0.332682
4.900600050000001e-07,3.243474,0.330644
4.92004688e-07,3.240405,0.328584
4.93964866e-07,3.237442,0.326502
4.95940725e-07,3.234583,0.324394
4.97932455e-07,3.231828,0.322256
4.999402470000001e-07,3.229174,0.320087
5.01964297e-07,3.226621,0.317882
5.04004802e-07,3.224167,0.315639
5.06061964e-07,3.221811,0.313354
5.081359890000001e-07,3.219551,0.311023
5.10227084e-07,3.217386,0.308644
5.1233546e-07,3.215314,0.306212
5.14461333e-07,3.213335,0.303723
5.16604922e-07,3.211447,0.301173
5.18766449e-07,3.209647,0.298559
5.2094614e-07,3.207936,0.295874
5.23144225e-07,3.206311,0.293115
5.253609380000001e-07,3.204771,0.290276
5.27596516e-07,3.203313,0.287352
5.29851202e-07,3.201936,0.284337
5.32125242e-07,3.200639,0.281225
5.344188850000001e-07,3.198967,0.278079
5.36732387e-07,3.1978,0.274755
5.390660060000001e-07,3.196704,0.271313
5.41420006e-07,3.195521,0.267768
5.437946550000001e-07,3.194546,0.264065
5.461902260000001e-07,3.193628,0.260216
5.48606997e-07,3.192761,0.25621
5.5104525e-07,3.191939,0.252035
5.53505274e-07,3.191155,0.247678
5.5598736e-07,3.190398,0.243125
5.584918080000001e-07,3.189659,0.23836
5.6101892e-07,3.188922,0.233363
5.63569006e-07,3.188171,0.228115
5.661423800000001e-07,3.187381,0.222594
5.68739364e-07,3.186524,0.216775
5.71360282e-07,3.185561,0.21063
5.74005469e-07,3.184438,0.204132
5.76675262e-07,3.183083,0.19725
5.793700060000001e-07,3.181391,0.189965
5.82090053e-07,3.179212,0.182269
5.848357610000001e-07,3.176321,0.174206
5.87607494e-07,3.172377,0.165941
5.904056250000001e-07,3.166897,0.157961
5.932305320000001e-07,3.159395,0.151607
5.96082602e-07,3.150435,0.150795
5.98962228e-07,3.149338,0.157609
6.018698120000001e-07,3.166847,0.155312
6.04805762e-07,3.174343,0.127894
6.07770497e-07,3.162329,0.104911
6.107644400000001e-07,3.146377,0.092099
6.13788026e-07,3.131717,0.084779
6.16841698e-07,3.118834,0.080144
6.19925906e-07,3.107421,0.076917
6.230411120000001e-07,3.09715,0.074494
6.26187784e-07,3.087766,0.072567
6.293664020000001e-07,3.079088,0.070966
6.325774560000001e-07,3.070984,0.069589
6.358214430000001e-07,3.063355,0.068374
6.390988730000001e-07,3.056128,0.067279
6.424102660000001e-07,3.049245,0.066277
6.457561530000001e-07,3.042661,0.065349
6.49137075e-07,3.03634,0.064479
6.52553586e-07,3.030254,0.063658
6.560062500000001e-07,3.024378,0.062878
6.59495645e-07,3.018692,0.062133
6.630223600000001e-07,3.013179,0.061417
6.66586996e-07,3.007824,0.060727
6.70190169e-07,3.002616,0.060059
6.73832507e-07,2.997542,0.059413
6.77514652e-07,2.992595,0.058784
6.8123726e-07,2.987618,0.058165
6.85001002e-07,2.982904,0.057568
6.888065630000001e-07,2.978293,0.056985
6.92654644e-07,2.973333,0.056396
6.965459620000001e-07,2.968926,0.055839
7.004812500000001e-07,2.964606,0.055292
7.044612570000001e-07,2.960368,0.054756
7.084867500000001e-07,2.956209,0.054229
7.12558513e-07,2.952124,0.053711
7.166773490000001e-07,2.948112,0.053201
7.208440770000001e-07,2.944168,0.052699
7.2505954e-07,2.94029,0.052205
7.293245960000001e-07,2.936476,0.051719
7.33640126e-07,2.932723,0.051239
7.380070310000001e-07,2.929029,0.050766
7.424262350000001e-07,2.925392,0.050299
7.468986820000001e-07,2.921811,0.049838
7.51425341e-07,2.918282,0.049384
7.56007203e-07,2.914806,0.048935
7.60645284e-07,2.911379,0.048491
7.653406250000001e-07,2.908001,0.048053
7.70094294e-07,2.90429,0.047593
7.74907383e-07,2.901007,0.047165
7.797810140000001e-07,2.897768,0.046742
7.847163370000001e-07,2.894573,0.046324
7.89714531e-07,2.891421,0.045911
7.94776803e-07,2.88831,0.045502
7.999043950000001e-07,2.885239,0.045097
8.050985800000001e-07,2.882208,0.044696
8.103606620000001e-07,2.879216,0.0443
8.156919820000001e-07,2.876261,0.043907
8.210939160000001e-07,2.873343,0.043519
8.26567875e-07,2.870461,0.043134
8.321153110000001e-07,2.867614,0.042753
8.37737711e-07,2.864801,0.042376
8.434366070000001e-07,2.862023,0.042002
8.4921357e-07,2.859278,0.041632
8.55070216e-07,2.856565,0.041265
8.61008203e-07,2.853885,0.040902
8.6702924e-07,2.851236,0.040542
8.7313508e-07,2.848617,0.040185
8.793275270000001e-07,2.846029,0.039831
8.85608438e-07,2.843471,0.039481
8.919797220000001e-07,2.840941,0.039133
8.98443343e-07,2.838441,0.038789
9.05001323e-07,2.835968,0.038447
9.116557450000001e-07,2.833524,0.038108
9.184087500000002e-07,2.831107,0.037772
9.252625470000001e-07,2.828717,0.037439
9.322194080000001e-07,2.826353,0.037108
9.39281676e-07,2.824015,0.03678
9.464517660000001e-07,2.821703,0.036455
9.53732164e-07,2.819417,0.036132
9.611254360000002e-07,2.817155,0.035812
9.686342290000001e-07,2.814919,0.035494
9.7626127e-07,2.812706,0.035179
9.84009375e-07,2.810517,0.034866
9.9188145e-07,2.808352,0.034556
9.998804940000001e-07,2.80621,0.034247
1.0080096e-06,2.804091,0.033941
1.0162719800000001e-06,2.801996,0.033638
1.02467092e-06,2.799922,0.033336
1.03320984e-06,2.79787,0.033037
1.04189228e-06,2.795841,0.032739
1.0507218800000001e-06,2.793833,0.032444
1.0597024e-06,2.791846,0.032151
1.0688377700000003e-06,2.789881,0.03186
1.0781320100000002e-06,2.787936,0.031571
1.0875893100000002e-06,2.786012,0.031284
1.09721399e-06,2.784108,0.030998
1.10701055e-06,2.782225,0.030715
1.1169836200000001e-06,2.780361,0.030434
1.12713801e-06,2.778517,0.030154

File: solcore/future/material_data/sopra_nk/ZNCDTE_CD/ZNCDTE50.csv
wavelength[m],n,k
2.2960218800000001e-07,2.07883,2.674083
2.3002816600000002e-07,2.100829,2.676703
2.30455727e-07,2.123163,2.678733
2.30884881e-07,2.145812,2.680145
2.31315637e-07,2.168747,2.680906
2.3174800200000003e-07,2.191944,2.68099
2.32181987e-07,2.215368,2.680367
2.3261760100000003e-07,2.238989,2.679013
2.3305485200000004e-07,2.262767,2.676902
2.3349375000000003e-07,2.286665,2.674011
2.33934304e-07,2.310638,2.670322
2.34376524e-07,2.334644,2.665817
2.34820419e-07,2.358633,2.660482
2.35265999e-07,2.382558,2.654308
2.35713272e-07,2.406365,2.647288
2.3616225000000003e-07,2.430007,2.639419
2.3661294100000003e-07,2.453424,2.630703
2.3706535600000003e-07,2.476568,2.621146
2.3751950400000003e-07,2.499382,2.61076
2.37975396e-07,2.521812,2.599559
2.38433041e-07,2.543806,2.587564
2.3889245000000004e-07,2.565312,2.5748
2.3935363200000003e-07,2.586282,2.561295
2.3981659800000003e-07,2.606667,2.547083
2.4028135900000004e-07,2.626423,2.532202
2.40747925e-07,2.64551,2.516692
2.4121630600000003e-07,2.663889,2.500598
2.41686513e-07,2.681526,2.483968
2.42158557e-07,2.698394,2.466851
2.4263244900000004e-07,2.714465,2.4493
2.4310819900000004e-07,2.729722,2.431367
2.43585818e-07,2.743958,2.413365
2.44065318e-07,2.757537,2.394837
2.4454670900000003e-07,2.770266,2.376092
2.4503000300000003e-07,2.782144,2.357186
2.4551521000000003e-07,2.793174,2.338172
2.46002344e-07,2.803362,2.319102
2.46491414e-07,2.812718,2.300028
2.46982433e-07,2.821259,2.280996
2.47475412e-07,2.828999,2.262056
2.47970363e-07,2.835961,2.243248
2.4846729700000004e-07,2.842166,2.224617
2.48966227e-07,2.847642,2.2062
2.49467166e-07,2.852415,2.188032
2.4997012400000003e-07,2.856515,2.170145
2.50475114e-07,2.859971,2.15257
2.50982148e-07,2.862815,2.135331
2.5149124000000004e-07,2.865079,2.118454
2.52002401e-07,2.866796,2.101959
2.52515644e-07,2.867997,2.085863
2.53030982e-07,2.868717,2.070182
2.53548428e-07,2.868986,2.054928
2.5406799400000003e-07,2.868837,2.040112
2.54589695e-07,2.868301,2.025741
2.55113542e-07,2.867408,2.011824
2.55639549e-07,2.866188,1.998362
2.5616773e-07,2.864671,1.985359
2.5669809800000005e-07,2.862882,1.972814
2.57230667e-07,2.86085,1.960729
2.5776545e-07,2.858599,1.9491
2.58302461e-07,2.856154,1.937924
2.5884171500000003e-07,2.853538,1.927198
2.59383224e-07,2.850774,1.916917
2.59927005e-07,2.847882,1.907073
2.6047307e-07,2.844882,1.897663
2.61021434e-07,2.841792,1.888676
2.61572112e-07,2.838631,1.880108
2.62125119e-07,2.835415,1.871949
2.6268046900000003e-07,2.83216,1.864192
2.63238177e-07,2.828879,1.856828
2.63798258e-07,2.825587,1.849849
2.64360728e-07,2.822297,1.843246
2.64925601e-07,2.81902,1.837011
2.65492894e-07,2.815767,1.831134
2.66062621e-07,2.812549,1.825607
2.66634798e-07,2.809375,1.820423
2.6720944200000006e-07,2.806254,1.815572
2.67786569e-07,2.803195,1.811047
2.68366193e-07,2.800205,1.80684
2.68948333e-07,2.797291,1.802942
2.6953300300000005e-07,2.79446,1.799348
2.7012022100000005e-07,2.791719,1.796049
2.70710003e-07,2.789072,1.793039
2.71302366e-07,2.786525,1.790312
2.7189732700000004e-07,2.784083,1.787861
2.7249490400000003e-07,2.781752,1.785681
2.7309511300000004e-07,2.779535,1.783767
2.73697972e-07,2.777436,1.782113
2.74303498e-07,2.77546,1.780715
2.7491171000000003e-07,2.773611,1.77957
2.75522625e-07,2.771892,1.778672
2.76136261e-07,2.770308,1.77802
2.76752637e-07,2.768861,1.77761
2.7737177000000007e-07,2.767556,1.777441
2.7799368e-07,2.766396,1.77751
2.78618385e-07,2.765385,1.777817
2.7924590400000003e-07,2.764529,1.778361
2.79876256e-07,2.763829,1.779143
2.8050946e-07,2.763293,1.780162
2.81145536e-07,2.762924,1.781421
2.81784503e-07,2.762729,1.782921
2.82426381e-07,2.762713,1.784665
2.8307119000000003e-07,2.762884,1.786658
2.8371895e-07,2.763249,1.788903
2.84369682e-07,2.763818,1.791405
2.8502340500000006e-07,2.764601,1.794173
2.85680141e-07,2.765609,1.797211
2.86339911e-07,2.766855,1.80053
2.87002734e-07,2.768358,1.804139
2.87668634e-07,2.770134,1.808047
2.88337631e-07,2.772205,1.812266
2.89009747e-07,2.774599,1.816809
2.8968500300000003e-07,2.777344,1.821686
2.9036342200000004e-07,2.780478,1.826911
2.91045027e-07,2.784042,1.832494
2.91729838e-07,2.788087,1.838443
2.9241788000000006e-07,2.792671,1.844764
2.93109176e-07,2.79786,1.851457
2.93803747e-07,2.80373,1.858512
2.9450161800000004e-07,2.810367,1.86591
2.9520281300000004e-07,2.817864,1.873618
2.95907354e-07,2.826321,1.881585
2.9661526600000005e-07,2.83584,1.889737
2.97326574e-07,2.846528,1.897981
2.98041301e-07,2.85848,1.906193
2.9875947300000006e-07,2.871785,1.914222
2.99481114e-07,2.886513,1.92189
3.0020625e-07,2.902706,1.92899
3.0093490600000004e-07,2.920373,1.935293
3.01667108e-07,2.939482,1.940553
3.02402881e-07,2.959954,1.944515
3.03142253e-07,2.981653,1.946923
3.03885248e-07,3.004389,1.947538
3.04631895e-07,3.027917,1.946149
3.0538222000000006e-07,3.051941,1.942588
3.0613625e-07,3.076126,1.936741
3.06894013e-07,3.100109,1.928566
3.07655537e-07,3.123515,1.918089
3.08420849e-07,3.145982,1.905417
3.09189978e-07,3.167167,1.890728
3.09962953e-07,3.18678,1.874263
3.10739803e-07,3.204583,1.856313
3.1152055600000003e-07,3.220406,1.837203
3.12305243e-07,3.234149,1.817271
3.13093892e-07,3.245382,1.797588
3.13886535e-07,3.254925,1.777037
3.1468320100000003e-07,3.262466,1.75662
3.15483922e-07,3.268131,1.736597
3.1628872800000003e-07,3.272071,1.717188
3.1709765e-07,3.274461,1.698568
3.1791072100000004e-07,3.275481,1.680873
3.1872797200000005e-07,3.275318,1.664205
3.1954943600000004e-07,3.274148,1.64863
3.20375145e-07,3.27214,1.634188
3.2120513300000003e-07,3.269451,1.620897
3.22039432e-07,3.266223,1.608756
3.2287807600000005e-07,3.262582,1.597753
3.237211e-07,3.25864,1.587865
3.24568537e-07,3.254494,1.579065
3.2542042300000006e-07,3.250229,1.571323
3.26276793e-07,3.245916,1.564608
3.27137682e-07,3.24162,1.558894
3.2800312500000003e-07,3.237393,1.554156
3.2887316e-07,3.233284,1.550375
3.29747823e-07,3.229337,1.54754
3.3062715e-07,3.225593,1.545646
3.3151118000000003e-07,3.222094,1.544695
3.3239995e-07,3.218886,1.544699
3.33293498e-07,3.21602,1.545678
3.3419186300000004e-07,3.213556,1.547657
3.35095085e-07,3.211565,1.550671
3.36003201e-07,3.210138,1.554755
3.36916254e-07,3.209379,1.559947
3.37834281e-07,3.209419,1.56628
3.38757326e-07,3.210411,1.573779
3.3968542800000003e-07,3.212534,1.582454
3.4061863e-07,3.215993,1.592292
3.4155697300000003e-07,3.221018,1.603248
3.42500501e-07,3.227859,1.615236
3.43449256e-07,3.236777,1.628122
3.4440328100000003e-07,3.248039,1.641715
3.45362622e-07,3.261904,1.655762
3.46327322e-07,3.278607,1.669943
3.4729742700000003e-07,3.298344,1.683872
3.4827298100000005e-07,3.321254,1.6971
3.49254032e-07,3.347404,1.709128
3.5024062500000004e-07,3.376768,1.719415
3.51232808e-07,3.409216,1.727399
3.5223062900000003e-07,3.444506,1.732523
3.53234135e-07,3.48228,1.734258
3.5424337500000004e-07,3.522068,1.732132
3.5525839900000004e-07,3.563292,1.725758
3.56279257e-07,3.605299,1.71486
3.57305998e-07,3.647378,1.699294
3.58338674e-07,3.688792,1.679058
3.59377337e-07,3.72882,1.654297
3.6042203900000003e-07,3.766782,1.625296
3.61472832e-07,3.802083,1.59246
3.6252977e-07,3.834226,1.556294
3.6359290700000005e-07,3.862835,1.51737
3.6466229800000006e-07,3.88766,1.476298
3.6573799800000003e-07,3.908577,1.433689
3.66820063e-07,3.925573,1.390138
3.6790855e-07,3.938739,1.346195
3.6900351600000003e-07,3.948243,1.302348
3.7010501900000006e-07,3.954316,1.259021
3.7121311800000003e-07,3.956546,1.216406
3.7232787200000006e-07,3.956612,1.175112
3.7344934100000004e-07,3.954123,1.135189
3.74577587e-07,3.94912,1.096806
3.75712671e-07,3.942428,1.060034
3.76854654e-07,3.934057,1.024948
3.78003601e-07,3.924268,0.991574
3.7915957600000007e-07,3.913292,0.959904
3.80322642e-07,3.901341,0.929909
3.8149286600000003e-07,3.888603,0.901543
3.8267031300000005e-07,3.875242,0.874748
3.8385505000000004e-07,3.861404,0.849456
3.85047147e-07,3.847213,0.825597
3.86246671e-07,3.832777,0.803093
3.87453692e-07,3.818188,0.781869
3.8866828e-07,3.803525,0.76185
3.8989050700000005e-07,3.788854,0.74296
3.9112044600000005e-07,3.77423,0.725129
3.92358169e-07,3.759701,0.708287
3.9360375000000003e-07,3.745305,0.692369
3.94857265e-07,3.731072,0.677311
3.9611879000000003e-07,3.717029,0.663055
3.97388402e-07,3.703196,0.649544
3.98666178e-07,3.689589,0.636728
3.99952198e-07,3.676219,0.624555
4.01246541e-07,3.663097,0.61298
4.0254929000000003e-07,3.650228,0.60196
4.03860525e-07,3.637615,0.591454
4.0518033100000007e-07,3.62526,0.581424
4.06508791e-07,3.613163,0.571835
4.0784599100000006e-07,3.601321,0.562652
4.0919201700000004e-07,3.589731,0.553843
4.1054695800000006e-07,3.578387,0.54538
4.11910901e-07,3.567283,0.537234
4.13283938e-07,3.556408,0.529377
4.1466615800000003e-07,3.545753,0.521785
4.1605765500000005e-07,3.534898,0.514551
4.17458523e-07,3.524594,0.507436
4.18868856e-07,3.514297,0.500574
4.2028875000000003e-07,3.504253,0.493864
4.2171830400000004e-07,3.49428,0.487346
4.2315761500000007e-07,3.484311,0.481034
4.24606785e-07,3.474248,0.474986
4.2606591500000006e-07,3.463948,0.469356
4.27535108e-07,3.453241,0.464548
4.2901446800000006e-07,3.442179,0.461613
4.30504102e-07,3.432773,0.462685
4.3200411600000006e-07,3.432754,0.465223
4.3351462e-07,3.436725,0.453404
4.3503572400000006e-07,3.427809,0.438134
4.3656754e-07,3.415173,0.429006
4.38110181e-07,3.403291,0.423145
4.3966376300000005e-07,3.392478,0.418705
4.41228403e-07,3.382509,0.414964
4.42804219e-07,3.373187,0.411622
4.44391331e-07,3.364376,0.408539
4.4598986100000006e-07,3.355985,0.405643
4.4759993200000003e-07,3.347951,0.402894
4.49221671e-07,3.340105,0.400264
4.50855205e-07,3.332283,0.397738
4.5250066200000003e-07,3.325133,0.395307
4.5415817300000003e-07,3.318214,0.392956
4.5582787200000004e-07,3.311512,0.390678
4.57509894e-07,3.305014,0.388466
4.592043750000001e-07,3.298709,0.386315
4.60911455e-07,3.29259,0.38422
4.6263127300000007e-07,3.286649,0.382177
4.6436397500000003e-07,3.280879,0.380182
4.661097040000001e-07,3.275275,0.378231
4.67868609e-07,3.26983,0.376321
4.69640838e-07,3.264541,0.374448
4.71426545e-07,3.259403,0.372609
4.7322588300000006e-07,3.254413,0.370802
4.7503900900000006e-07,3.249565,0.369022
4.76866082e-07,3.244858,0.367268
4.787072640000001e-07,3.240288,0.365537
4.805627180000001e-07,3.235852,0.363826
4.824326120000001e-07,3.231546,0.362132
4.84317114e-07,3.22737,0.360453
4.86216397e-07,3.22332,0.358786
4.88130635e-07,3.219394,0.357129
4.900600050000001e-07,3.21559,0.35548
4.92004688e-07,3.211907,0.353836
4.93964866e-07,3.20834,0.352195
4.95940725e-07,3.20489,0.350554
4.97932455e-07,3.201555,0.348911
4.999402470000001e-07,3.198332,0.347263
5.01964297e-07,3.19522,0.345609
5.04004802e-07,3.192218,0.343946
5.06061964e-07,3.189324,0.342271
5.081359890000001e-07,3.186538,0.340583
5.10227084e-07,3.183856,0.338878
5.1233546e-07,3.181279,0.337154
5.14461333e-07,3.178805,0.335409
5.16604922e-07,3.176432,0.33364
5.18766449e-07,3.174161,0.331845
5.2094614e-07,3.171989,0.33002
5.23144225e-07,3.169915,0.328164
5.253609380000001e-07,3.16794,0.326272
5.27596516e-07,3.16606,0.324343
5.29851202e-07,3.164277,0.322373
5.32125242e-07,3.162588,0.320359
5.344188850000001e-07,3.160992,0.318298
5.36732387e-07,3.159489,0.316186
5.390660060000001e-07,3.158078,0.314021
5.41420006e-07,3.156758,0.311797
5.437946550000001e-07,3.155528,0.309511
5.461902260000001e-07,3.154387,0.30716
5.48606997e-07,3.153333,0.304738
5.5104525e-07,3.152366,0.302242
5.53505274e-07,3.151484,0.299666
5.5598736e-07,3.150688,0.297006
5.584918080000001e-07,3.149974,0.294255
5.6101892e-07,3.149342,0.291408
5.63569006e-07,3.148791,0.288459
5.661423800000001e-07,3.148318,0.285402
5.68739364e-07,3.147922,0.282228
5.71360282e-07,3.1476,0.27893
5.74005469e-07,3.147352,0.275499
5.76675262e-07,3.146715,0.271998
5.793700060000001e-07,3.146581,0.268278
5.82090053e-07,3.146508,0.264395
5.848357610000001e-07,3.146333,0.260364
5.87607494e-07,3.146358,0.256122
5.904056250000001e-07,3.146425,0.251676
5.932305320000001e-07,3.146527,0.247012
5.96082602e-07,3.146653,0.24211
5.98962228e-07,3.14679,0.23695
6.018698120000001e-07,3.146921,0.231507
6.04805762e-07,3.147026,0.225756
6.07770497e-07,3.147076,0.219666
6.107644400000001e-07,3.147035,0.213202
6.13788026e-07,3.146852,0.206327
6.16841698e-07,3.146456,0.198999
6.19925906e-07,3.145746,0.191176
6.230411120000001e-07,3.144569,0.182825
6.26187784e-07,3.142693,0.173942
6.293664020000001e-07,3.139749,0.164622
6.325774560000001e-07,3.135156,0.155238
6.358214430000001e-07,3.128136,0.147022
6.390988730000001e-07,3.118521,0.144213
6.424102660000001e-07,3.116297,0.151145
6.457561530000001e-07,3.136466,0.147514
6.49137075e-07,3.141109,0.11576
6.52553586e-07,3.125609,0.093583
6.560062500000001e-07,3.108524,0.082312
6.59495645e-07,3.093631,0.076052
6.630223600000001e-07,3.080792,0.072101
6.66586996e-07,3.069512,0.069337
6.70190169e-07,3.059402,0.067247
6.73832507e-07,3.05019,0.065572
6.77514652e-07,3.04169,0.064171
6.8123726e-07,3.033765,0.062959
6.85001002e-07,3.026318,0.061885
6.888065630000001e-07,3.019273,0.060913
6.92654644e-07,3.012575,0.060021
6.965459620000001e-07,3.006177,0.059193
7.004812500000001e-07,3.000045,0.058415
7.044612570000001e-07,2.994149,0.057679
7.084867500000001e-07,2.988464,0.056978
7.12558513e-07,2.98297,0.056308
7.166773490000001e-07,2.977651,0.055663
7.208440770000001e-07,2.972491,0.055042
7.2505954e-07,2.967331,0.054432
7.293245960000001e-07,2.962461,0.053849
7.33640126e-07,2.957717,0.053281
7.380070310000001e-07,2.952647,0.052709
7.424262350000001e-07,2.948148,0.052171
7.468986820000001e-07,2.94375,0.051644
7.51425341e-07,2.939449,0.051128
7.56007203e-07,2.93524,0.050623
7.60645284e-07,2.931118,0.050126
7.653406250000001e-07,2.927078,0.049639
7.70094294e-07,2.923116,0.04916
7.74907383e-07,2.91923,0.048689
7.797810140000001e-07,2.915415,0.048225
7.847163370000001e-07,2.911289,0.04774
7.89714531e-07,2.90761,0.04729
7.94776803e-07,2.903995,0.046846
7.999043950000001e-07,2.90044,0.046409
8.050985800000001e-07,2.896944,0.045977
8.103606620000001e-07,2.893505,0.045551
8.156919820000001e-07,2.89012,0.045131
8.210939160000001e-07,2.886789,0.044715
8.26567875e-07,2.883508,0.044305
8.321153110000001e-07,2.880278,0.043899
8.37737711e-07,2.877095,0.043498
8.434366070000001e-07,2.87396,0.043102
8.4921357e-07,2.870869,0.04271
8.55070216e-07,2.867823,0.042322
8.61008203e-07,2.86482,0.041939
8.6702924e-07,2.861859,0.041559
8.7313508e-07,2.858938,0.041184
8.793275270000001e-07,2.856057,0.040812
8.85608438e-07,2.853215,0.040444
8.919797220000001e-07,2.850411,0.04008
8.98443343e-07,2.847644,0.039719
9.05001323e-07,2.844913,0.039361
9.116557450000001e-07,2.842218,0.039007
9.184087500000002e-07,2.839557,0.038656
9.252625470000001e-07,2.83693,0.038309
9.322194080000001e-07,2.834336,0.037964
9.39281676e-07,2.831775,0.037623
9.464517660000001e-07,2.829246,0.037285
9.53732164e-07,2.826748,0.036949
9.611254360000002e-07,2.82428,0.036617
9.686342290000001e-07,2.821843,0.036287
9.7626127e-07,2.819435,0.03596
9.84009375e-07,2.817056,0.035636
9.9188145e-07,2.814706,0.035314
9.998804940000001e-07,2.812384,0.034995
1.0080096e-06,2.81009,0.034679
1.0162719800000001e-06,2.807822,0.034365
1.02467092e-06,2.805582,0.034054
1.03320984e-06,2.803367,0.033745
1.04189228e-06,2.801179,0.033438
1.0507218800000001e-06,2.799016,0.033134
1.0597024e-06,2.796877,0.032832
1.0688377700000003e-06,2.794764,0.032532
1.0781320100000002e-06,2.792675,0.032235
1.0875893100000002e-06,2.79061,0.031939
1.09721399e-06,2.788568,0.031646
1.10701055e-06,2.786551,0.031355
1.1169836200000001e-06,2.784555,0.031066
1.12713801e-06,2.782583,0.030779

File: solcore/future/material_data/sopra_nk/ZNCDTE_CD/ZNCDTE70.csv
wavelength[m],n,k
2.2960218800000001e-07,1.982322,2.579779
2.3002816600000002e-07,2.003137,2.583763
2.30455727e-07,2.024332,2.587228
2.30884881e-07,2.045892,2.590143
2.31315637e-07,2.067795,2.592477
2.3174800200000003e-07,2.090023,2.594197
2.32181987e-07,2.112548,2.595273
2.3261760100000003e-07,2.135344,2.595676
2.3305485200000004e-07,2.158379,2.595377
2.3349375000000003e-07,2.181621,2.594347
2.33934304e-07,2.205031,2.592563
2.34376524e-07,2.228571,2.59
2.34820419e-07,2.252195,2.586638
2.35265999e-07,2.275862,2.582459
2.35713272e-07,2.299521,2.577448
2.3616225000000003e-07,2.323125,2.571593
2.3661294100000003e-07,2.346618,2.564889
2.3706535600000003e-07,2.369951,2.55733
2.3751950400000003e-07,2.393067,2.54892
2.37975396e-07,2.415913,2.539664
2.38433041e-07,2.43843,2.529572
2.3889245000000004e-07,2.460567,2.51866
2.3935363200000003e-07,2.482269,2.506948
2.3981659800000003e-07,2.503483,2.494461
2.4028135900000004e-07,2.524157,2.481229
2.40747925e-07,2.544246,2.467285
2.4121630600000003e-07,2.563702,2.452668
2.41686513e-07,2.582484,2.437421
2.42158557e-07,2.600554,2.421588
2.4263244900000004e-07,2.617877,2.405218
2.4310819900000004e-07,2.634424,2.388362
2.43585818e-07,2.65017,2.371074
2.44065318e-07,2.665095,2.353407
2.4454670900000003e-07,2.679182,2.335418
2.4503000300000003e-07,2.692423,2.317163
2.4551521000000003e-07,2.704809,2.298698
2.46002344e-07,2.716341,2.280078
2.46491414e-07,2.727022,2.261358
2.46982433e-07,2.736661,2.242851
2.47475412e-07,2.745663,2.224092
2.47970363e-07,2.753849,2.205384
2.4846729700000004e-07,2.761236,2.186778
2.48966227e-07,2.767847,2.168315
2.49467166e-07,2.773706,2.150038
2.4997012400000003e-07,2.778839,2.131984
2.50475114e-07,2.783275,2.11419
2.50982148e-07,2.787045,2.096685
2.5149124000000004e-07,2.790178,2.0795
2.52002401e-07,2.792708,2.06266
2.52515644e-07,2.794667,2.04619
2.53030982e-07,2.796089,2.030106
2.53548428e-07,2.797006,2.014428
2.5406799400000003e-07,2.797452,1.999169
2.54589695e-07,2.797459,1.984341
2.55113542e-07,2.79706,1.969954
2.55639549e-07,2.796285,1.956015
2.5616773e-07,2.795166,1.94253
2.5669809800000005e-07,2.793731,1.929499
2.57230667e-07,2.792011,1.916928
2.5776545e-07,2.790032,1.904812
2.58302461e-07,2.787821,1.893154
2.5884171500000003e-07,2.785403,1.881948
2.59383224e-07,2.782802,1.871193
2.59927005e-07,2.780041,1.860881
2.6047307e-07,2.777143,1.851009
2.61021434e-07,2.774127,1.841568
2.61572112e-07,2.771013,1.832553
2.62125119e-07,2.767819,1.823955
2.6268046900000003e-07,2.764562,1.815766
2.63238177e-07,2.761259,1.807979
2.63798258e-07,2.757925,1.800583
2.64360728e-07,2.754573,1.793571
2.64925601e-07,2.751217,1.786934
2.65492894e-07,2.747869,1.780663
2.66062621e-07,2.74454,1.774747
2.66634798e-07,2.741241,1.769179
2.6720944200000006e-07,2.737982,1.763949
2.67786569e-07,2.734772,1.759049
2.68366193e-07,2.731619,1.75447
2.68948333e-07,2.728531,1.750203
2.6953300300000005e-07,2.725515,1.74624
2.7012022100000005e-07,2.722578,1.742574
2.70710003e-07,2.719725,1.739196
2.71302366e-07,2.716964,1.736099
2.7189732700000004e-07,2.714298,1.733276
2.7249490400000003e-07,2.711733,1.730719
2.7309511300000004e-07,2.709272,1.728423
2.73697972e-07,2.706921,1.726381
2.74303498e-07,2.704683,1.724587
2.7491171000000003e-07,2.702562,1.723035
2.75522625e-07,2.70056,1.721721
2.76136261e-07,2.698682,1.72064
2.76752637e-07,2.69693,1.719787
2.7737177000000007e-07,2.695307,1.719158
2.7799368e-07,2.693817,1.71875
2.78618385e-07,2.692461,1.71856
2.7924590400000003e-07,2.691242,1.718585
2.79876256e-07,2.690164,1.718822
2.8050946e-07,2.68923,1.719271
2.81145536e-07,2.688441,1.719929
2.81784503e-07,2.687802,1.720796
2.82426381e-07,2.687315,1.721872
2.8307119000000003e-07,2.686985,1.723158
2.8371895e-07,2.686816,1.724653
2.84369682e-07,2.68681,1.726361
2.8502340500000006e-07,2.686975,1.728283
2.85680141e-07,2.687314,1.730421
2.86339911e-07,2.687834,1.732782
2.87002734e-07,2.688543,1.735367
2.87668634e-07,2.689449,1.738185
2.88337631e-07,2.690561,1.74124
2.89009747e-07,2.69189,1.74454
2.8968500300000003e-07,2.693449,1.748093
2.9036342200000004e-07,2.695255,1.75191
2.91045027e-07,2.697324,1.755998
2.91729838e-07,2.699678,1.76037
2.9241788000000006e-07,2.702343,1.765035
2.93109176e-07,2.705348,1.770006
2.93803747e-07,2.708729,1.775291
2.9450161800000004e-07,2.712526,1.780901
2.9520281300000004e-07,2.716787,1.786839
2.95907354e-07,2.721568,1.793109
2.9661526600000005e-07,2.72693,1.799704
2.97326574e-07,2.732944,1.806615
2.98041301e-07,2.739688,1.813815
2.9875947300000006e-07,2.747244,1.82127
2.99481114e-07,2.755701,1.828926
3.0020625e-07,2.765146,1.836712
3.0093490600000004e-07,2.775668,1.844536
3.01667108e-07,2.787346,1.852285
3.02402881e-07,2.800251,1.85982
3.03142253e-07,2.814434,1.866981
3.03885248e-07,2.829924,1.873587
3.04631895e-07,2.84672,1.879439
3.0538222000000006e-07,2.864785,1.884323
3.0613625e-07,2.884044,1.888023
3.06894013e-07,2.904375,1.890325
3.07655537e-07,2.925612,1.891025
3.08420849e-07,2.947544,1.889947
3.09189978e-07,2.969916,1.886949
3.09962953e-07,2.992447,1.881935
3.10739803e-07,3.014828,1.874864
3.1152055600000003e-07,3.036741,1.865755
3.12305243e-07,3.057876,1.854688
3.13093892e-07,3.077939,1.841806
3.13886535e-07,3.096672,1.827302
3.1468320100000003e-07,3.113862,1.811415
3.15483922e-07,3.129347,1.794412
3.1628872800000003e-07,3.143022,1.776581
3.1709765e-07,3.154837,1.758212
3.1791072100000004e-07,3.164414,1.740359
3.1872797200000005e-07,3.17257,1.721759
3.1954943600000004e-07,3.179011,1.703398
3.20375145e-07,3.183856,1.685483
3.2120513300000003e-07,3.187242,1.668182
3.22039432e-07,3.189319,1.651635
3.2287807600000005e-07,3.190245,1.635946
3.237211e-07,3.190173,1.621192
3.24568537e-07,3.189252,1.607424
3.2542042300000006e-07,3.187624,1.594674
3.26276793e-07,3.185416,1.582955
3.27137682e-07,3.182749,1.572267
3.2800312500000003e-07,3.179726,1.562602
3.2887316e-07,3.176442,1.553943
3.29747823e-07,3.17298,1.546272
3.3062715e-07,3.16941,1.539569
3.3151118000000003e-07,3.165798,1.533814
3.3239995e-07,3.162198,1.52899
3.33293498e-07,3.158662,1.525085
3.3419186300000004e-07,3.155235,1.522091
3.35095085e-07,3.151963,1.520005
3.36003201e-07,3.14889,1.518834
3.36916254e-07,3.146066,1.518588
3.37834281e-07,3.143544,1.519285
3.38757326e-07,3.141386,1.520949
3.3968542800000003e-07,3.139664,1.523608
3.4061863e-07,3.138466,1.527291
3.4155697300000003e-07,3.137895,1.532028
3.42500501e-07,3.138073,1.537844
3.43449256e-07,3.139142,1.544756
3.4440328100000003e-07,3.141267,1.552764
3.45362622e-07,3.144632,1.56185
3.46327322e-07,3.149442,1.571965
3.4729742700000003e-07,3.155918,1.583029
3.4827298100000005e-07,3.164287,1.594917
3.49254032e-07,3.174783,1.607457
3.5024062500000004e-07,3.187628,1.620427
3.51232808e-07,3.203027,1.633546
3.5223062900000003e-07,3.22115,1.646482
3.53234135e-07,3.242125,1.658851
3.5424337500000004e-07,3.266014,1.670223
3.5525839900000004e-07,3.292809,1.680133
3.56279257e-07,3.322417,1.688099
3.57305998e-07,3.354652,1.693636
3.58338674e-07,3.389233,1.696276
3.59377337e-07,3.425781,1.695593
3.6042203900000003e-07,3.463832,1.691224
3.61472832e-07,3.502844,1.682889
3.6252977e-07,3.542222,1.670413
3.6359290700000005e-07,3.581336,1.653734
3.6466229800000006e-07,3.619554,1.632913
3.6573799800000003e-07,3.656267,1.608127
3.66820063e-07,3.690914,1.579666
3.6790855e-07,3.723008,1.547916
3.6900351600000003e-07,3.752156,1.51333
3.7010501900000006e-07,3.778064,1.476415
3.7121311800000003e-07,3.800541,1.4377
3.7232787200000006e-07,3.819502,1.397711
3.7344934100000004e-07,3.834951,1.356955
3.74577587e-07,3.846975,1.315897
3.75712671e-07,3.854764,1.274816
3.76854654e-07,3.860456,1.234364
3.78003601e-07,3.863308,1.194696
3.7915957600000007e-07,3.863577,1.156057
3.80322642e-07,3.861527,1.118637
3.8149286600000003e-07,3.857421,1.082576
3.8267031300000005e-07,3.851516,1.04797
3.8385505000000004e-07,3.844056,1.014876
3.85047147e-07,3.835265,0.983321
3.86246671e-07,3.825352,0.953307
3.87453692e-07,3.814505,0.924813
3.8866828e-07,3.802893,0.897805
3.8989050700000005e-07,3.790667,0.872237
3.9112044600000005e-07,3.777958,0.848052
3.92358169e-07,3.764882,0.825191
3.9360375000000003e-07,3.751539,0.80359
3.94857265e-07,3.738018,0.783184
3.9611879000000003e-07,3.724393,0.763907
3.97388402e-07,3.710726,0.745693
3.98666178e-07,3.697073,0.72848
3.99952198e-07,3.68348,0.712207
4.01246541e-07,3.669984,0.696814
4.0254929000000003e-07,3.656619,0.682245
4.03860525e-07,3.64341,0.668448
4.0518033100000007e-07,3.630379,0.65537
4.06508791e-07,3.617544,0.642966
4.0784599100000006e-07,3.604918,0.63119
4.0919201700000004e-07,3.592514,0.619999
4.1054695800000006e-07,3.580338,0.609354
4.11910901e-07,3.568398,0.599218
4.13283938e-07,3.556696,0.589556
4.1466615800000003e-07,3.545236,0.580335
4.1605765500000005e-07,3.534018,0.571523
4.17458523e-07,3.523042,0.563093
4.18868856e-07,3.512308,0.555017
4.2028875000000003e-07,3.501812,0.547269
4.2171830400000004e-07,3.491551,0.539824
4.2315761500000007e-07,3.481522,0.532661
4.24606785e-07,3.47172,0.525756
4.2606591500000006e-07,3.462139,0.519089
4.27535108e-07,3.452774,0.512641
4.2901446800000006e-07,3.443616,0.506391
4.30504102e-07,3.434659,0.500321
4.3200411600000006e-07,3.425891,0.494413
4.3351462e-07,3.417302,0.48865
4.3503572400000006e-07,3.408878,0.483015
4.3656754e-07,3.400602,0.477491
4.38110181e-07,3.392006,0.472195
4.3966376300000005e-07,3.383746,0.466922
4.41228403e-07,3.375657,0.461698
4.42804219e-07,3.367536,0.456572
4.44391331e-07,3.359279,0.451589
4.4598986100000006e-07,3.350723,0.446879
4.4759993200000003e-07,3.34163,0.442811
4.49221671e-07,3.331843,0.440471
4.50855205e-07,3.323122,0.442671
4.5250066200000003e-07,3.325567,0.447436
4.5415817300000003e-07,3.331602,0.433847
4.5582787200000004e-07,3.321903,0.419375
4.57509894e-07,3.310007,0.41202
4.592043750000001e-07,3.299417,0.407569
4.60911455e-07,3.289988,0.404264
4.6263127300000007e-07,3.28139,0.401498
4.6436397500000003e-07,3.273404,0.399031
4.661097040000001e-07,3.265891,0.396755
4.67868609e-07,3.258629,0.394613
4.69640838e-07,3.251838,0.39258
4.71426545e-07,3.244951,0.390634
4.7322588300000006e-07,3.23872,0.388761
4.7503900900000006e-07,3.232713,0.386951
4.76866082e-07,3.226913,0.385197
4.787072640000001e-07,3.221307,0.383493
4.805627180000001e-07,3.215883,0.381835
4.824326120000001e-07,3.210632,0.380219
4.84317114e-07,3.205548,0.378642
4.86216397e-07,3.200622,0.3771
4.88130635e-07,3.19585,0.37559
4.900600050000001e-07,3.191226,0.374109
4.92004688e-07,3.186746,0.372656
4.93964866e-07,3.182405,0.371226
4.95940725e-07,3.1782,0.369819
4.97932455e-07,3.174128,0.36843
4.999402470000001e-07,3.170186,0.367059
5.01964297e-07,3.16637,0.365703
5.04004802e-07,3.162679,0.364359
5.06061964e-07,3.159109,0.363026
5.081359890000001e-07,3.155659,0.361701
5.10227084e-07,3.152327,0.360382
5.1233546e-07,3.14911,0.359067
5.14461333e-07,3.146007,0.357754
5.16604922e-07,3.143016,0.356441
5.18766449e-07,3.140136,0.355127
5.2094614e-07,3.137365,0.353807
5.23144225e-07,3.134702,0.352482
5.253609380000001e-07,3.132145,0.351148
5.27596516e-07,3.129693,0.349804
5.29851202e-07,3.127345,0.348447
5.32125242e-07,3.1251,0.347075
5.344188850000001e-07,3.122957,0.345686
5.36732387e-07,3.120914,0.344278
5.390660060000001e-07,3.118972,0.342849
5.41420006e-07,3.117128,0.341395
5.437946550000001e-07,3.115383,0.339916
5.461902260000001e-07,3.113735,0.338407
5.48606997e-07,3.112183,0.336868
5.5104525e-07,3.110728,0.335294
5.53505274e-07,3.109367,0.333685
5.5598736e-07,3.108101,0.332036
5.584918080000001e-07,3.106929,0.330345
5.6101892e-07,3.10585,0.328608
5.63569006e-07,3.104863,0.326824
5.661423800000001e-07,3.103969,0.324988
5.68739364e-07,3.103166,0.323098
5.71360282e-07,3.102453,0.321149
5.74005469e-07,3.101831,0.319138
5.76675262e-07,3.101299,0.317061
5.793700060000001e-07,3.100856,0.314915
5.82090053e-07,3.100501,0.312693
5.848357610000001e-07,3.100234,0.310393
5.87607494e-07,3.100054,0.30801
5.904056250000001e-07,3.09996,0.305537
5.932305320000001e-07,3.099952,0.30297
5.96082602e-07,3.100029,0.300302
5.98962228e-07,3.100189,0.297528
6.018698120000001e-07,3.100432,0.29464
6.04805762e-07,3.100757,0.291632
6.07770497e-07,3.101162,0.288495
6.107644400000001e-07,3.101645,0.285221
6.13788026e-07,3.102205,0.281801
6.16841698e-07,3.102839,0.278223
6.19925906e-07,3.103545,0.274479
6.230411120000001e-07,3.10432,0.270554
6.26187784e-07,3.104698,0.266507
6.293664020000001e-07,3.105574,0.262185
6.325774560000001e-07,3.106503,0.257639
6.358214430000001e-07,3.107313,0.252876
6.390988730000001e-07,3.108312,0.247824
6.424102660000001e-07,3.109334,0.242483
6.457561530000001e-07,3.110365,0.236828
6.49137075e-07,3.111384,0.230826
6.52553586e-07,3.112368,0.224441
6.560062500000001e-07,3.113281,0.217632
6.59495645e-07,3.114076,0.21035
6.630223600000001e-07,3.114687,0.202539
6.66586996e-07,3.115016,0.194138
6.70190169e-07,3.114915,0.18508
6.73832507e-07,3.114151,0.175314
6.77514652e-07,3.11234,0.164848
6.8123726e-07,3.108826,0.153911
6.85001002e-07,3.102542,0.14352
6.888065630000001e-07,3.09277,0.137463
6.92654644e-07,3.088371,0.144667
6.965459620000001e-07,3.111463,0.138977
7.004812500000001e-07,3.111315,0.102961
7.044612570000001e-07,3.09234,0.082623
7.084867500000001e-07,3.074398,0.073116
7.12558513e-07,3.059384,0.067922
7.166773490000001e-07,3.046612,0.064632
7.208440770000001e-07,3.035449,0.062306
7.2505954e-07,3.025469,0.060528
7.293245960000001e-07,3.016393,0.059089
7.33640126e-07,3.008029,0.057876
7.380070310000001e-07,3.000242,0.056819
7.424262350000001e-07,2.992935,0.055876
7.468986820000001e-07,2.986033,0.05502
7.51425341e-07,2.97948,0.05423
7.56007203e-07,2.97323,0.053494
7.60645284e-07,2.967248,0.052801
7.653406250000001e-07,2.961505,0.052144
7.70094294e-07,2.955976,0.051517
7.74907383e-07,2.950492,0.050909
7.797810140000001e-07,2.94534,0.050331
7.847163370000001e-07,2.939893,0.049752
7.89714531e-07,2.93507,0.049213
7.94776803e-07,2.930383,0.048689
7.999043950000001e-07,2.925444,0.048148
8.050985800000001e-07,2.921002,0.04765
8.103606620000001e-07,2.91667,0.047163
8.156919820000001e-07,2.912442,0.046686
8.210939160000001e-07,2.908312,0.046219
8.26567875e-07,2.904274,0.045761
8.321153110000001e-07,2.900323,0.04531
8.37737711e-07,2.896456,0.044868
8.434366070000001e-07,2.892669,0.044433
8.4921357e-07,2.888957,0.044004
8.55070216e-07,2.885317,0.043582
8.61008203e-07,2.881746,0.043166
8.6702924e-07,2.878241,0.042756
8.7313508e-07,2.8748,0.042352
8.793275270000001e-07,2.87142,0.041953
8.85608438e-07,2.868099,0.041559
8.919797220000001e-07,2.864835,0.041169
8.98443343e-07,2.861625,0.040785
9.05001323e-07,2.858468,0.040405
9.116557450000001e-07,2.855363,0.040029
9.184087500000002e-07,2.852307,0.039658
9.252625470000001e-07,2.849299,0.039291
9.322194080000001e-07,2.846338,0.038928
9.39281676e-07,2.843422,0.038568
9.464517660000001e-07,2.84055,0.038212
9.53732164e-07,2.83772,0.03786
9.611254360000002e-07,2.834933,0.037512
9.686342290000001e-07,2.832185,0.037166
9.7626127e-07,2.829477,0.036825
9.84009375e-07,2.826808,0.036486
9.9188145e-07,2.824176,0.03615
9.998804940000001e-07,2.821581,0.035818
1.0080096e-06,2.819022,0.035489
1.0162719800000001e-06,2.816498,0.035162
1.02467092e-06,2.814008,0.034839
1.03320984e-06,2.811551,0.034518
1.04189228e-06,2.809128,0.0342
1.0507218800000001e-06,2.806736,0.033885
1.0597024e-06,2.804376,0.033572
1.0688377700000003e-06,2.802047,0.033262
1.0781320100000002e-06,2.799748,0.032954
1.0875893100000002e-06,2.797479,0.032649
1.09721399e-06,2.795238,0.032347
1.10701055e-06,2.793027,0.032046
1.1169836200000001e-06,2.790844,0.031748
1.12713801e-06,2.788688,0.031452
