Repository: qpv-research-group/solcore5

<!-- ALL-CONTRIBUTORS-BADGE:START - Do not remove or modify this section -->
<!-- ALL-CONTRIBUTORS-BADGE:END -->

Solcore
=======

**Solcore** was born as a modular set of tools, written (almost) entirely in Python 3, to address some of the task we had to solve more. With time, however, it has evolved as a complete semiconductor solver able of modelling the optical and electrical properties of a wide range of solar cells, from quantum well devices to multi-junction solar cells.

Please, visit [Solcore\'s Documentation](http://docs.solcore.solar), the [Tutorial](docs/source/Examples/tutorial.rst) for a step-by-step example of how to use *Solcore* to model a solar cell and also check the [Examples folder](examples) for more specific information and examples of usage.

File: solcore/future/material_data/sopra_nk/ZNSETE_TE/ZNSETE0.csv
wavelength[m],n,k
1.9680187500000001e-07,1.346261,2.253786
1.97193131e-07,1.350979,2.260969
1.9758594600000002e-07,1.355785,2.26824
1.9798032900000003e-07,1.360679,2.275598
1.9837629000000002e-07,1.365666,2.283047
1.9877383800000002e-07,1.370749,2.290586
1.99172982e-07,1.375931,2.298218
1.9957373200000002e-07,1.381217,2.305945
1.99976099e-07,1.38661,2.313766
2.00380091e-07,1.392115,2.321685
2.0078571900000002e-07,1.397736,2.329701
2.0119299200000002e-07,1.403477,2.337817
2.01601921e-07,1.409343,2.346033
2.02012515e-07,1.415339,2.354351
2.0242478600000003e-07,1.42147,2.362772
2.02838742e-07,1.427741,2.371298
2.0325439600000004e-07,1.434158,2.379928
2.03671756e-07,1.440727,2.388665
2.0409083300000003e-07,1.447454,2.397508
2.04511639e-07,1.454346,2.406459
2.04934184e-07,1.461408,2.415519
2.05358478e-07,1.468648,2.424686
2.05784533e-07,1.476074,2.433964
2.0621236e-07,1.483692,2.443351
2.06641969e-07,1.491512,2.452847
2.0707337200000002e-07,1.49954,2.462451
2.0750658000000002e-07,1.507786,2.472165
2.0794160400000002e-07,1.516259,2.481986
2.08378456e-07,1.524968,2.491915
2.0881714700000001e-07,1.533922,2.501948
2.0925769000000002e-07,1.543133,2.512085
2.09700095e-07,1.55261,2.522324
2.1014437500000002e-07,1.562365,2.532662
2.10590541e-07,1.572409,2.543096
2.11038606e-07,1.582754,2.553623
2.1148858200000001e-07,1.593411,2.564238
2.1194048100000003e-07,1.604223,2.575269
2.1239431500000002e-07,1.615546,2.586046
2.12850097e-07,1.62722,2.596896
2.1330783900000002e-07,1.639261,2.607811
2.13767554e-07,1.651683,2.618783
2.14229255e-07,1.6645,2.629804
2.1469295500000002e-07,1.677728,2.640864
2.1515866600000003e-07,1.691383,2.651952
2.1562640200000003e-07,1.705479,2.663056
2.1609617700000004e-07,1.720033,2.674162
2.1656800200000002e-07,1.735061,2.685256
2.17041893e-07,1.75058,2.696323
2.1751786200000003e-07,1.766605,2.707342
2.1799592300000003e-07,1.783154,2.718296
2.1847609e-07,1.800241,2.729163
2.1895837800000002e-07,1.817882,2.739919
2.1944279900000003e-07,1.836095,2.75054
2.1992936800000002e-07,1.854891,2.760999
2.2041810000000003e-07,1.874287,2.771265
2.2090900900000002e-07,1.894294,2.781308
2.21402109e-07,1.914925,2.791092
2.2189741600000002e-07,1.936189,2.800583
2.2239494400000004e-07,1.958095,2.80974
2.22894708e-07,1.980651,2.818523
2.2339672300000003e-07,2.003857,2.826888
2.23901005e-07,2.027717,2.834789
2.24407568e-07,2.05223,2.842179
2.24916429e-07,2.077388,2.849005
2.25427602e-07,2.103184,2.855217
2.25941105e-07,2.129602,2.86076
2.26456952e-07,2.156626,2.86558
2.2697516e-07,2.184232,2.86962
2.2749574500000002e-07,2.212389,2.872824
2.28018724e-07,2.241067,2.875134
2.2854411300000002e-07,2.27022,2.876496
2.2907192800000003e-07,2.299805,2.876854
2.2960218800000001e-07,2.329767,2.876156
2.3013490700000002e-07,2.360046,2.874353
2.3067010500000002e-07,2.390576,2.871399
2.3120779700000002e-07,2.421283,2.867253
2.3174800200000003e-07,2.45209,2.861878
2.3229073800000003e-07,2.482914,2.855247
2.32836021e-07,2.513664,2.847337
2.33383871e-07,2.54425,2.838135
2.33934304e-07,2.574571,2.827636
2.34487341e-07,2.604532,2.815845
2.3504299800000001e-07,2.634034,2.802775
2.35601295e-07,2.662811,2.788705
2.3616225000000003e-07,2.691093,2.773166
2.3672588300000002e-07,2.718623,2.756456
2.37292213e-07,2.74531,2.738628
2.37861259e-07,2.771071,2.719747
2.38433041e-07,2.795825,2.699886
2.39007578e-07,2.819503,2.679126
2.3958489100000004e-07,2.842042,2.657555
2.4016500000000003e-07,2.863389,2.635265
2.40747925e-07,2.883502,2.612353
2.4133368600000003e-07,2.902348,2.58892
2.4192230500000004e-07,2.919905,2.565066
2.42513802e-07,2.93616,2.540895
2.4310819900000004e-07,2.951113,2.516506
2.43705516e-07,2.964771,2.491997
2.44305776e-07,2.97715,2.467464
2.44909e-07,2.988275,2.442999
2.4551521000000003e-07,2.998179,2.418687
2.46124429e-07,3.006902,2.394608
2.46736679e-07,3.014486,2.370837
2.47351983e-07,3.020983,2.347442
2.47970363e-07,3.026445,2.324484
2.4859184200000004e-07,3.030928,2.302018
2.49216445e-07,3.034492,2.280092
2.49844194e-07,3.037194,2.258748
2.50475114e-07,3.039096,2.238022
2.5110922800000004e-07,3.040258,2.217941
2.5174656100000003e-07,3.040739,2.198532
2.52387137e-07,3.040599,2.179811
2.53030982e-07,3.039895,2.161794
2.5367812000000004e-07,3.038681,2.14449
2.54328577e-07,3.037012,2.127904
2.54982378e-07,3.03494,2.11204
2.55639549e-07,3.032511,2.096895
2.5630011600000004e-07,3.029774,2.082467
2.56964106e-07,3.026773,2.068749
2.57631546e-07,3.023547,2.055734
2.58302461e-07,3.020138,2.043412
2.5897688e-07,3.016579,2.031772
2.5965483e-07,3.012907,2.020803
2.60336339e-07,3.009152,2.010491
2.61021434e-07,3.005344,2.000824
2.6171014500000003e-07,3.001511,1.991789
2.624025e-07,2.997677,1.983372
2.6309852800000003e-07,2.993866,1.975559
2.63798258e-07,2.9901,1.968338
2.6450172e-07,2.986399,1.961695
2.65208944e-07,2.982782,1.95562
2.6591996e-07,2.979266,1.950099
2.66634798e-07,2.975869,1.945123
2.6735349100000003e-07,2.972605,1.940682
2.6807606800000003e-07,2.969488,1.936767
2.6880256100000005e-07,2.966534,1.93337
2.6953300300000005e-07,2.963756,1.930486
2.7026742500000003e-07,2.961167,1.92811
2.71005861e-07,2.958781,1.926238
2.71748343e-07,2.95661,1.924868
2.7249490400000003e-07,2.95467,1.924001
2.7324557900000004e-07,2.952976,1.923638
2.74000401e-07,2.951542,1.923782
2.74759405e-07,2.950387,1.924439
2.75522625e-07,2.94953,1.925617
2.7629009800000003e-07,2.948992,1.927327
2.77061858e-07,2.948799,1.92958
2.77837941e-07,2.94898,1.932394
2.78618385e-07,2.949567,1.935785
2.79403225e-07,2.9506,1.939775
2.8019250000000004e-07,2.952125,1.944388
2.80986247e-07,2.9542,1.949652
2.81784503e-07,2.956891,1.955595
2.82587308e-07,2.960282,1.962248
2.833947e-07,2.964474,1.969643
2.8420671900000004e-07,2.969592,1.977806
2.8502340500000006e-07,2.975791,1.986755
2.8584479800000006e-07,2.983726,1.997189
2.86670939e-07,2.992728,2.007637
2.8750187e-07,3.002915,2.018147
2.88337631e-07,3.015658,2.029856
2.89178265e-07,3.030746,2.041881
2.90023816e-07,3.048479,2.053894
2.9087432600000003e-07,3.069122,2.065455
2.91729838e-07,3.092862,2.076003
2.92590398e-07,3.11976,2.084872
2.9345605e-07,3.14971,2.091318
2.9432684000000004e-07,3.182397,2.094571
2.9520281300000004e-07,3.21727,2.093901
2.9608401500000005e-07,3.253557,2.088697
2.96970494e-07,3.290283,2.078557
2.97862297e-07,3.326355,2.063349
2.9875947300000006e-07,3.360648,2.043258
2.9966207000000007e-07,3.392125,2.018777
3.00570136e-07,3.419931,1.990666
3.0148372400000003e-07,3.443469,1.959866
3.02402881e-07,3.46243,1.927401
3.03327661e-07,3.47636,1.894945
3.04258114e-07,3.486318,1.862094
3.0519429200000005e-07,3.492275,1.830256
3.0613625e-07,3.49473,1.800017
3.0708404e-07,3.494234,1.771795
3.0803771700000003e-07,3.49134,1.745852
3.0899733700000006e-07,3.486572,1.722326
3.09962953e-07,3.480398,1.701251
3.10934624e-07,3.473229,1.682597
3.11912406e-07,3.465411,1.666279
3.12896357e-07,3.45723,1.652192
3.13886535e-07,3.448917,1.640213
3.14883e-07,3.440659,1.630221
3.15885812e-07,3.4326,1.622103
3.16895032e-07,3.424854,1.615759
3.1791072100000004e-07,3.417512,1.611109
3.1893294200000004e-07,3.410647,1.608095
3.19961758e-07,3.404325,1.606685
3.20997233e-07,3.398611,1.606874
3.22039432e-07,3.393577,1.608689
3.2308842e-07,3.389317,1.612183
3.2414426500000006e-07,3.385956,1.617441
3.25207033e-07,3.383667,1.624569
3.26276793e-07,3.382688,1.633685
3.27353614e-07,3.383334,1.644907
3.28437566e-07,3.386017,1.658321
3.2952872100000003e-07,3.391252,1.673954
3.3062715e-07,3.399656,1.691725
3.3173292700000005e-07,3.411932,1.711404
3.32846124e-07,3.428832,1.732556
3.33966818e-07,3.4511,1.754507
3.35095085e-07,3.479392,1.776316
3.36231e-07,3.514186,1.796782
3.37374643e-07,3.555678,1.814473
3.38526092e-07,3.603701,1.827814
3.3968542800000003e-07,3.657639,1.835186
3.4085273200000005e-07,3.716413,1.835084
3.42028086e-07,3.778498,1.826264
3.43211575e-07,3.842011,1.807905
3.4440328100000003e-07,3.904862,1.779713
3.45603293e-07,3.964935,1.741986
3.4681169600000003e-07,4.020285,1.695585
3.48028579e-07,4.06931,1.64184
3.49254032e-07,4.110876,1.582395
3.50488145e-07,4.144359,1.519027
3.5173101100000005e-07,4.169615,1.453491
3.5298272300000006e-07,4.18692,1.387374
3.5424337500000004e-07,4.19685,1.32202
3.55513065e-07,4.200182,1.258486
3.5679188900000003e-07,4.197789,1.197544
3.58079946e-07,4.190563,1.139709
3.59377337e-07,4.179361,1.085278
3.6068416400000004e-07,4.1643,1.03423
3.62000529e-07,4.147418,0.986864
3.6332653900000006e-07,4.12863,0.942928
3.6466229800000006e-07,4.108443,0.902265
3.6600791500000004e-07,4.087272,0.86468
3.673635e-07,4.065458,0.829957
3.6872916400000003e-07,4.043276,0.797877
3.7010501900000006e-07,4.020671,0.768221
3.7149118e-07,3.997987,0.740889
3.7288776300000004e-07,3.975766,0.715459
3.7429488700000004e-07,3.953634,0.691901
3.75712671e-07,3.931895,0.66996
3.7714123600000004e-07,3.910455,0.649529
3.7858070600000007e-07,3.889308,0.630487
3.8003120700000003e-07,3.868412,0.612752
3.8149286600000003e-07,3.847683,0.596319
3.82965811e-07,3.827001,0.581343
3.8445017500000003e-07,3.806315,0.568368
3.8594609000000004e-07,3.786376,0.558745
3.87453692e-07,3.771553,0.5532
3.88973118e-07,3.765911,0.541958
3.90504508e-07,3.753804,0.520496
3.9204800400000003e-07,3.734042,0.503074
3.9360375000000003e-07,3.713933,0.490387
3.9517189300000005e-07,3.695025,0.480123
3.9675258000000004e-07,3.677281,0.471181
3.98345964e-07,3.660507,0.463086
3.99952198e-07,3.644545,0.455611
4.0157143700000004e-07,3.629285,0.448631
4.03203842e-07,3.614647,0.442067
4.0484957200000006e-07,3.600572,0.435865
4.06508791e-07,3.586895,0.429982
4.08181667e-07,3.573829,0.424389
4.09868368e-07,3.560862,0.419057
4.1156906700000003e-07,3.548695,0.413963
4.13283938e-07,3.536931,0.409085
4.15013159e-07,3.52555,0.404403
4.16756912e-07,3.514537,0.399901
4.1851538000000004e-07,3.503877,0.395563
4.2028875000000003e-07,3.493555,0.391377
4.22077213e-07,3.48356,0.387328
4.2388096200000006e-07,3.47388,0.383405
4.25700193e-07,3.464504,0.379596
4.27535108e-07,3.455423,0.37589
4.2938590900000004e-07,3.446625,0.372279
4.3125280400000006e-07,3.438104,0.368752
4.3313600500000004e-07,3.429851,0.365301
4.3503572400000006e-07,3.421857,0.361916
4.3695218100000003e-07,3.414116,0.358591
4.3888559700000005e-07,3.40662,0.355316
4.4083620000000005e-07,3.399362,0.352086
4.42804219e-07,3.392337,0.348891
4.4478988800000007e-07,3.385538,0.345727
4.4679344600000005e-07,3.378959,0.342584
4.48815136e-07,3.372595,0.339457
4.50855205e-07,3.366441,0.33634
4.52913904e-07,3.360492,0.333225
4.5499149100000004e-07,3.354742,0.330106
4.5708822600000005e-07,3.349187,0.326977
4.592043750000001e-07,3.343822,0.323831
4.6134020900000004e-07,3.338644,0.320661
4.6349600500000005e-07,3.333647,0.317461
4.65672042e-07,3.328827,0.314223
4.67868609e-07,3.324181,0.310942
4.700859950000001e-07,3.319704,0.307609
4.7232450000000005e-07,3.315392,0.304218
4.74584426e-07,3.311241,0.30076
4.76866082e-07,3.307247,0.297227
4.79169783e-07,3.303405,0.293611
4.8149585e-07,3.299273,0.289971
4.838446100000001e-07,3.295703,0.286164
4.86216397e-07,3.292269,0.282246
4.88611552e-07,3.288816,0.278229
4.910304210000001e-07,3.28563,0.274055
4.93473358e-07,3.282561,0.269734
4.95940725e-07,3.279601,0.26525
4.9843289e-07,3.27674,0.260591
5.00950227e-07,3.273968,0.255737
5.034931220000001e-07,3.271271,0.25067
5.06061964e-07,3.268633,0.24537
5.08657154e-07,3.266035,0.239813
5.11279098e-07,3.263451,0.233973
5.13928213e-07,3.260849,0.227821
5.16604922e-07,3.258183,0.221325
5.1930966e-07,3.255395,0.214452
5.22042869e-07,3.252402,0.207169
5.24805e-07,3.249083,0.199449
5.27596516e-07,3.24526,0.191287
5.30417888e-07,3.240662,0.182743
5.33269597e-07,3.234874,0.174048
5.361521350000001e-07,3.227309,0.165912
5.390660060000001e-07,3.217585,0.160368
5.42011721e-07,3.208319,0.162744
5.449898080000001e-07,3.214856,0.169655
5.48000801e-07,3.23227,0.151855
5.5104525e-07,3.225029,0.122457
5.54123715e-07,3.207482,0.105295
5.5723677e-07,3.190356,0.095986
5.603850000000001e-07,3.17524,0.090351
5.63569006e-07,3.161868,0.086522
5.667894e-07,3.149837,0.083673
5.700468110000001e-07,3.138835,0.081407
5.73341879e-07,3.128642,0.079511
5.76675262e-07,3.1191,0.077867
5.80047632e-07,3.110094,0.076402
5.834596770000001e-07,3.10154,0.07507
5.86912101e-07,3.093373,0.073839
5.904056250000001e-07,3.085543,0.07269
5.93940988e-07,3.078009,0.071605
5.975189460000001e-07,3.070739,0.070575
6.01140273e-07,3.063707,0.069591
6.04805762e-07,3.056892,0.068645
6.08516227e-07,3.050273,0.067735
6.122725e-07,3.043836,0.066854
6.160754350000001e-07,3.037567,0.066
6.19925906e-07,3.031455,0.06517
6.23824812e-07,3.025342,0.064356
6.2777307e-07,3.019518,0.063569
6.31771624e-07,3.013822,0.062801
6.358214430000001e-07,3.007806,0.062032
6.39923516e-07,3.002362,0.061298
6.44078864e-07,2.997028,0.06058
6.482885300000001e-07,2.991796,0.059875
6.52553586e-07,2.986664,0.059184
6.56875133e-07,2.981626,0.058505
6.612543e-07,2.976678,0.057838
6.65692249e-07,2.971818,0.057183
6.70190169e-07,2.967041,0.056538
6.74749286e-07,2.962345,0.055904
6.793708560000001e-07,2.957727,0.05528
6.84056173e-07,2.953185,0.054665
6.888065630000001e-07,2.948715,0.05406
6.936233920000001e-07,2.944316,0.053463
6.98508064e-07,2.939986,0.052875
7.034620220000001e-07,2.935721,0.052296
7.084867500000001e-07,2.931522,0.051725
7.135837770000001e-07,2.927385,0.051161
7.18754674e-07,2.92331,0.050605
7.240010590000001e-07,2.919293,0.050056
7.293245960000001e-07,2.915335,0.049515
7.34727e-07,2.911434,0.04898
7.402100380000001e-07,2.907587,0.048452
7.457755270000001e-07,2.903795,0.047931
7.51425341e-07,2.899674,0.047392
7.571614120000001e-07,2.895987,0.046884
7.629857310000001e-07,2.89235,0.046381
7.689003490000001e-07,2.888763,0.045885
7.74907383e-07,2.885224,0.045394
7.81009016e-07,2.881733,0.044909
7.872075000000001e-07,2.878287,0.044429
7.935051600000001e-07,2.874887,0.043955
7.999043950000001e-07,2.871532,0.043486
8.06407683e-07,2.86822,0.043022
8.13017582e-07,2.864951,0.042563
8.19736736e-07,2.861724,0.042109
8.26567875e-07,2.858538,0.04166
8.33513824e-07,2.855393,0.041215
8.405775000000001e-07,2.852288,0.040775
8.477619230000001e-07,2.849223,0.04034
8.55070216e-07,2.846196,0.039908
8.625056090000001e-07,2.843207,0.039482
8.700714480000001e-07,2.840255,0.039059
8.777711950000001e-07,2.83734,0.03864
8.85608438e-07,2.834462,0.038226
8.935868920000001e-07,2.831619,0.037815
9.01710409e-07,2.828811,0.037408
9.099829820000001e-07,2.826038,0.037006
9.184087500000002e-07,2.823299,0.036606
9.269920100000001e-07,2.820594,0.036211
9.35737217e-07,2.817922,0.035819
9.446490000000001e-07,2.815282,0.03543
9.53732164e-07,2.812675,0.035045
9.629916990000002e-07,2.8101,0.034663
9.72432794e-07,2.807556,0.034285
9.820608420000001e-07,2.805043,0.03391
9.9188145e-07,2.802562,0.033538
1.00190045e-06,2.80011,0.033169
1.01212393e-06,2.797688,0.032803
1.0225582000000002e-06,2.795295,0.03244
1.03320984e-06,2.792932,0.03208
1.04408574e-06,2.790598,0.031723
1.05519303e-06,2.788292,0.031369
1.06653919e-06,2.786014,0.031018
1.0781320100000002e-06,2.783764,0.030669
1.0899796200000001e-06,2.781542,0.030323
1.1020905e-06,2.779346,0.02998
1.11447354e-06,2.777178,0.029639
1.12713801e-06,2.775037,0.029301
1.1400936200000003e-06,2.772921,0.028966
1.1533505200000001e-06,2.770832,0.028632
1.1669193499999999e-06,2.768769,0.028301
1.1808112500000001e-06,2.766731,0.027973
1.1950378900000002e-06,2.764719,0.027647
1.20961152e-06,2.762731,0.027323
1.224545e-06,2.760768,0.027001
1.2398518099999999e-06,2.75883,0.026682
1.25554614e-06,2.756916,0.026365
1.2716428900000002e-06,2.755027,0.026049
1.28815773e-06,2.753161,0.025736
1.3051071700000002e-06,2.751319,0.025425
1.3225086e-06,2.7495,0.025116
1.34038034e-06,2.747704,0.024809
1.3587417100000001e-06,2.745932,0.024504
1.3776131300000001e-06,2.744182,0.024201
1.39701613e-06,2.742455,0.023899
1.4169735000000002e-06,2.740751,0.0236
1.43750935e-06,2.739068,0.023302
1.4586491900000002e-06,2.737408,0.023006
1.4804200800000003e-06,2.73577,0.022712
1.50285068e-06,2.734153,0.022419
1.5259714600000001e-06,2.732558,0.022128
1.54981477e-06,2.730985,0.021839
1.5744150000000001e-06,2.729432,0.021551
1.5998087900000002e-06,2.727901,0.021265
1.62603516e-06,2.726391,0.02098
1.65313575e-06,2.724901,0.020697
1.6811550000000001e-06,2.723432,0.020416
1.71014043e-06,2.721984,0.020136
1.7401429000000003e-06,2.720556,0.019857
1.7712168800000001e-06,2.719148,0.01958

File: solcore/future/material_data/sopra_nk/ZNSETE_TE/ZNSETE1.csv
wavelength[m],n,k
1.9680187500000001e-07,1.35517,2.35216
1.97193131e-07,1.36128,2.360491
1.9758594600000002e-07,1.36753,2.368917
1.9798032900000003e-07,1.373926,2.377441
1.9837629000000002e-07,1.380474,2.386062
1.9877383800000002e-07,1.38718,2.394781
1.99172982e-07,1.394049,2.403599
1.9957373200000002e-07,1.401089,2.412515
1.99976099e-07,1.408306,2.42153
2.00380091e-07,1.415705,2.430643
2.0078571900000002e-07,1.423296,2.439854
2.0119299200000002e-07,1.431085,2.449164
2.01601921e-07,1.439079,2.45857
2.02012515e-07,1.447288,2.468074
2.0242478600000003e-07,1.455719,2.477672
2.02838742e-07,1.464381,2.487363
2.0325439600000004e-07,1.473283,2.497147
2.03671756e-07,1.482434,2.507021
2.0409083300000003e-07,1.491845,2.516982
2.04511639e-07,1.501525,2.527027
2.04934184e-07,1.511484,2.537154
2.05358478e-07,1.521734,2.547357
2.05784533e-07,1.532285,2.557634
2.0621236e-07,1.543149,2.567979
2.06641969e-07,1.554339,2.578387
2.0707337200000002e-07,1.565865,2.58885
2.0750658000000002e-07,1.577741,2.599362
2.0794160400000002e-07,1.58998,2.609917
2.08378456e-07,1.602594,2.620504
2.0881714700000001e-07,1.615432,2.631444
2.0925769000000002e-07,1.628836,2.642068
2.09700095e-07,1.642657,2.652692
2.1014437500000002e-07,1.656909,2.663306
2.10590541e-07,1.671604,2.673893
2.11038606e-07,1.686759,2.68444
2.1148858200000001e-07,1.702385,2.69493
2.1194048100000003e-07,1.718499,2.705345
2.1239431500000002e-07,1.735113,2.715665
2.12850097e-07,1.75224,2.725869
2.1330783900000002e-07,1.769895,2.735934
2.13767554e-07,1.788089,2.745836
2.14229255e-07,1.806834,2.755548
2.1469295500000002e-07,1.826141,2.765041
2.1515866600000003e-07,1.84602,2.774285
2.1562640200000003e-07,1.86648,2.783249
2.1609617700000004e-07,1.887525,2.791897
2.1656800200000002e-07,1.909164,2.800194
2.17041893e-07,1.931398,2.8081
2.1751786200000003e-07,1.954227,2.815576
2.1799592300000003e-07,1.977652,2.82258
2.1847609e-07,2.001666,2.829067
2.1895837800000002e-07,2.026261,2.834993
2.1944279900000003e-07,2.051429,2.840309
2.1992936800000002e-07,2.077149,2.844969
2.2041810000000003e-07,2.103407,2.848923
2.2090900900000002e-07,2.130176,2.852121
2.21402109e-07,2.157428,2.854515
2.2189741600000002e-07,2.18513,2.856054
2.2239494400000004e-07,2.213242,2.856691
2.22894708e-07,2.241721,2.856379
2.2339672300000003e-07,2.270516,2.855072
2.23901005e-07,2.299572,2.852729
2.24407568e-07,2.328832,2.849311
2.24916429e-07,2.358225,2.844784
2.25427602e-07,2.387685,2.839118
2.25941105e-07,2.417135,2.832289
2.26456952e-07,2.446497,2.824278
2.2697516e-07,2.475689,2.815077
2.2749574500000002e-07,2.504625,2.80468
2.28018724e-07,2.533221,2.793093
2.2854411300000002e-07,2.561386,2.780329
2.2907192800000003e-07,2.589036,2.766409
2.2960218800000001e-07,2.616084,2.751362
2.3013490700000002e-07,2.642445,2.735228
2.3067010500000002e-07,2.668041,2.718054
2.3120779700000002e-07,2.692792,2.699895
2.3174800200000003e-07,2.716631,2.680813
2.3229073800000003e-07,2.739493,2.660875
2.32836021e-07,2.761145,2.640405
2.33383871e-07,2.781884,2.61899
2.33934304e-07,2.801494,2.596962
2.34487341e-07,2.819945,2.574405
2.3504299800000001e-07,2.837211,2.551406
2.35601295e-07,2.853276,2.528059
2.3616225000000003e-07,2.868134,2.50445
2.3672588300000002e-07,2.881785,2.480669
2.37292213e-07,2.894238,2.456801
2.37861259e-07,2.905509,2.432928
2.38433041e-07,2.915622,2.409132
2.39007578e-07,2.924607,2.385485
2.3958489100000004e-07,2.932497,2.36206
2.4016500000000003e-07,2.939332,2.338921
2.40747925e-07,2.945156,2.316127
2.4133368600000003e-07,2.950016,2.293734
2.4192230500000004e-07,2.953961,2.271789
2.42513802e-07,2.957042,2.250336
2.4310819900000004e-07,2.95931,2.229413
2.43705516e-07,2.960821,2.20905
2.44305776e-07,2.961625,2.189277
2.44909e-07,2.961777,2.170116
2.4551521000000003e-07,2.961329,2.151584
2.46124429e-07,2.96033,2.133695
2.46736679e-07,2.958833,2.116459
2.47351983e-07,2.956883,2.099883
2.47970363e-07,2.954527,2.083969
2.4859184200000004e-07,2.951811,2.068719
2.49216445e-07,2.948776,2.05413
2.49844194e-07,2.945462,2.040197
2.50475114e-07,2.941908,2.026916
2.5110922800000004e-07,2.938149,2.014276
2.5174656100000003e-07,2.93422,2.00227
2.52387137e-07,2.930151,1.990886
2.53030982e-07,2.925974,1.980115
2.5367812000000004e-07,2.921715,1.969942
2.54328577e-07,2.917401,1.960356
2.54982378e-07,2.913056,1.951345
2.55639549e-07,2.9087,1.942894
2.5630011600000004e-07,2.904357,1.934991
2.56964106e-07,2.900044,1.927622
2.57631546e-07,2.89578,1.920775
2.58302461e-07,2.89158,1.914436
2.5897688e-07,2.88746,1.908593
2.5965483e-07,2.883433,1.903235
2.60336339e-07,2.879514,1.898349
2.61021434e-07,2.875713,1.893925
2.6171014500000003e-07,2.872043,1.889953
2.624025e-07,2.868513,1.886424
2.6309852800000003e-07,2.865135,1.883327
2.63798258e-07,2.861917,1.880657
2.6450172e-07,2.858867,1.878404
2.65208944e-07,2.855997,1.876564
2.6591996e-07,2.853313,1.875131
2.66634798e-07,2.850826,1.874101
2.6735349100000003e-07,2.848543,1.87347
2.6807606800000003e-07,2.846473,1.873236
2.6880256100000005e-07,2.844628,1.873399
2.6953300300000005e-07,2.843017,1.873959
2.7026742500000003e-07,2.84165,1.874916
2.71005861e-07,2.840541,1.876273
2.71748343e-07,2.839702,1.878035
2.7249490400000003e-07,2.839149,1.880206
2.7324557900000004e-07,2.8389,1.882792
2.74000401e-07,2.838973,1.885802
2.74759405e-07,2.83939,1.889243
2.75522625e-07,2.840177,1.893127
2.7629009800000003e-07,2.841363,1.897464
2.77061858e-07,2.842983,1.902266
2.77837941e-07,2.845075,1.907546
2.78618385e-07,2.847685,1.913316
2.79403225e-07,2.850866,1.919589
2.8019250000000004e-07,2.854681,1.926376
2.80986247e-07,2.859202,1.933687
2.81784503e-07,2.864513,1.941525
2.82587308e-07,2.870713,1.949887
2.833947e-07,2.877918,1.958763
2.8420671900000004e-07,2.88626,1.968122
2.8502340500000006e-07,2.895889,1.977916
2.8584479800000006e-07,2.906972,1.988064
2.86670939e-07,2.919692,1.998445
2.8750187e-07,2.934235,2.008889
2.88337631e-07,2.950783,2.019167
2.89178265e-07,2.969494,2.02898
2.90023816e-07,2.99048,2.037961
2.9087432600000003e-07,3.013786,2.045677
2.91729838e-07,3.039359,2.051643
2.92590398e-07,3.067021,2.055347
2.9345605e-07,3.09646,2.056285
2.9432684000000004e-07,3.127217,2.054004
2.9520281300000004e-07,3.158698,2.048151
2.9608401500000005e-07,3.190206,2.038513
2.96970494e-07,3.220977,2.025062
2.97862297e-07,3.250244,2.007962
2.9875947300000006e-07,3.277298,1.987572
2.9966207000000007e-07,3.301544,1.964415
3.00570136e-07,3.322541,1.939136
3.0148372400000003e-07,3.34003,1.912446
3.02402881e-07,3.353525,1.885774
3.03327661e-07,3.363912,1.858405
3.04258114e-07,3.371008,1.831623
3.0519429200000005e-07,3.375125,1.805932
3.0613625e-07,3.376633,1.781722
3.0708404e-07,3.375932,1.759282
3.0803771700000003e-07,3.373421,1.738804
3.0899733700000006e-07,3.369483,1.720402
3.09962953e-07,3.364471,1.704123
3.10934624e-07,3.358705,1.68997
3.11912406e-07,3.352466,1.677911
3.12896357e-07,3.346001,1.667893
3.13886535e-07,3.339525,1.65985
3.14883e-07,3.333225,1.653713
3.15885812e-07,3.327265,1.649413
3.16895032e-07,3.321793,1.646887
3.1791072100000004e-07,3.316947,1.646083
3.1893294200000004e-07,3.31286,1.646954
3.19961758e-07,3.309667,1.649466
3.20997233e-07,3.30751,1.653594
3.22039432e-07,3.306548,1.659322
3.2308842e-07,3.306961,1.666634
3.2414426500000006e-07,3.308962,1.675512
3.25207033e-07,3.312798,1.685925
3.26276793e-07,3.318762,1.697816
3.27353614e-07,3.327189,1.711086
3.28437566e-07,3.33846,1.72557
3.2952872100000003e-07,3.352988,1.741015
3.3062715e-07,3.3712,1.757057
3.3173292700000005e-07,3.393511,1.773198
3.32846124e-07,3.420278,1.788795
3.33966818e-07,3.451756,1.803057
3.35095085e-07,3.488039,1.815063
3.36231e-07,3.529015,1.823798
3.37374643e-07,3.57431,1.828212
3.38526092e-07,3.623286,1.827294
3.3968542800000003e-07,3.67502,1.820157
3.4085273200000005e-07,3.728349,1.80613
3.42028086e-07,3.781936,1.784829
3.43211575e-07,3.834353,1.756215
3.4440328100000003e-07,3.884202,1.720601
3.45603293e-07,3.930207,1.678635
3.4681169600000003e-07,3.971316,1.631241
3.48028579e-07,4.006756,1.579535
3.49254032e-07,4.036067,1.524724
3.50488145e-07,4.059094,1.468006
3.5173101100000005e-07,4.075942,1.410513
3.5298272300000006e-07,4.086935,1.35323
3.5424337500000004e-07,4.092543,1.29698
3.55513065e-07,4.093336,1.242411
3.5679188900000003e-07,4.089921,1.189996
3.58079946e-07,4.082913,1.140057
3.59377337e-07,4.072896,1.092784
3.6068416400000004e-07,4.059735,1.048095
3.62000529e-07,4.045284,1.006345
3.6332653900000006e-07,4.029279,0.967295
3.6466229800000006e-07,4.012089,0.930849
3.6600791500000004e-07,3.994029,0.896878
3.673635e-07,3.975361,0.865238
3.6872916400000003e-07,3.956305,0.835777
3.7010501900000006e-07,3.937038,0.808337
3.7149118e-07,3.917706,0.782766
3.7288776300000004e-07,3.898426,0.758916
3.7429488700000004e-07,3.878913,0.736758
3.75712671e-07,3.85968,0.715941
3.7714123600000004e-07,3.840855,0.696486
3.7858070600000007e-07,3.822444,0.678199
3.8003120700000003e-07,3.804345,0.661014
3.8149286600000003e-07,3.786567,0.644834
3.82965811e-07,3.769103,0.629573
3.8445017500000003e-07,3.75193,0.615161
3.8594609000000004e-07,3.735008,0.601541
3.87453692e-07,3.718274,0.58869
3.88973118e-07,3.701632,0.576633
3.90504508e-07,3.684952,0.565506
3.9204800400000003e-07,3.668094,0.555695
3.9360375000000003e-07,3.651163,0.548159
3.9517189300000005e-07,3.635859,0.544769
3.9675258000000004e-07,3.628805,0.544603
3.98345964e-07,3.630701,0.533301
3.99952198e-07,3.621722,0.511802
4.0157143700000004e-07,3.604661,0.495785
4.03203842e-07,3.587271,0.484837
4.0484957200000006e-07,3.571092,0.476408
4.06508791e-07,3.556081,0.469283
4.08181667e-07,3.542026,0.462933
4.09868368e-07,3.528751,0.457106
4.1156906700000003e-07,3.516132,0.451669
4.13283938e-07,3.504082,0.446543
4.15013159e-07,3.492536,0.441678
4.16756912e-07,3.481446,0.437038
4.1851538000000004e-07,3.470775,0.432595
4.2028875000000003e-07,3.460493,0.428329
4.22077213e-07,3.450577,0.424222
4.2388096200000006e-07,3.440884,0.42026
4.25700193e-07,3.431648,0.416426
4.27535108e-07,3.422351,0.41272
4.2938590900000004e-07,3.413744,0.409111
4.3125280400000006e-07,3.405423,0.405599
4.3313600500000004e-07,3.397377,0.402174
4.3503572400000006e-07,3.389596,0.398827
4.3695218100000003e-07,3.382073,0.395549
4.3888559700000005e-07,3.374799,0.392334
4.4083620000000005e-07,3.367767,0.389174
4.42804219e-07,3.360969,0.38606
4.4478988800000007e-07,3.3544,0.382987
4.4679344600000005e-07,3.348054,0.379948
4.48815136e-07,3.341924,0.376937
4.50855205e-07,3.336006,0.373946
4.52913904e-07,3.330294,0.37097
4.5499149100000004e-07,3.324783,0.368003
4.5708822600000005e-07,3.319469,0.365038
4.592043750000001e-07,3.314348,0.36207
4.6134020900000004e-07,3.309414,0.359093
4.6349600500000005e-07,3.304664,0.3561
4.65672042e-07,3.300095,0.353086
4.67868609e-07,3.295702,0.350044
4.700859950000001e-07,3.291481,0.346969
4.7232450000000005e-07,3.287429,0.343853
4.74584426e-07,3.283113,0.340759
4.76866082e-07,3.279374,0.337547
4.79169783e-07,3.275792,0.334275
4.8149585e-07,3.272364,0.330936
4.838446100000001e-07,3.269086,0.327523
4.86216397e-07,3.265803,0.324052
4.88611552e-07,3.262808,0.320468
4.910304210000001e-07,3.25995,0.316785
4.93473358e-07,3.257226,0.312994
4.95940725e-07,3.254631,0.309086
4.9843289e-07,3.25216,0.305049
5.00950227e-07,3.249806,0.300873
5.034931220000001e-07,3.247564,0.296546
5.06061964e-07,3.245426,0.292054
5.08657154e-07,3.243384,0.287383
5.11279098e-07,3.241429,0.282517
5.13928213e-07,3.239548,0.27744
5.16604922e-07,3.237728,0.272132
5.1930966e-07,3.235952,0.266572
5.22042869e-07,3.234198,0.260737
5.24805e-07,3.232441,0.254601
5.27596516e-07,3.230645,0.248137
5.30417888e-07,3.228765,0.241315
5.33269597e-07,3.226739,0.234102
5.361521350000001e-07,3.224485,0.226469
5.390660060000001e-07,3.221883,0.218392
5.42011721e-07,3.218762,0.209869
5.449898080000001e-07,3.214869,0.200953
5.48000801e-07,3.20982,0.191833
5.5104525e-07,3.203065,0.183051
5.54123715e-07,3.194008,0.176083
5.5723677e-07,3.182887,0.175369
5.603850000000001e-07,3.179697,0.184622
5.63569006e-07,3.200913,0.187133
5.667894e-07,3.216357,0.155625
5.700468110000001e-07,3.203412,0.124614
5.73341879e-07,3.184149,0.107503
5.76675262e-07,3.166182,0.097899
5.80047632e-07,3.150421,0.091912
5.834596770000001e-07,3.13651,0.087786
5.86912101e-07,3.12403,0.084706
5.904056250000001e-07,3.112655,0.082261
5.93940988e-07,3.102154,0.080229
5.975189460000001e-07,3.09236,0.078479
6.01140273e-07,3.083148,0.076931
6.04805762e-07,3.074427,0.075534
6.08516227e-07,3.066127,0.074252
6.122725e-07,3.058191,0.073062
6.160754350000001e-07,3.050576,0.071945
6.19925906e-07,3.043247,0.070889
6.23824812e-07,3.036174,0.069884
6.2777307e-07,3.029332,0.068922
6.31771624e-07,3.022701,0.067998
6.358214430000001e-07,3.016264,0.067107
6.39923516e-07,3.010005,0.066246
6.44078864e-07,3.003913,0.06541
6.482885300000001e-07,2.997974,0.064598
6.52553586e-07,2.992181,0.063807
6.56875133e-07,2.986522,0.063037
6.612543e-07,2.980992,0.062284
6.65692249e-07,2.975582,0.061548
6.70190169e-07,2.970287,0.060828
6.74749286e-07,2.965101,0.060122
6.793708560000001e-07,2.959867,0.059425
6.84056173e-07,2.954887,0.058746
6.888065630000001e-07,2.950002,0.05808
6.936233920000001e-07,2.945207,0.057425
6.98508064e-07,2.940043,0.056768
7.034620220000001e-07,2.935431,0.056136
7.084867500000001e-07,2.930898,0.055514
7.135837770000001e-07,2.926443,0.054901
7.18754674e-07,2.922061,0.054298
7.240010590000001e-07,2.917752,0.053704
7.293245960000001e-07,2.913512,0.053118
7.34727e-07,2.909339,0.05254
7.402100380000001e-07,2.905232,0.05197
7.457755270000001e-07,2.901188,0.051408
7.51425341e-07,2.897206,0.050854
7.571614120000001e-07,2.893284,0.050306
7.629857310000001e-07,2.889421,0.049766
7.689003490000001e-07,2.885614,0.049232
7.74907383e-07,2.881863,0.048705
7.81009016e-07,2.878166,0.048185
7.872075000000001e-07,2.874136,0.047644
7.935051600000001e-07,2.870545,0.047136
7.999043950000001e-07,2.867005,0.046634
8.06407683e-07,2.863514,0.046137
8.13017582e-07,2.860071,0.045647
8.19736736e-07,2.856675,0.045161
8.26567875e-07,2.853326,0.044681
8.33513824e-07,2.850022,0.044207
8.405775000000001e-07,2.846762,0.043737
8.477619230000001e-07,2.843545,0.043272
8.55070216e-07,2.840372,0.042812
8.625056090000001e-07,2.83724,0.042357
8.700714480000001e-07,2.83415,0.041907
8.777711950000001e-07,2.8311,0.041461
8.85608438e-07,2.828089,0.041019
8.935868920000001e-07,2.825118,0.040582
9.01710409e-07,2.822185,0.040149
9.099829820000001e-07,2.81929,0.039721
9.184087500000002e-07,2.816432,0.039296
9.269920100000001e-07,2.81361,0.038875
9.35737217e-07,2.810824,0.038458
9.446490000000001e-07,2.808074,0.038045
9.53732164e-07,2.805358,0.037636
9.629916990000002e-07,2.802677,0.03723
9.72432794e-07,2.80003,0.036828
9.820608420000001e-07,2.797416,0.03643
9.9188145e-07,2.794835,0.036035
1.00190045e-06,2.792286,0.035643
1.01212393e-06,2.789769,0.035255
1.0225582000000002e-06,2.787284,0.03487
1.03320984e-06,2.78483,0.034488
1.04408574e-06,2.782406,0.034109
1.05519303e-06,2.780013,0.033733
1.06653919e-06,2.77765,0.033361
1.0781320100000002e-06,2.775316,0.032991
1.0899796200000001e-06,2.773011,0.032624
1.1020905e-06,2.770736,0.03226
1.11447354e-06,2.768489,0.031899
1.12713801e-06,2.766269,0.03154
1.1400936200000003e-06,2.764078,0.031185
1.1533505200000001e-06,2.761914,0.030832
1.1669193499999999e-06,2.759778,0.030481
1.1808112500000001e-06,2.757668,0.030133
1.1950378900000002e-06,2.755585,0.029787
1.20961152e-06,2.753529,0.029444
1.224545e-06,2.751498,0.029104
1.2398518099999999e-06,2.749493,0.028766
1.25554614e-06,2.747514,0.02843
1.2716428900000002e-06,2.745559,0.028096
1.28815773e-06,2.74363,0.027764
1.3051071700000002e-06,2.741726,0.027435
1.3225086e-06,2.739846,0.027108
1.34038034e-06,2.73799,0.026783
1.3587417100000001e-06,2.736159,0.02646
1.3776131300000001e-06,2.734351,0.026139
1.39701613e-06,2.732567,0.02582
1.4169735000000002e-06,2.730806,0.025504
1.43750935e-06,2.729068,0.025189
1.4586491900000002e-06,2.727354,0.024875
1.4804200800000003e-06,2.725662,0.024564
1.50285068e-06,2.723992,0.024255
1.5259714600000001e-06,2.722346,0.023947
1.54981477e-06,2.720721,0.023641
1.5744150000000001e-06,2.719118,0.023337
1.5998087900000002e-06,2.717538,0.023035
1.62603516e-06,2.715979,0.022734
1.65313575e-06,2.714441,0.022435
1.6811550000000001e-06,2.712925,0.022138
1.71014043e-06,2.71143,0.021842
1.7401429000000003e-06,2.709956,0.021547
1.7712168800000001e-06,2.708503,0.021255

File: solcore/future/material_data/sopra_nk/ZNSETE_TE/ZNSETE10.csv
wavelength[m],n,k
1.9680187500000001e-07,2.431516,1.733164
1.97193131e-07,2.429643,1.717338
1.9758594600000002e-07,2.427302,1.701851
1.9798032900000003e-07,2.42451,1.686717
1.9837629000000002e-07,2.421285,1.671947
1.9877383800000002e-07,2.417645,1.657553
1.99172982e-07,2.41361,1.643544
1.9957373200000002e-07,2.409196,1.629928
1.99976099e-07,2.404421,1.616715
2.00380091e-07,2.399302,1.603911
2.0078571900000002e-07,2.393858,1.591523
2.0119299200000002e-07,2.388103,1.579557
2.01601921e-07,2.382056,1.568017
2.02012515e-07,2.375732,1.55691
2.0242478600000003e-07,2.369147,1.546239
2.02838742e-07,2.362316,1.536007
2.0325439600000004e-07,2.355255,1.526218
2.03671756e-07,2.347979,1.516875
2.0409083300000003e-07,2.340502,1.50798
2.04511639e-07,2.332837,1.499536
2.04934184e-07,2.324999,1.491544
2.05358478e-07,2.317002,1.484008
2.05784533e-07,2.308858,1.476927
2.0621236e-07,2.300581,1.470305
2.06641969e-07,2.292181,1.464142
2.0707337200000002e-07,2.283675,1.458441
2.0750658000000002e-07,2.275072,1.453201
2.0794160400000002e-07,2.266385,1.448425
2.08378456e-07,2.257626,1.444115
2.0881714700000001e-07,2.248806,1.440271
2.0925769000000002e-07,2.239938,1.436896
2.09700095e-07,2.231034,1.43399
2.1014437500000002e-07,2.222104,1.431556
2.10590541e-07,2.213161,1.429595
2.11038606e-07,2.204217,1.428109
2.1148858200000001e-07,2.195283,1.427101
2.1194048100000003e-07,2.186373,1.426571
2.1239431500000002e-07,2.177497,1.426523
2.12850097e-07,2.16867,1.426959
2.1330783900000002e-07,2.159902,1.427881
2.13767554e-07,2.151209,1.42929
2.14229255e-07,2.142603,1.431191
2.1469295500000002e-07,2.134098,1.433585
2.1515866600000003e-07,2.12571,1.436475
2.1562640200000003e-07,2.117451,1.439863
2.1609617700000004e-07,2.109339,1.443752
2.1656800200000002e-07,2.101389,1.448144
2.17041893e-07,2.093618,1.453041
2.1751786200000003e-07,2.086045,1.458445
2.1799592300000003e-07,2.078685,1.464358
2.1847609e-07,2.071559,1.470781
2.1895837800000002e-07,2.064687,1.477716
2.1944279900000003e-07,2.058088,1.485162
2.1992936800000002e-07,2.051785,1.49312
2.2041810000000003e-07,2.045799,1.50159
2.2090900900000002e-07,2.040155,1.51057
2.21402109e-07,2.034875,1.520057
2.2189741600000002e-07,2.029987,1.53005
2.2239494400000004e-07,2.025514,1.540542
2.22894708e-07,2.021485,1.551531
2.2339672300000003e-07,2.017928,1.563008
2.23901005e-07,2.014871,1.574965
2.24407568e-07,2.012344,1.587393
2.24916429e-07,2.010377,1.60028
2.25427602e-07,2.009002,1.613613
2.25941105e-07,2.00825,1.627377
2.26456952e-07,2.008155,1.641553
2.2697516e-07,2.008747,1.656122
2.2749574500000002e-07,2.010061,1.67106
2.28018724e-07,2.01213,1.686344
2.2854411300000002e-07,2.014985,1.701943
2.2907192800000003e-07,2.018659,1.717827
2.2960218800000001e-07,2.023184,1.733962
2.3013490700000002e-07,2.028591,1.750308
2.3067010500000002e-07,2.034908,1.766826
2.3120779700000002e-07,2.042164,1.78347
2.3174800200000003e-07,2.050382,1.800192
2.3229073800000003e-07,2.059587,1.816941
2.32836021e-07,2.069798,1.833661
2.33383871e-07,2.081031,1.850296
2.33934304e-07,2.093297,1.866782
2.34487341e-07,2.106604,1.883056
2.3504299800000001e-07,2.120955,1.899053
2.35601295e-07,2.136344,1.914705
2.3616225000000003e-07,2.152765,1.929942
2.3672588300000002e-07,2.170199,1.944695
2.37292213e-07,2.188625,1.958895
2.37861259e-07,2.208014,1.972475
2.38433041e-07,2.228328,1.985368
2.39007578e-07,2.24948,1.998536
2.3958489100000004e-07,2.271526,2.009887
2.4016500000000003e-07,2.29435,2.02038
2.40747925e-07,2.317895,2.02997
2.4133368600000003e-07,2.342094,2.038619
2.4192230500000004e-07,2.366883,2.046296
2.42513802e-07,2.392193,2.052978
2.4310819900000004e-07,2.417958,2.058652
2.43705516e-07,2.444113,2.063313
2.44305776e-07,2.470596,2.066961
2.44909e-07,2.497349,2.069605
2.4551521000000003e-07,2.524323,2.071259
2.46124429e-07,2.551472,2.071939
2.46736679e-07,2.578762,2.071667
2.47351983e-07,2.606164,2.07046
2.47970363e-07,2.633657,2.068336
2.4859184200000004e-07,2.661226,2.065309
2.49216445e-07,2.688863,2.061386
2.49844194e-07,2.716561,2.056569
2.50475114e-07,2.744317,2.050852
2.5110922800000004e-07,2.772128,2.044217
2.5174656100000003e-07,2.799985,2.036644
2.52387137e-07,2.827878,2.028098
2.53030982e-07,2.855782,2.018545
2.5367812000000004e-07,2.883672,2.00794
2.54328577e-07,2.911509,1.996238
2.54982378e-07,2.939237,1.983395
2.55639549e-07,2.966795,1.969365
2.5630011600000004e-07,2.994104,1.954113
2.56964106e-07,3.02108,1.937607
2.57631546e-07,3.047622,1.919827
2.58302461e-07,3.073625,1.900766
2.5897688e-07,3.098978,1.880432
2.5965483e-07,3.123565,1.858849
2.60336339e-07,3.147272,1.836055
2.61021434e-07,3.169989,1.812105
2.6171014500000003e-07,3.191606,1.787072
2.624025e-07,3.21203,1.761042
2.6309852800000003e-07,3.23117,1.734114
2.63798258e-07,3.248957,1.706398
2.6450172e-07,3.265331,1.67801
2.65208944e-07,3.280247,1.649077
2.6591996e-07,3.293679,1.619724
2.66634798e-07,3.305615,1.590079
2.6735349100000003e-07,3.316058,1.560268
2.6807606800000003e-07,3.325026,1.530411
2.6880256100000005e-07,3.33255,1.500625
2.6953300300000005e-07,3.338671,1.471016
2.7026742500000003e-07,3.343441,1.441685
2.71005861e-07,3.34692,1.412722
2.71748343e-07,3.349175,1.384204
2.7249490400000003e-07,3.350275,1.356205
2.7324557900000004e-07,3.350296,1.328782
2.74000401e-07,3.349312,1.301986
2.74759405e-07,3.347401,1.275858
2.75522625e-07,3.344638,1.250429
2.7629009800000003e-07,3.341097,1.225725
2.77061858e-07,3.336852,1.201762
2.77837941e-07,3.331972,1.178551
2.78618385e-07,3.325754,1.155734
2.79403225e-07,3.319805,1.134047
2.8019250000000004e-07,3.313411,1.113109
2.80986247e-07,3.306626,1.092912
2.81784503e-07,3.299504,1.073445
2.82587308e-07,3.292091,1.054693
2.833947e-07,3.284433,1.036639
2.8420671900000004e-07,3.276571,1.019266
2.8502340500000006e-07,3.268541,1.002552
2.8584479800000006e-07,3.26038,0.98648
2.86670939e-07,3.252117,0.971026
2.8750187e-07,3.243781,0.95617
2.88337631e-07,3.235399,0.94189
2.89178265e-07,3.226992,0.928163
2.90023816e-07,3.218583,0.91497
2.9087432600000003e-07,3.210191,0.902287
2.91729838e-07,3.20183,0.890095
2.92590398e-07,3.193518,0.878372
2.9345605e-07,3.185267,0.867099
2.9432684000000004e-07,3.17709,0.856255
2.9520281300000004e-07,3.168996,0.845824
2.9608401500000005e-07,3.160995,0.835784
2.96970494e-07,3.153095,0.82612
2.97862297e-07,3.145303,0.816815
2.9875947300000006e-07,3.137626,0.807851
2.9966207000000007e-07,3.130068,0.799213
3.00570136e-07,3.122634,0.790885
3.0148372400000003e-07,3.115328,0.782854
3.02402881e-07,3.108154,0.775105
3.03327661e-07,3.101114,0.767625
3.04258114e-07,3.094209,0.760401
3.0519429200000005e-07,3.087443,0.75342
3.0613625e-07,3.080816,0.746672
3.0708404e-07,3.07433,0.740144
3.0803771700000003e-07,3.067984,0.733826
3.0899733700000006e-07,3.061346,0.727822
3.09962953e-07,3.055278,0.721893
3.10934624e-07,3.049352,0.716146
3.11912406e-07,3.043567,0.710569
3.12896357e-07,3.037923,0.705154
3.13886535e-07,3.032419,0.699894
3.14883e-07,3.027055,0.694779
3.15885812e-07,3.021829,0.689803
3.16895032e-07,3.016741,0.684957
3.1791072100000004e-07,3.011789,0.680236
3.1893294200000004e-07,3.006974,0.675631
3.19961758e-07,3.002292,0.671137
3.20997233e-07,2.997744,0.666747
3.22039432e-07,2.993327,0.662455
3.2308842e-07,2.988888,0.658293
3.2414426500000006e-07,2.984729,0.65418
3.25207033e-07,2.980698,0.650148
3.26276793e-07,2.976794,0.646192
3.27353614e-07,2.973014,0.642306
3.28437566e-07,2.969357,0.638486
3.2952872100000003e-07,2.965823,0.634727
3.3062715e-07,2.961952,0.631144
3.3173292700000005e-07,2.958647,0.627495
3.32846124e-07,2.95546,0.623893
3.33966818e-07,2.952389,0.620334
3.35095085e-07,2.949431,0.616814
3.36231e-07,2.946586,0.613328
3.37374643e-07,2.943852,0.609873
3.38526092e-07,2.941069,0.606486
3.3968542800000003e-07,2.938178,0.603065
3.4085273200000005e-07,2.935766,0.599679
3.42028086e-07,2.933458,0.596308
3.43211575e-07,2.931253,0.592948
3.4440328100000003e-07,2.929149,0.589596
3.45603293e-07,2.927144,0.586247
3.4681169600000003e-07,2.925236,0.582899
3.48028579e-07,2.923424,0.579546
3.49254032e-07,2.921706,0.576187
3.50488145e-07,2.920079,0.572816
3.5173101100000005e-07,2.918543,0.56943
3.5298272300000006e-07,2.917094,0.566026
3.5424337500000004e-07,2.91573,0.5626
3.55513065e-07,2.91445,0.559148
3.5679188900000003e-07,2.91325,0.555667
3.58079946e-07,2.912128,0.552151
3.59377337e-07,2.911081,0.548599
3.6068416400000004e-07,2.910106,0.545005
3.62000529e-07,2.909199,0.541366
3.6332653900000006e-07,2.908356,0.537677
3.6466229800000006e-07,2.907574,0.533935
3.6600791500000004e-07,2.906848,0.530136
3.673635e-07,2.906172,0.526275
3.6872916400000003e-07,2.90554,0.522349
3.7010501900000006e-07,2.904945,0.518353
3.7149118e-07,2.90438,0.514283
3.7288776300000004e-07,2.903836,0.510136
3.7429488700000004e-07,2.9033,0.505909
3.75712671e-07,2.902761,0.501599
3.7714123600000004e-07,2.902202,0.497205
3.7858070600000007e-07,2.901605,0.492725
3.8003120700000003e-07,2.900947,0.488164
3.8149286600000003e-07,2.900199,0.483528
3.82965811e-07,2.899326,0.478827
3.8445017500000003e-07,2.898282,0.474083
3.8594609000000004e-07,2.89701,0.469333
3.87453692e-07,2.895437,0.464637
3.88973118e-07,2.893468,0.460096
3.90504508e-07,2.89099,0.455888
3.9204800400000003e-07,2.887874,0.452317
3.9360375000000003e-07,2.884026,0.449931
3.9517189300000005e-07,2.87899,0.450313
3.9675258000000004e-07,2.874805,0.454187
3.98345964e-07,2.874287,0.463957
3.99952198e-07,2.885043,0.47809
4.0157143700000004e-07,2.912874,0.483598
4.03203842e-07,2.942924,0.464444
4.0484957200000006e-07,2.953411,0.432453
4.06508791e-07,2.948817,0.406401
4.08181667e-07,2.939266,0.388582
4.09868368e-07,2.930381,0.37646
4.1156906700000003e-07,2.922614,0.367392
4.13283938e-07,2.916022,0.360023
4.15013159e-07,2.910427,0.353609
4.16756912e-07,2.905629,0.347732
4.1851538000000004e-07,2.901459,0.342147
4.2028875000000003e-07,2.89778,0.336702
4.22077213e-07,2.894484,0.331299
4.2388096200000006e-07,2.891481,0.325872
4.25700193e-07,2.888694,0.320373
4.27535108e-07,2.886058,0.314767
4.2938590900000004e-07,2.883507,0.309029
4.3125280400000006e-07,2.880983,0.303137
4.3313600500000004e-07,2.878419,0.297078
4.3503572400000006e-07,2.875747,0.290845
4.3695218100000003e-07,2.872885,0.284437
4.3888559700000005e-07,2.869739,0.277867
4.4083620000000005e-07,2.866192,0.271164
4.42804219e-07,2.862097,0.264388
4.4478988800000007e-07,2.85653,0.257948
4.4679344600000005e-07,2.850634,0.251517
4.48815136e-07,2.843435,0.245713
4.50855205e-07,2.834565,0.241217
4.52913904e-07,2.823707,0.239292
4.5499149100000004e-07,2.811015,0.242293
4.5708822600000005e-07,2.798625,0.254255
4.592043750000001e-07,2.794656,0.279613
4.6134020900000004e-07,2.816637,0.313004
4.6349600500000005e-07,2.872854,0.322965
4.65672042e-07,2.924803,0.282704
4.67868609e-07,2.936103,0.224677
4.700859950000001e-07,2.921452,0.180648
4.7232450000000005e-07,2.899711,0.152419
4.74584426e-07,2.878193,0.134408
4.76866082e-07,2.858715,0.122422
4.79169783e-07,2.841408,0.114031
4.8149585e-07,2.825994,0.107873
4.838446100000001e-07,2.811519,0.103035
4.86216397e-07,2.799007,0.099317
4.88611552e-07,2.787544,0.096276
4.910304210000001e-07,2.776954,0.093721
4.93473358e-07,2.767097,0.091528
4.95940725e-07,2.757863,0.089609
4.9843289e-07,2.749,0.0879
5.00950227e-07,2.74077,0.086362
5.034931220000001e-07,2.732947,0.084959
5.06061964e-07,2.725486,0.083667
5.08657154e-07,2.718345,0.082466
5.11279098e-07,2.711492,0.081342
5.13928213e-07,2.704394,0.080276
5.16604922e-07,2.698046,0.079273
5.1930966e-07,2.691914,0.078318
5.22042869e-07,2.685981,0.077405
5.24805e-07,2.68023,0.07653
5.27596516e-07,2.674648,0.075687
5.30417888e-07,2.669223,0.074873
5.33269597e-07,2.663944,0.074086
5.361521350000001e-07,2.658803,0.073322
5.390660060000001e-07,2.65379,0.072581
5.42011721e-07,2.648898,0.071859
5.449898080000001e-07,2.64412,0.071155
5.48000801e-07,2.63945,0.070468
5.5104525e-07,2.634882,0.069796
5.54123715e-07,2.630411,0.069139
5.5723677e-07,2.626032,0.068495
5.603850000000001e-07,2.621742,0.067864
5.63569006e-07,2.617535,0.067245
5.667894e-07,2.613409,0.066637
5.700468110000001e-07,2.609359,0.06604
5.73341879e-07,2.605383,0.065452
5.76675262e-07,2.601479,0.064874
5.80047632e-07,2.597642,0.064306
5.834596770000001e-07,2.59387,0.063745
5.86912101e-07,2.590162,0.063193
5.904056250000001e-07,2.586515,0.062649
5.93940988e-07,2.582927,0.062113
5.975189460000001e-07,2.579395,0.061584
6.01140273e-07,2.575919,0.061062
6.04805762e-07,2.572495,0.060546
6.08516227e-07,2.569124,0.060037
6.122725e-07,2.565803,0.059535
6.160754350000001e-07,2.56253,0.059038
6.19925906e-07,2.559305,0.058548
6.23824812e-07,2.556125,0.058063
6.2777307e-07,2.55299,0.057583
6.31771624e-07,2.549899,0.057109
6.358214430000001e-07,2.54685,0.05664
6.39923516e-07,2.543842,0.056177
6.44078864e-07,2.540875,0.055718
6.482885300000001e-07,2.537946,0.055264
6.52553586e-07,2.535057,0.054815
6.56875133e-07,2.532204,0.05437
6.612543e-07,2.529388,0.05393
6.65692249e-07,2.526608,0.053494
6.70190169e-07,2.523863,0.053062
6.74749286e-07,2.520712,0.052589
6.793708560000001e-07,2.518035,0.052166
6.84056173e-07,2.515392,0.051747
6.888065630000001e-07,2.512781,0.051332
6.936233920000001e-07,2.510201,0.05092
6.98508064e-07,2.507653,0.050513
7.034620220000001e-07,2.505134,0.050109
7.084867500000001e-07,2.502645,0.049708
7.135837770000001e-07,2.500185,0.049311
7.18754674e-07,2.497754,0.048918
7.240010590000001e-07,2.495351,0.048527
7.293245960000001e-07,2.492975,0.04814
7.34727e-07,2.490627,0.047757
7.402100380000001e-07,2.488305,0.047376
7.457755270000001e-07,2.486009,0.046999
7.51425341e-07,2.48374,0.046625
7.571614120000001e-07,2.481495,0.046254
7.629857310000001e-07,2.479275,0.045885
7.689003490000001e-07,2.47708,0.04552
7.74907383e-07,2.474909,0.045157
7.81009016e-07,2.472762,0.044798
7.872075000000001e-07,2.470638,0.044441
7.935051600000001e-07,2.468537,0.044087
7.999043950000001e-07,2.466459,0.043735
8.06407683e-07,2.464403,0.043386
8.13017582e-07,2.462369,0.04304
8.19736736e-07,2.460357,0.042696
8.26567875e-07,2.458367,0.042355
8.33513824e-07,2.456209,0.042015
8.405775000000001e-07,2.454263,0.041678
8.477619230000001e-07,2.452337,0.041344
8.55070216e-07,2.450431,0.041013
8.625056090000001e-07,2.448545,0.040684
8.700714480000001e-07,2.446678,0.040357
8.777711950000001e-07,2.444832,0.040032
8.85608438e-07,2.443004,0.039709
8.935868920000001e-07,2.441196,0.039389
9.01710409e-07,2.439406,0.039071
9.099829820000001e-07,2.437635,0.038755
9.184087500000002e-07,2.435883,0.038441
9.269920100000001e-07,2.434148,0.038129
9.35737217e-07,2.431865,0.037815
9.446490000000001e-07,2.430171,0.037507
9.53732164e-07,2.428494,0.037201
9.629916990000002e-07,2.426835,0.036897
9.72432794e-07,2.425192,0.036595
9.820608420000001e-07,2.423567,0.036295
9.9188145e-07,2.421958,0.035997
1.00190045e-06,2.420366,0.0357
1.01212393e-06,2.41879,0.035405
1.0225582000000002e-06,2.41723,0.035113
1.03320984e-06,2.415686,0.034821
1.04408574e-06,2.414158,0.034532
1.05519303e-06,2.412646,0.034244
1.06653919e-06,2.411149,0.033958
1.0781320100000002e-06,2.409667,0.033673
1.0899796200000001e-06,2.408201,0.033391
1.1020905e-06,2.40675,0.033109
1.11447354e-06,2.405314,0.03283
1.12713801e-06,2.403893,0.032552
1.1400936200000003e-06,2.402487,0.032275
1.1533505200000001e-06,2.401095,0.032
1.1669193499999999e-06,2.399717,0.031727
1.1808112500000001e-06,2.398354,0.031455
1.1950378900000002e-06,2.397005,0.031184
1.20961152e-06,2.39567,0.030915
1.224545e-06,2.394349,0.030647
1.2398518099999999e-06,2.393042,0.030381
1.25554614e-06,2.391748,0.030116
1.2716428900000002e-06,2.390468,0.029852
1.28815773e-06,2.389202,0.02959
1.3051071700000002e-06,2.387949,0.029329
1.3225086e-06,2.386709,0.029069
1.34038034e-06,2.385482,0.028811
1.3587417100000001e-06,2.384269,0.028554
1.3776131300000001e-06,2.383068,0.028298
1.39701613e-06,2.381881,0.028043
1.4169735000000002e-06,2.380706,0.02779
1.43750935e-06,2.379544,0.027538
1.4586491900000002e-06,2.378394,0.027287
1.4804200800000003e-06,2.377257,0.027037
1.50285068e-06,2.376132,0.026788
1.5259714600000001e-06,2.375021,0.026541
1.54981477e-06,2.37392,0.026294
1.5744150000000001e-06,2.372833,0.026049
1.5998087900000002e-06,2.371757,0.025805
1.62603516e-06,2.370693,0.025561
1.65313575e-06,2.369642,0.025319
1.6811550000000001e-06,2.368602,0.025078
1.71014043e-06,2.367573,0.024838
1.7401429000000003e-06,2.366557,0.024599
1.7712168800000001e-06,2.365552,0.024361
