Repository: qpv-research-group/solcore5

<!-- ALL-CONTRIBUTORS-BADGE:START - Do not remove or modify this section -->
<!-- ALL-CONTRIBUTORS-BADGE:END -->

Solcore
=======

**Solcore** was born as a modular set of tools, written (almost) entirely in Python 3, to address some of the task we had to solve more. With time, however, it has evolved as a complete semiconductor solver able of modelling the optical and electrical properties of a wide range of solar cells, from quantum well devices to multi-junction solar cells.

File: solcore/future/material_data/sopra_nk/ZNSETE_TE/ZNSETE3.csv
wavelength[m],n,k
1.9680187500000001e-07,1.416431,2.535588
1.97193131e-07,1.428376,2.545485
1.9758594600000002e-07,1.440664,2.555389
1.9798032900000003e-07,1.453304,2.565287
1.9837629000000002e-07,1.466308,2.575171
1.9877383800000002e-07,1.479685,2.58503
1.99172982e-07,1.493447,2.594853
1.9957373200000002e-07,1.507605,2.604627
1.99976099e-07,1.522013,2.614679
2.00380091e-07,1.536993,2.624313
2.0078571900000002e-07,1.552399,2.633855
2.0119299200000002e-07,1.568243,2.643286
2.01601921e-07,1.584534,2.652591
2.02012515e-07,1.601282,2.661748
2.0242478600000003e-07,1.618494,2.670739
2.02838742e-07,1.63618,2.67954
2.0325439600000004e-07,1.654348,2.688129
2.03671756e-07,1.673003,2.696481
2.0409083300000003e-07,1.692151,2.70457
2.04511639e-07,1.711798,2.712368
2.04934184e-07,1.731945,2.719847
2.05358478e-07,1.752595,2.726977
2.05784533e-07,1.773749,2.733726
2.0621236e-07,1.795402,2.74006
2.06641969e-07,1.817554,2.745946
2.0707337200000002e-07,1.840195,2.751348
2.0750658000000002e-07,1.863318,2.756231
2.0794160400000002e-07,1.886913,2.760556
2.08378456e-07,1.910964,2.764287
2.0881714700000001e-07,1.935454,2.767384
2.0925769000000002e-07,1.960363,2.769809
2.09700095e-07,1.985666,2.771523
2.1014437500000002e-07,2.011337,2.772489
2.10590541e-07,2.037341,2.772667
2.11038606e-07,2.063648,2.772024
2.1148858200000001e-07,2.090215,2.770522
2.1194048100000003e-07,2.117,2.76813
2.1239431500000002e-07,2.143958,2.764816
2.12850097e-07,2.171035,2.760553
2.1330783900000002e-07,2.198182,2.755315
2.13767554e-07,2.225336,2.749084
2.14229255e-07,2.25244,2.741841
2.1469295500000002e-07,2.279431,2.733576
2.1515866600000003e-07,2.306243,2.72428
2.1562640200000003e-07,2.332809,2.713954
2.1609617700000004e-07,2.359059,2.702601
2.1656800200000002e-07,2.384927,2.690232
2.17041893e-07,2.410344,2.676863
2.1751786200000003e-07,2.43524,2.662517
2.1799592300000003e-07,2.45955,2.647223
2.1847609e-07,2.483208,2.631015
2.1895837800000002e-07,2.506153,2.613935
2.1944279900000003e-07,2.528329,2.596026
2.1992936800000002e-07,2.549679,2.577344
2.2041810000000003e-07,2.570155,2.557941
2.2090900900000002e-07,2.589713,2.537879
2.21402109e-07,2.608313,2.517222
2.2189741600000002e-07,2.625924,2.496034
2.2239494400000004e-07,2.642517,2.474385
2.22894708e-07,2.658073,2.452344
2.2339672300000003e-07,2.672577,2.429984
2.23901005e-07,2.686021,2.407374
2.24407568e-07,2.698403,2.384582
2.24916429e-07,2.709726,2.361681
2.25427602e-07,2.720001,2.338735
2.25941105e-07,2.729045,2.316063
2.26456952e-07,2.737265,2.293224
2.2697516e-07,2.744493,2.270526
2.2749574500000002e-07,2.750757,2.248026
2.28018724e-07,2.756086,2.225775
2.2854411300000002e-07,2.760514,2.203822
2.2907192800000003e-07,2.764078,2.182209
2.2960218800000001e-07,2.766815,2.160978
2.3013490700000002e-07,2.768765,2.140164
2.3067010500000002e-07,2.769968,2.1198
2.3120779700000002e-07,2.770466,2.099914
2.3174800200000003e-07,2.7703,2.08053
2.3229073800000003e-07,2.769511,2.061669
2.32836021e-07,2.768142,2.04335
2.33383871e-07,2.766233,2.025586
2.33934304e-07,2.763823,2.008389
2.34487341e-07,2.760952,1.991768
2.3504299800000001e-07,2.757658,1.975728
2.35601295e-07,2.753978,1.960275
2.3616225000000003e-07,2.749947,1.945408
2.3672588300000002e-07,2.7456,1.93113
2.37292213e-07,2.740968,1.917437
2.37861259e-07,2.736082,1.904325
2.38433041e-07,2.730973,1.891791
2.39007578e-07,2.725669,1.879829
2.3958489100000004e-07,2.720195,1.868431
2.4016500000000003e-07,2.714578,1.857591
2.40747925e-07,2.70884,1.847299
2.4133368600000003e-07,2.703005,1.837547
2.4192230500000004e-07,2.697092,1.828325
2.42513802e-07,2.691123,1.819625
2.4310819900000004e-07,2.685113,1.811436
2.43705516e-07,2.679082,1.803747
2.44305776e-07,2.673045,1.79655
2.44909e-07,2.667017,1.789833
2.4551521000000003e-07,2.661012,1.783588
2.46124429e-07,2.655043,1.777804
2.46736679e-07,2.649122,1.772471
2.47351983e-07,2.64326,1.767581
2.47970363e-07,2.637469,1.763123
2.4859184200000004e-07,2.631756,1.759091
2.49216445e-07,2.626133,1.755474
2.49844194e-07,2.620607,1.752266
2.50475114e-07,2.615187,1.749459
2.5110922800000004e-07,2.609881,1.747046
2.5174656100000003e-07,2.604695,1.74502
2.52387137e-07,2.599636,1.743375
2.53030982e-07,2.594712,1.742107
2.5367812000000004e-07,2.589929,1.741209
2.54328577e-07,2.585294,1.740678
2.54982378e-07,2.580812,1.74051
2.55639549e-07,2.576489,1.740701
2.5630011600000004e-07,2.572334,1.74125
2.56964106e-07,2.568352,1.742154
2.57631546e-07,2.56455,1.743412
2.58302461e-07,2.560935,1.745023
2.5897688e-07,2.557515,1.746987
2.5965483e-07,2.554299,1.749305
2.60336339e-07,2.551294,1.751979
2.61021434e-07,2.548511,1.755009
2.6171014500000003e-07,2.54596,1.758399
2.624025e-07,2.543653,1.762152
2.6309852800000003e-07,2.541602,1.766271
2.63798258e-07,2.539823,1.77076
2.6450172e-07,2.538329,1.775624
2.65208944e-07,2.53714,1.780867
2.6591996e-07,2.536274,1.786494
2.66634798e-07,2.535753,1.792511
2.6735349100000003e-07,2.535602,1.798922
2.6807606800000003e-07,2.535847,1.805731
2.6880256100000005e-07,2.536518,1.812943
2.6953300300000005e-07,2.537648,1.820559
2.7026742500000003e-07,2.539275,1.828581
2.71005861e-07,2.541439,1.837007
2.71748343e-07,2.544183,1.845834
2.7249490400000003e-07,2.547558,1.855056
2.7324557900000004e-07,2.551616,1.86466
2.74000401e-07,2.556415,1.87463
2.74759405e-07,2.562017,1.884945
2.75522625e-07,2.568489,1.895572
2.7629009800000003e-07,2.5759,1.906474
2.77061858e-07,2.584324,1.9176
2.77837941e-07,2.593837,1.928888
2.78618385e-07,2.604517,1.940262
2.79403225e-07,2.616438,1.951629
2.8019250000000004e-07,2.629675,1.96288
2.80986247e-07,2.644295,1.973881
2.81784503e-07,2.660351,1.984481
2.82587308e-07,2.677884,1.994502
2.833947e-07,2.696912,2.003746
2.8420671900000004e-07,2.717419,2.011992
2.8502340500000006e-07,2.739353,2.019003
2.8584479800000006e-07,2.762614,2.024533
2.86670939e-07,2.787051,2.028335
2.8750187e-07,2.812454,2.030176
2.88337631e-07,2.838554,2.029852
2.89178265e-07,2.86503,2.027203
2.90023816e-07,2.891511,2.022134
2.9087432600000003e-07,2.917602,2.01462
2.91729838e-07,2.942896,2.004725
2.92590398e-07,2.966992,1.992598
2.9345605e-07,2.989529,1.97847
2.9432684000000004e-07,3.010195,1.96265
2.9520281300000004e-07,3.028418,1.946286
2.9608401500000005e-07,3.044707,1.928225
2.96970494e-07,3.058654,1.909648
2.97862297e-07,3.070268,1.890964
2.9875947300000006e-07,3.079632,1.872559
2.9966207000000007e-07,3.086891,1.854783
3.00570136e-07,3.092241,1.837939
3.0148372400000003e-07,3.095913,1.822283
3.02402881e-07,3.09816,1.808017
3.03327661e-07,3.099248,1.795296
3.04258114e-07,3.099447,1.784231
3.0519429200000005e-07,3.099024,1.774892
3.0613625e-07,3.098236,1.767316
3.0708404e-07,3.097334,1.761512
3.0803771700000003e-07,3.096554,1.757465
3.0899733700000006e-07,3.096126,1.755139
3.09962953e-07,3.096267,1.754483
3.10934624e-07,3.097188,1.75543
3.11912406e-07,3.099094,1.757899
3.12896357e-07,3.102184,1.761794
3.13886535e-07,3.106656,1.767007
3.14883e-07,3.112707,1.773409
3.15885812e-07,3.12053,1.780852
3.16895032e-07,3.130319,1.789168
3.1791072100000004e-07,3.142263,1.798155
3.1893294200000004e-07,3.156546,1.807584
3.19961758e-07,3.17334,1.817186
3.20997233e-07,3.192795,1.826651
3.22039432e-07,3.215037,1.835626
3.2308842e-07,3.240147,1.843708
3.2414426500000006e-07,3.268153,1.850456
3.25207033e-07,3.299007,1.85539
3.26276793e-07,3.332582,1.85801
3.27353614e-07,3.368645,1.857806
3.28437566e-07,3.406861,1.85429
3.2952872100000003e-07,3.446782,1.847018
3.3062715e-07,3.487857,1.835622
3.3173292700000005e-07,3.529451,1.819836
3.32846124e-07,3.570865,1.799525
3.33966818e-07,3.611374,1.774694
3.35095085e-07,3.650255,1.745502
3.36231e-07,3.686839,1.712249
3.37374643e-07,3.720529,1.675366
3.38526092e-07,3.750847,1.63538
3.3968542800000003e-07,3.777433,1.592894
3.4085273200000005e-07,3.800065,1.54854
3.42028086e-07,3.81865,1.502951
3.43211575e-07,3.833217,1.456737
3.4440328100000003e-07,3.843895,1.410448
3.45603293e-07,3.850895,1.364575
3.4681169600000003e-07,3.854486,1.319529
3.48028579e-07,3.854974,1.275648
3.49254032e-07,3.852686,1.233192
3.50488145e-07,3.847954,1.192347
3.5173101100000005e-07,3.841101,1.153248
3.5298272300000006e-07,3.832436,1.115968
3.5424337500000004e-07,3.821542,1.080333
3.55513065e-07,3.810098,1.046768
3.5679188900000003e-07,3.797625,1.015023
3.58079946e-07,3.784332,0.985048
3.59377337e-07,3.770403,0.956778
3.6068416400000004e-07,3.755999,0.930138
3.62000529e-07,3.741257,0.905048
3.6332653900000006e-07,3.726296,0.881419
3.6466229800000006e-07,3.711217,0.859168
3.6600791500000004e-07,3.696103,0.838206
3.673635e-07,3.681027,0.818451
3.6872916400000003e-07,3.666047,0.799822
3.7010501900000006e-07,3.651211,0.782239
3.7149118e-07,3.63656,0.765629
3.7288776300000004e-07,3.622125,0.749922
3.7429488700000004e-07,3.607542,0.735162
3.75712671e-07,3.593589,0.721069
3.7714123600000004e-07,3.579907,0.707692
3.7858070600000007e-07,3.566374,0.695014
3.8003120700000003e-07,3.552952,0.682904
3.8149286600000003e-07,3.540125,0.671359
3.82965811e-07,3.527586,0.66033
3.8445017500000003e-07,3.515332,0.649774
3.8594609000000004e-07,3.503354,0.639653
3.87453692e-07,3.491645,0.629931
3.88973118e-07,3.480189,0.620574
3.90504508e-07,3.46897,0.611553
3.9204800400000003e-07,3.457965,0.60284
3.9360375000000003e-07,3.447146,0.594414
3.9517189300000005e-07,3.436476,0.58626
3.9675258000000004e-07,3.425906,0.578373
3.98345964e-07,3.415371,0.570769
3.99952198e-07,3.404784,0.563493
4.0157143700000004e-07,3.394025,0.556659
4.03203842e-07,3.382946,0.550512
4.0484957200000006e-07,3.371414,0.545588
4.06508791e-07,3.359597,0.543052
4.08181667e-07,3.349279,0.545023
4.09868368e-07,3.347359,0.552395
4.1156906700000003e-07,3.359682,0.549946
4.13283938e-07,3.364742,0.527934
4.15013159e-07,3.354571,0.507657
4.16756912e-07,3.340435,0.495009
4.1851538000000004e-07,3.327006,0.486771
4.2028875000000003e-07,3.314905,0.480705
4.22077213e-07,3.303959,0.475772
4.2388096200000006e-07,3.293933,0.471486
4.25700193e-07,3.284647,0.467605
4.27535108e-07,3.275966,0.463998
4.2938590900000004e-07,3.267798,0.460587
4.3125280400000006e-07,3.260074,0.457325
4.3313600500000004e-07,3.252743,0.45418
4.3503572400000006e-07,3.245766,0.451128
4.3695218100000003e-07,3.239112,0.448154
4.3888559700000005e-07,3.232757,0.445243
4.4083620000000005e-07,3.226681,0.442385
4.42804219e-07,3.220869,0.43957
4.4478988800000007e-07,3.215305,0.43679
4.4679344600000005e-07,3.209979,0.434039
4.48815136e-07,3.20488,0.431309
4.50855205e-07,3.199564,0.428669
4.52913904e-07,3.194746,0.425972
4.5499149100000004e-07,3.190275,0.423271
4.5708822600000005e-07,3.186,0.420568
4.592043750000001e-07,3.181498,0.417882
4.6134020900000004e-07,3.177614,0.415158
4.6349600500000005e-07,3.17391,0.412416
4.65672042e-07,3.170228,0.409677
4.67868609e-07,3.166866,0.406883
4.700859950000001e-07,3.163671,0.404054
4.7232450000000005e-07,3.160639,0.401186
4.74584426e-07,3.157767,0.398273
4.76866082e-07,3.155051,0.395308
4.79169783e-07,3.152487,0.392287
4.8149585e-07,3.150074,0.389203
4.838446100000001e-07,3.147806,0.38605
4.86216397e-07,3.145682,0.382822
4.88611552e-07,3.143698,0.379512
4.910304210000001e-07,3.14185,0.376112
4.93473358e-07,3.140136,0.372616
4.95940725e-07,3.138551,0.369016
4.9843289e-07,3.137093,0.365304
5.00950227e-07,3.135756,0.36147
5.034931220000001e-07,3.134537,0.357506
5.06061964e-07,3.133431,0.353403
5.08657154e-07,3.132433,0.349148
5.11279098e-07,3.131536,0.344732
5.13928213e-07,3.130736,0.340141
5.16604922e-07,3.130023,0.335364
5.1930966e-07,3.129389,0.330385
5.22042869e-07,3.128824,0.325188
5.24805e-07,3.128317,0.319759
5.27596516e-07,3.127851,0.314076
5.30417888e-07,3.127411,0.308122
5.33269597e-07,3.126974,0.301873
5.361521350000001e-07,3.126513,0.295306
5.390660060000001e-07,3.125993,0.288394
5.42011721e-07,3.125371,0.281112
5.449898080000001e-07,3.124588,0.273431
5.48000801e-07,3.123569,0.265324
5.5104525e-07,3.122208,0.25677
5.54123715e-07,3.120361,0.247763
5.5723677e-07,3.117821,0.238332
5.603850000000001e-07,3.114294,0.228581
5.63569006e-07,3.109352,0.218791
5.667894e-07,3.101812,0.210032
5.700468110000001e-07,3.092225,0.203467
5.73341879e-07,3.080911,0.203332
5.76675262e-07,3.075975,0.215293
5.80047632e-07,3.097882,0.22864
5.834596770000001e-07,3.132593,0.203397
5.86912101e-07,3.132991,0.158789
5.904056250000001e-07,3.113542,0.129125
5.93940988e-07,3.091554,0.11213
5.975189460000001e-07,3.07236,0.102133
6.01140273e-07,3.055558,0.095596
6.04805762e-07,3.040722,0.09097
6.08516227e-07,3.027428,0.087479
6.122725e-07,3.015347,0.084706
6.160754350000001e-07,3.004236,0.082412
6.19925906e-07,2.993918,0.080454
6.23824812e-07,2.984257,0.07874
6.2777307e-07,2.975151,0.077208
6.31771624e-07,2.966522,0.075817
6.358214430000001e-07,2.958306,0.074537
6.39923516e-07,2.950453,0.073346
6.44078864e-07,2.942923,0.07223
6.482885300000001e-07,2.935681,0.071174
6.52553586e-07,2.9287,0.070172
6.56875133e-07,2.921955,0.069213
6.612543e-07,2.915427,0.068294
6.65692249e-07,2.909097,0.067409
6.70190169e-07,2.902951,0.066554
6.74749286e-07,2.896975,0.065726
6.793708560000001e-07,2.891159,0.064923
6.84056173e-07,2.88549,0.064142
6.888065630000001e-07,2.879962,0.06338
6.936233920000001e-07,2.874565,0.062638
6.98508064e-07,2.869292,0.061912
7.034620220000001e-07,2.864136,0.061203
7.084867500000001e-07,2.859092,0.060508
7.135837770000001e-07,2.854154,0.059828
7.18754674e-07,2.849317,0.05916
7.240010590000001e-07,2.844577,0.058504
7.293245960000001e-07,2.839928,0.05786
7.34727e-07,2.835369,0.057228
7.402100380000001e-07,2.830895,0.056605
7.457755270000001e-07,2.826502,0.055993
7.51425341e-07,2.822188,0.05539
7.571614120000001e-07,2.81795,0.054796
7.629857310000001e-07,2.813785,0.054211
7.689003490000001e-07,2.809691,0.053634
7.74907383e-07,2.805665,0.053066
7.81009016e-07,2.801541,0.052501
7.872075000000001e-07,2.797649,0.051948
7.935051600000001e-07,2.793819,0.051402
7.999043950000001e-07,2.79005,0.050863
8.06407683e-07,2.78634,0.050331
8.13017582e-07,2.782686,0.049805
8.19736736e-07,2.779088,0.049286
8.26567875e-07,2.775057,0.048763
8.33513824e-07,2.771575,0.048257
8.405775000000001e-07,2.767744,0.047724
8.477619230000001e-07,2.764364,0.047229
8.55070216e-07,2.761033,0.046739
8.625056090000001e-07,2.75775,0.046254
8.700714480000001e-07,2.754513,0.045775
8.777711950000001e-07,2.751322,0.045301
8.85608438e-07,2.748175,0.044832
8.935868920000001e-07,2.745072,0.044367
9.01710409e-07,2.742013,0.043907
9.099829820000001e-07,2.738994,0.043452
9.184087500000002e-07,2.736017,0.043001
9.269920100000001e-07,2.733081,0.042555
9.35737217e-07,2.730184,0.042113
9.446490000000001e-07,2.727325,0.041675
9.53732164e-07,2.724505,0.041241
9.629916990000002e-07,2.721723,0.040811
9.72432794e-07,2.718977,0.040385
9.820608420000001e-07,2.716267,0.039963
9.9188145e-07,2.713593,0.039544
1.00190045e-06,2.710955,0.03913
1.01212393e-06,2.70835,0.038718
1.0225582000000002e-06,2.70578,0.038311
1.03320984e-06,2.703243,0.037907
1.04408574e-06,2.700739,0.037506
1.05519303e-06,2.698267,0.037108
1.06653919e-06,2.695827,0.036714
1.0781320100000002e-06,2.693419,0.036323
1.0899796200000001e-06,2.691041,0.035935
1.1020905e-06,2.688695,0.03555
1.11447354e-06,2.686378,0.035168
1.12713801e-06,2.684091,0.034789
1.1400936200000003e-06,2.681834,0.034413
1.1533505200000001e-06,2.679606,0.03404
1.1669193499999999e-06,2.677406,0.033669
1.1808112500000001e-06,2.675235,0.033302
1.1950378900000002e-06,2.673091,0.032936
1.20961152e-06,2.670975,0.032574
1.224545e-06,2.668886,0.032214
1.2398518099999999e-06,2.666824,0.031857
1.25554614e-06,2.664789,0.031502
1.2716428900000002e-06,2.66278,0.031149
1.28815773e-06,2.660797,0.030799
1.3051071700000002e-06,2.65884,0.030452
1.3225086e-06,2.656909,0.030106
1.34038034e-06,2.655002,0.029763
1.3587417100000001e-06,2.65312,0.029422
1.3776131300000001e-06,2.651263,0.029084
1.39701613e-06,2.649431,0.028747
1.4169735000000002e-06,2.647622,0.028413
1.43750935e-06,2.645838,0.02808
1.4586491900000002e-06,2.644077,0.02775
1.4804200800000003e-06,2.642339,0.027421
1.50285068e-06,2.640625,0.027095
1.5259714600000001e-06,2.638934,0.02677
1.54981477e-06,2.637266,0.026448
1.5744150000000001e-06,2.63562,0.026127
1.5998087900000002e-06,2.633997,0.025808
1.62603516e-06,2.632396,0.025491
1.65313575e-06,2.630816,0.025176
1.6811550000000001e-06,2.629259,0.024862
1.71014043e-06,2.627723,0.02455
1.7401429000000003e-06,2.626209,0.02424
1.7712168800000001e-06,2.624717,0.023931

File: solcore/future/material_data/sopra_nk/ZNSETE_TE/ZNSETE5.csv
wavelength[m],n,k
1.9680187500000001e-07,1.743654,2.674406
1.97193131e-07,1.765443,2.678533
1.9758594600000002e-07,1.787627,2.682158
1.9798032900000003e-07,1.810189,2.685249
1.9837629000000002e-07,1.833117,2.687776
1.9877383800000002e-07,1.856392,2.689708
1.99172982e-07,1.879993,2.691016
1.9957373200000002e-07,1.903902,2.691669
1.99976099e-07,1.928088,2.691638
2.00380091e-07,1.952527,2.690895
2.0078571900000002e-07,1.977185,2.689412
2.0119299200000002e-07,2.00203,2.687162
2.01601921e-07,2.027026,2.684122
2.02012515e-07,2.052134,2.680268
2.0242478600000003e-07,2.077311,2.67558
2.02838742e-07,2.102513,2.670042
2.0325439600000004e-07,2.127693,2.663637
2.03671756e-07,2.152804,2.656355
2.0409083300000003e-07,2.177794,2.648188
2.04511639e-07,2.202612,2.639131
2.04934184e-07,2.227203,2.629184
2.05358478e-07,2.251514,2.61835
2.05784533e-07,2.275493,2.606638
2.0621236e-07,2.299081,2.594061
2.06641969e-07,2.322228,2.580634
2.0707337200000002e-07,2.344878,2.566381
2.0750658000000002e-07,2.366981,2.551326
2.0794160400000002e-07,2.388486,2.5355
2.08378456e-07,2.409347,2.518937
2.0881714700000001e-07,2.429517,2.501676
2.0925769000000002e-07,2.448956,2.483758
2.09700095e-07,2.467625,2.465228
2.1014437500000002e-07,2.48549,2.446133
2.10590541e-07,2.502519,2.426526
2.11038606e-07,2.518687,2.406456
2.1148858200000001e-07,2.533972,2.38598
2.1194048100000003e-07,2.548356,2.365152
2.1239431500000002e-07,2.561828,2.344027
2.12850097e-07,2.574376,2.322662
2.1330783900000002e-07,2.586,2.301111
2.13767554e-07,2.596697,2.279433
2.14229255e-07,2.606473,2.257679
2.1469295500000002e-07,2.615336,2.235901
2.1515866600000003e-07,2.623299,2.214152
2.1562640200000003e-07,2.630375,2.192479
2.1609617700000004e-07,2.636584,2.170931
2.1656800200000002e-07,2.641947,2.149549
2.17041893e-07,2.646279,2.128641
2.1751786200000003e-07,2.650019,2.10772
2.1799592300000003e-07,2.65299,2.087081
2.1847609e-07,2.655221,2.066761
2.1895837800000002e-07,2.656742,2.046789
2.1944279900000003e-07,2.657585,2.027189
2.1992936800000002e-07,2.657782,2.007991
2.2041810000000003e-07,2.657364,1.989213
2.2090900900000002e-07,2.656365,1.970875
2.21402109e-07,2.654817,1.952995
2.2189741600000002e-07,2.652752,1.935586
2.2239494400000004e-07,2.650202,1.918661
2.22894708e-07,2.647199,1.902228
2.2339672300000003e-07,2.643774,1.886298
2.23901005e-07,2.639956,1.870874
2.24407568e-07,2.635774,1.855962
2.24916429e-07,2.631258,1.841565
2.25427602e-07,2.626434,1.827683
2.25941105e-07,2.621329,1.814317
2.26456952e-07,2.615968,1.801466
2.2697516e-07,2.610374,1.789126
2.2749574500000002e-07,2.604573,1.777297
2.28018724e-07,2.598585,1.765972
2.2854411300000002e-07,2.592432,1.755149
2.2907192800000003e-07,2.586133,1.744821
2.2960218800000001e-07,2.579707,1.734982
2.3013490700000002e-07,2.573174,1.725628
2.3067010500000002e-07,2.566549,1.716751
2.3120779700000002e-07,2.559849,1.708345
2.3174800200000003e-07,2.553089,1.700402
2.3229073800000003e-07,2.546284,1.692916
2.32836021e-07,2.539446,1.685879
2.33383871e-07,2.532589,1.679285
2.33934304e-07,2.525725,1.673126
2.34487341e-07,2.518865,1.667394
2.3504299800000001e-07,2.51202,1.662084
2.35601295e-07,2.5052,1.657188
2.3616225000000003e-07,2.498413,1.652699
2.3672588300000002e-07,2.491671,1.648612
2.37292213e-07,2.48498,1.644919
2.37861259e-07,2.478348,1.641616
2.38433041e-07,2.471784,1.638695
2.39007578e-07,2.465295,1.636153
2.3958489100000004e-07,2.458887,1.633983
2.4016500000000003e-07,2.452568,1.632181
2.40747925e-07,2.446343,1.630743
2.4133368600000003e-07,2.440219,1.629664
2.4192230500000004e-07,2.434202,1.628942
2.42513802e-07,2.428299,1.628571
2.4310819900000004e-07,2.422514,1.628551
2.43705516e-07,2.416853,1.628877
2.44305776e-07,2.411324,1.629549
2.44909e-07,2.405931,1.630563
2.4551521000000003e-07,2.400681,1.63192
2.46124429e-07,2.395581,1.633618
2.46736679e-07,2.390636,1.635657
2.47351983e-07,2.385853,1.638036
2.47970363e-07,2.381241,1.640756
2.4859184200000004e-07,2.376805,1.643818
2.49216445e-07,2.372556,1.647223
2.49844194e-07,2.3685,1.650972
2.50475114e-07,2.364649,1.655067
2.5110922800000004e-07,2.36101,1.659511
2.5174656100000003e-07,2.357597,1.664305
2.52387137e-07,2.35442,1.669453
2.53030982e-07,2.351492,1.674957
2.5367812000000004e-07,2.348828,1.680821
2.54328577e-07,2.346442,1.687048
2.54982378e-07,2.344352,1.693639
2.55639549e-07,2.342575,1.7006
2.5630011600000004e-07,2.341132,1.707931
2.56964106e-07,2.340044,1.715635
2.57631546e-07,2.339334,1.723714
2.58302461e-07,2.339028,1.732167
2.5897688e-07,2.339154,1.740995
2.5965483e-07,2.339741,1.750196
2.60336339e-07,2.340822,1.759764
2.61021434e-07,2.342431,1.769695
2.6171014500000003e-07,2.344607,1.77998
2.624025e-07,2.347388,1.790607
2.6309852800000003e-07,2.350817,1.80156
2.63798258e-07,2.354937,1.81282
2.6450172e-07,2.359796,1.824362
2.65208944e-07,2.365441,1.836154
2.6591996e-07,2.371921,1.848161
2.66634798e-07,2.379287,1.860338
2.6735349100000003e-07,2.387586,1.872632
2.6807606800000003e-07,2.396868,1.884984
2.6880256100000005e-07,2.407177,1.897322
2.6953300300000005e-07,2.418556,1.909566
2.7026742500000003e-07,2.431039,1.921626
2.71005861e-07,2.444655,1.933399
2.71748343e-07,2.459421,1.944775
2.7249490400000003e-07,2.475343,1.955632
2.7324557900000004e-07,2.492409,1.965839
2.74000401e-07,2.510591,1.975258
2.74759405e-07,2.529839,1.983748
2.75522625e-07,2.55008,1.991164
2.7629009800000003e-07,2.571212,1.997367
2.77061858e-07,2.593109,2.002225
2.77837941e-07,2.615615,2.005622
2.78618385e-07,2.638549,2.00746
2.79403225e-07,2.661708,2.007673
2.8019250000000004e-07,2.684868,2.006227
2.80986247e-07,2.707794,2.003127
2.81784503e-07,2.73025,1.998422
2.82587308e-07,2.752003,1.992206
2.833947e-07,2.772587,1.985482
2.8420671900000004e-07,2.792323,1.976713
2.8502340500000006e-07,2.810799,1.966958
2.8584479800000006e-07,2.8279,1.956454
2.86670939e-07,2.843557,1.945455
2.8750187e-07,2.857749,1.93422
2.88337631e-07,2.870499,1.92301
2.89178265e-07,2.881878,1.912069
2.90023816e-07,2.891993,1.901628
2.9087432600000003e-07,2.900987,1.891888
2.91729838e-07,2.909031,1.883024
2.92590398e-07,2.916319,1.87518
2.9345605e-07,2.92306,1.868463
2.9432684000000004e-07,2.929472,1.862952
2.9520281300000004e-07,2.935781,1.858688
2.9608401500000005e-07,2.942214,1.855685
2.96970494e-07,2.948996,1.853924
2.97862297e-07,2.956348,1.853356
2.9875947300000006e-07,2.964482,1.853907
2.9966207000000007e-07,2.973603,1.855474
3.00570136e-07,2.983902,1.857928
3.0148372400000003e-07,2.995558,1.861117
3.02402881e-07,3.008732,1.864861
3.03327661e-07,3.023567,1.868959
3.04258114e-07,3.040184,1.873186
3.0519429200000005e-07,3.058677,1.877293
3.0613625e-07,3.079111,1.881013
3.0708404e-07,3.101516,1.884062
3.0803771700000003e-07,3.125883,1.886138
3.0899733700000006e-07,3.152157,1.886933
3.09962953e-07,3.180242,1.886136
3.10934624e-07,3.209982,1.883439
3.11912406e-07,3.241174,1.878551
3.12896357e-07,3.273558,1.871204
3.13886535e-07,3.306828,1.861168
3.14883e-07,3.340628,1.848261
3.15885812e-07,3.374569,1.832358
3.16895032e-07,3.408239,1.813402
3.1791072100000004e-07,3.441213,1.791408
3.1893294200000004e-07,3.473073,1.766464
3.19961758e-07,3.503419,1.738733
3.20997233e-07,3.53189,1.708441
3.22039432e-07,3.558175,1.67587
3.2308842e-07,3.582016,1.641351
3.2414426500000006e-07,3.603225,1.605237
3.25207033e-07,3.621677,1.567904
3.26276793e-07,3.637316,1.529722
3.27353614e-07,3.650146,1.491054
3.28437566e-07,3.660223,1.452236
3.2952872100000003e-07,3.667651,1.413578
3.3062715e-07,3.67257,1.375353
3.3173292700000005e-07,3.675145,1.337793
3.32846124e-07,3.675562,1.301096
3.33966818e-07,3.674015,1.265416
3.35095085e-07,3.670703,1.230876
3.36231e-07,3.665821,1.197564
3.37374643e-07,3.659561,1.165542
3.38526092e-07,3.651373,1.13459
3.3968542800000003e-07,3.642897,1.105238
3.4085273200000005e-07,3.633548,1.077219
3.42028086e-07,3.623471,1.050515
3.43211575e-07,3.612795,1.025098
3.4440328100000003e-07,3.601636,1.00093
3.45603293e-07,3.590098,0.977967
3.4681169600000003e-07,3.578275,0.956162
3.48028579e-07,3.566247,0.935464
3.49254032e-07,3.554085,0.91582
3.50488145e-07,3.54185,0.897177
3.5173101100000005e-07,3.529598,0.879482
3.5298272300000006e-07,3.517374,0.862683
3.5424337500000004e-07,3.505218,0.846729
3.55513065e-07,3.493163,0.831571
3.5679188900000003e-07,3.481238,0.817161
3.58079946e-07,3.469467,0.803453
3.59377337e-07,3.45787,0.790405
3.6068416400000004e-07,3.446465,0.777974
3.62000529e-07,3.435263,0.766123
3.6332653900000006e-07,3.424276,0.754811
3.6466229800000006e-07,3.413512,0.744006
3.6600791500000004e-07,3.402978,0.733673
3.673635e-07,3.392279,0.723892
3.6872916400000003e-07,3.382203,0.714415
3.7010501900000006e-07,3.372365,0.70532
3.7149118e-07,3.362767,0.696582
3.7288776300000004e-07,3.353406,0.688175
3.7429488700000004e-07,3.34414,0.680115
3.75712671e-07,3.335245,0.672302
3.7714123600000004e-07,3.326257,0.664746
3.7858070600000007e-07,3.317822,0.65744
3.8003120700000003e-07,3.30961,0.650357
3.8149286600000003e-07,3.301615,0.643479
3.82965811e-07,3.293831,0.63679
3.8445017500000003e-07,3.286251,0.630272
3.8594609000000004e-07,3.278867,0.623909
3.87453692e-07,3.271671,0.617686
3.88973118e-07,3.264652,0.611589
3.90504508e-07,3.257799,0.605605
3.9204800400000003e-07,3.251099,0.599721
3.9360375000000003e-07,3.244534,0.593925
3.9517189300000005e-07,3.238088,0.588208
3.9675258000000004e-07,3.231736,0.582563
3.98345964e-07,3.22545,0.576986
3.99952198e-07,3.219193,0.571477
4.0157143700000004e-07,3.212919,0.566049
4.03203842e-07,3.206567,0.560727
4.0484957200000006e-07,3.200057,0.555565
4.06508791e-07,3.193282,0.550668
4.08181667e-07,3.186105,0.54624
4.09868368e-07,3.178382,0.542683
4.1156906700000003e-07,3.170071,0.540811
4.13283938e-07,3.16176,0.542213
4.15013159e-07,3.155926,0.550042
4.16756912e-07,3.162741,0.560527
4.1851538000000004e-07,3.183723,0.556979
4.2028875000000003e-07,3.194477,0.53266
4.22077213e-07,3.187241,0.509894
4.2388096200000006e-07,3.17542,0.495967
4.25700193e-07,3.16399,0.487299
4.27535108e-07,3.153916,0.481316
4.2938590900000004e-07,3.1451,0.476733
4.3125280400000006e-07,3.137148,0.472953
4.3313600500000004e-07,3.130153,0.469599
4.3503572400000006e-07,3.123809,0.466525
4.3695218100000003e-07,3.118003,0.463631
4.3888559700000005e-07,3.112652,0.460853
4.4083620000000005e-07,3.107695,0.458151
4.42804219e-07,3.103084,0.455499
4.4478988800000007e-07,3.098783,0.452875
4.4679344600000005e-07,3.094762,0.450265
4.48815136e-07,3.091,0.447658
4.50855205e-07,3.087477,0.445043
4.52913904e-07,3.084178,0.442413
4.5499149100000004e-07,3.081089,0.43976
4.5708822600000005e-07,3.0782,0.437077
4.592043750000001e-07,3.0755,0.434359
4.6134020900000004e-07,3.072982,0.431599
4.6349600500000005e-07,3.070638,0.428792
4.65672042e-07,3.068462,0.425932
4.67868609e-07,3.066446,0.423013
4.700859950000001e-07,3.064586,0.42003
4.7232450000000005e-07,3.062878,0.416976
4.74584426e-07,3.061315,0.413847
4.76866082e-07,3.059746,0.410645
4.79169783e-07,3.058465,0.407344
4.8149585e-07,3.057317,0.403948
4.838446100000001e-07,3.056297,0.40045
4.86216397e-07,3.05496,0.396874
4.88611552e-07,3.054196,0.393148
4.910304210000001e-07,3.053545,0.389298
4.93473358e-07,3.053004,0.385314
4.95940725e-07,3.052566,0.381188
4.9843289e-07,3.052227,0.376909
5.00950227e-07,3.051981,0.372467
5.034931220000001e-07,3.051821,0.367851
5.06061964e-07,3.051738,0.36305
5.08657154e-07,3.051724,0.358051
5.11279098e-07,3.051769,0.352839
5.13928213e-07,3.051862,0.3474
5.16604922e-07,3.051987,0.341718
5.1930966e-07,3.052129,0.335775
5.22042869e-07,3.052266,0.329552
5.24805e-07,3.052375,0.323031
5.27596516e-07,3.052424,0.316188
5.30417888e-07,3.052374,0.309002
5.33269597e-07,3.052176,0.30145
5.361521350000001e-07,3.051767,0.293511
5.390660060000001e-07,3.051062,0.285168
5.42011721e-07,3.049949,0.276411
5.449898080000001e-07,3.048275,0.267254
5.48000801e-07,3.045829,0.257749
5.5104525e-07,3.042315,0.248034
5.54123715e-07,3.036678,0.238753
5.5723677e-07,3.029568,0.230099
5.603850000000001e-07,3.019915,0.223949
5.63569006e-07,3.008215,0.223811
5.667894e-07,3.000047,0.235435
5.700468110000001e-07,3.013516,0.25689
5.73341879e-07,3.057545,0.25345
5.76675262e-07,3.083711,0.206815
5.80047632e-07,3.073566,0.161653
5.834596770000001e-07,3.051503,0.133775
5.86912101e-07,3.029381,0.117296
5.904056250000001e-07,3.009083,0.106785
5.93940988e-07,2.991828,0.099836
5.975189460000001e-07,2.976547,0.094824
6.01140273e-07,2.962838,0.091005
6.04805762e-07,2.950385,0.087964
6.08516227e-07,2.938946,0.085454
6.122725e-07,2.928342,0.08332
6.160754350000001e-07,2.918435,0.081463
6.19925906e-07,2.909118,0.079814
6.23824812e-07,2.900309,0.078327
6.2777307e-07,2.891941,0.076967
6.31771624e-07,2.883961,0.075711
6.358214430000001e-07,2.876325,0.07454
6.39923516e-07,2.868996,0.073439
6.44078864e-07,2.861944,0.072398
6.482885300000001e-07,2.855143,0.071408
6.52553586e-07,2.848572,0.070462
6.56875133e-07,2.842211,0.069554
6.612543e-07,2.836044,0.06868
6.65692249e-07,2.830057,0.067837
6.70190169e-07,2.824237,0.06702
6.74749286e-07,2.818573,0.066228
6.793708560000001e-07,2.813055,0.065459
6.84056173e-07,2.807675,0.064709
6.888065630000001e-07,2.802424,0.063978
6.936233920000001e-07,2.797295,0.063264
6.98508064e-07,2.792282,0.062566
7.034620220000001e-07,2.787378,0.061882
7.084867500000001e-07,2.782579,0.061213
7.135837770000001e-07,2.77788,0.060556
7.18754674e-07,2.773276,0.059912
7.240010590000001e-07,2.768763,0.059279
7.293245960000001e-07,2.764338,0.058657
7.34727e-07,2.759995,0.058045
7.402100380000001e-07,2.755733,0.057443
7.457755270000001e-07,2.751549,0.056851
7.51425341e-07,2.747439,0.056267
7.571614120000001e-07,2.743401,0.055692
7.629857310000001e-07,2.739433,0.055125
7.689003490000001e-07,2.735531,0.054566
7.74907383e-07,2.731695,0.054015
7.81009016e-07,2.727921,0.053471
7.872075000000001e-07,2.724209,0.052934
7.935051600000001e-07,2.720555,0.052404
7.999043950000001e-07,2.716959,0.05188
8.06407683e-07,2.713419,0.051363
8.13017582e-07,2.709933,0.050851
8.19736736e-07,2.706501,0.050346
8.26567875e-07,2.703119,0.049847
8.33513824e-07,2.699788,0.049353
8.405775000000001e-07,2.696094,0.048828
8.477619230000001e-07,2.692861,0.048345
8.55070216e-07,2.689674,0.047868
8.625056090000001e-07,2.686361,0.047392
8.700714480000001e-07,2.683268,0.046925
8.777711950000001e-07,2.680218,0.046462
8.85608438e-07,2.67721,0.046003
8.935868920000001e-07,2.674244,0.04555
9.01710409e-07,2.671319,0.0451
9.099829820000001e-07,2.668434,0.044655
9.184087500000002e-07,2.665587,0.044214
9.269920100000001e-07,2.66278,0.043778
9.35737217e-07,2.659498,0.043338
9.446490000000001e-07,2.656772,0.04291
9.53732164e-07,2.654082,0.042485
9.629916990000002e-07,2.651428,0.042064
9.72432794e-07,2.648808,0.041647
9.820608420000001e-07,2.646222,0.041233
9.9188145e-07,2.643671,0.040823
1.00190045e-06,2.641152,0.040416
1.01212393e-06,2.638666,0.040013
1.0225582000000002e-06,2.636212,0.039613
1.03320984e-06,2.63379,0.039216
1.04408574e-06,2.631398,0.038823
1.05519303e-06,2.629037,0.038432
1.06653919e-06,2.626707,0.038045
1.0781320100000002e-06,2.624406,0.037661
1.0899796200000001e-06,2.622134,0.037279
1.1020905e-06,2.619892,0.036901
1.11447354e-06,2.617677,0.036525
1.12713801e-06,2.615491,0.036152
1.1400936200000003e-06,2.613333,0.035782
1.1533505200000001e-06,2.611202,0.035414
1.1669193499999999e-06,2.609097,0.035049
1.1808112500000001e-06,2.60702,0.034687
1.1950378900000002e-06,2.604969,0.034327
1.20961152e-06,2.602944,0.03397
1.224545e-06,2.600944,0.033615
1.2398518099999999e-06,2.59897,0.033263
1.25554614e-06,2.597021,0.032913
1.2716428900000002e-06,2.595097,0.032565
1.28815773e-06,2.593197,0.03222
1.3051071700000002e-06,2.591322,0.031877
1.3225086e-06,2.58947,0.031535
1.34038034e-06,2.587642,0.031197
1.3587417100000001e-06,2.585838,0.03086
1.3776131300000001e-06,2.584057,0.030525
1.39701613e-06,2.582298,0.030193
1.4169735000000002e-06,2.580563,0.029862
1.43750935e-06,2.57885,0.029533
1.4586491900000002e-06,2.577159,0.029207
1.4804200800000003e-06,2.57549,0.028882
1.50285068e-06,2.573843,0.028559
1.5259714600000001e-06,2.572218,0.028238
1.54981477e-06,2.570614,0.027919
1.5744150000000001e-06,2.569032,0.027601
1.5998087900000002e-06,2.56747,0.027286
1.62603516e-06,2.56593,0.026972
1.65313575e-06,2.56441,0.026659
1.6811550000000001e-06,2.562911,0.026349
1.71014043e-06,2.561432,0.02604
1.7401429000000003e-06,2.559973,0.025732
1.7712168800000001e-06,2.558534,0.025426
