Repository: qpv-research-group/solcore5

<!-- ALL-CONTRIBUTORS-BADGE:START - Do not remove or modify this section -->
<!-- ALL-CONTRIBUTORS-BADGE:END -->

Solcore
=======

**Solcore** was born as a modular set of tools, written (almost) entirely in Python 3, to address some of the task we had to solve more. With time, however, it has evolved as a complete semiconductor solver able of modelling the optical and electrical properties of a wide range of solar cells, from quantum well devices to multi-junction solar cells.

Please, visit [Solcore\'s Documentation](http://docs.solcore.solar), the [Tutorial](docs/source/Examples/tutorial.rst) for a step-by-step example of how to use *Solcore* to model a solar cell and also check the [Examples folder](examples) for more specific information and examples of usage.

File: solcore/future/material_data/sopra_nk/7059.csv
wavelength[m],n,k
2.5000000000000004e-07,1.600554,0.0
2.6e-07,1.598573,0.0
2.7e-07,1.594827,0.0
2.8e-07,1.589698,0.0
2.9000000000000003e-07,1.580481,0.0
3.0000000000000004e-07,1.57886,0.0
3.1e-07,1.573996,0.0
3.2e-07,1.570455,0.0
3.3e-07,1.567529,0.0
3.4000000000000003e-07,1.565412,0.0
3.5000000000000004e-07,1.562746,0.0
3.6000000000000005e-07,1.560887,0.0
3.7e-07,1.55766,0.0
3.8e-07,1.556334,0.0
3.9e-07,1.554327,0.0
4.0000000000000003e-07,1.553069,0.0
4.1000000000000004e-07,1.550919,0.0
4.2e-07,1.550192,0.0
4.3e-07,1.549295,0.0
4.4e-07,1.548726,0.0
4.5000000000000003e-07,1.547578,0.0
4.6000000000000004e-07,1.546176,0.0
4.7000000000000005e-07,1.545128,0.0
4.800000000000001e-07,1.544499,0.0
4.900000000000001e-07,1.544377,0.0
5.000000000000001e-07,1.543887,0.0
5.1e-07,1.542843,0.0
5.2e-07,1.541416,0.0
5.3e-07,1.541853,0.0
5.4e-07,1.541278,0.0
5.5e-07,1.540888,0.0
5.6e-07,1.541587,0.0
5.7e-07,1.541599,0.0
5.800000000000001e-07,1.540024,0.0
5.900000000000001e-07,1.539081,0.0
6.000000000000001e-07,1.539439,0.0
6.100000000000001e-07,1.537805,0.0
6.2e-07,1.537365,0.0
6.3e-07,1.536842,0.0
6.4e-07,1.535643,0.0
6.5e-07,1.535242,0.0
6.6e-07,1.53533,0.0
6.7e-07,1.53487,0.0
6.800000000000001e-07,1.534056,0.0
6.900000000000001e-07,1.533884,0.0
7.000000000000001e-07,1.533791,0.0
7.100000000000001e-07,1.532683,0.0
7.200000000000001e-07,1.533638,0.0
7.3e-07,1.533646,0.0
7.4e-07,1.532032,0.0
7.5e-07,1.531743,0.0
7.6e-07,1.532456,0.0
7.7e-07,1.531269,0.0
7.8e-07,1.531927,0.0
7.900000000000001e-07,1.532355,0.0
8.000000000000001e-07,1.531374,0.0
8.100000000000001e-07,1.530895,0.0
8.200000000000001e-07,1.529314,0.0
8.300000000000001e-07,1.529998,0.0
8.4e-07,1.53049,0.0
8.5e-07,1.532562,0.0

File: solcore/future/material_data/sopra_nk/AG.csv
wavelength[m],n,k
1.87856335e-07,0.995,1.13
1.8929035300000003e-07,1.00425,1.149375
1.9074643300000002e-07,1.012,1.16
1.9222508700000001e-07,1.0195,1.168125
1.93726846e-07,1.028,1.18
1.95252254e-07,1.0375,1.194375
1.9680187500000001e-07,1.048,1.21
1.9837629000000002e-07,1.059625,1.225625
1.99976099e-07,1.072,1.24
2.01601921e-07,1.084812,1.25125
2.0325439600000004e-07,1.098,1.26
2.04934184e-07,1.111625,1.265625
2.06641969e-07,1.125,1.27
2.08378456e-07,1.137188,1.275
2.1014437500000002e-07,1.149,1.28
2.1194048100000003e-07,1.161438,1.285312
2.13767554e-07,1.173,1.29
2.1562640200000003e-07,1.181875,1.292813
2.1751786200000003e-07,1.19,1.295
2.1944279900000003e-07,1.199125,1.2975
2.21402109e-07,1.208,1.3
2.2339672300000003e-07,1.215688,1.3025
2.25427602e-07,1.223,1.305
2.2749574500000002e-07,1.230688,1.307187
2.2960218800000001e-07,1.238,1.31
2.3174800200000003e-07,1.244,1.314687
2.33934304e-07,1.25,1.32
2.3616225000000003e-07,1.257188,1.325
2.38433041e-07,1.265,1.33
2.40747925e-07,1.273437,1.335
2.4310819900000004e-07,1.282,1.34
2.4551521000000003e-07,1.289687,1.345625
2.47970363e-07,1.298,1.35
2.50475114e-07,1.308563,1.350625
2.53030982e-07,1.32,1.35
2.55639549e-07,1.331063,1.35
2.58302461e-07,1.343,1.35
2.61021434e-07,1.356938,1.35125
2.63798258e-07,1.372,1.35
2.66634798e-07,1.3875,1.34125
2.6953300300000005e-07,1.404,1.33
2.7249490400000003e-07,1.422312,1.321875
2.75522625e-07,1.441,1.31
2.78618385e-07,1.459188,1.288125
2.81784503e-07,1.476,1.26
2.8502340500000006e-07,1.490125,1.22875
2.88337631e-07,1.502,1.19
2.91729838e-07,1.513563,1.143
2.9520281300000004e-07,1.519,1.08
2.9875947300000006e-07,1.519375,0.988813
3.02402881e-07,1.496,0.882
3.0613625e-07,1.4325,0.761063
3.09962953e-07,1.323,0.647
3.13886535e-07,1.142062,0.550875
3.1791072100000004e-07,0.932,0.504
3.22039432e-07,0.719062,0.554375
3.26276793e-07,0.526,0.663
3.3062715e-07,0.388125,0.818563
3.35095085e-07,0.294,0.986
3.3968542800000003e-07,0.253313,1.120687
3.4440328100000003e-07,0.238,1.24
3.49254032e-07,0.221438,1.34525
3.5424337500000004e-07,0.209,1.44
3.59377337e-07,0.194813,1.53375
3.6466229800000006e-07,0.186,1.61
3.7010501900000006e-07,0.192063,1.641875
3.75712671e-07,0.2,1.67
3.8149286600000003e-07,0.198063,1.735
3.87453692e-07,0.192,1.81
3.9360375000000003e-07,0.182,1.87875
3.99952198e-07,0.173,1.95
4.06508791e-07,0.172625,2.029375
4.13283938e-07,0.173,2.11
4.2028875000000003e-07,0.166688,2.18625
4.27535108e-07,0.16,2.26
4.3503572400000006e-07,0.1585,2.329375
4.42804219e-07,0.157,2.4
4.50855205e-07,0.151063,2.47875
4.592043750000001e-07,0.144,2.56
4.67868609e-07,0.137313,2.64
4.76866082e-07,0.132,2.72
4.86216397e-07,0.13025,2.798125
4.95940725e-07,0.13,2.88
5.06061964e-07,0.129938,2.97375
5.16604922e-07,0.13,3.07
5.27596516e-07,0.130063,3.159375
5.390660060000001e-07,0.129,3.25
5.5104525e-07,0.124375,3.348125
5.63569006e-07,0.12,3.45
5.76675262e-07,0.119313,3.55375
5.904056250000001e-07,0.121,3.66
6.04805762e-07,0.1255,3.76625
6.19925906e-07,0.131,3.88
6.358214430000001e-07,0.136125,4.010625
6.52553586e-07,0.14,4.15
6.70190169e-07,0.140063,4.293125
6.888065630000001e-07,0.14,4.44
7.084867500000001e-07,0.144313,4.58625
7.293245960000001e-07,0.148,4.74
7.51425341e-07,0.145875,4.908125
7.74907383e-07,0.143,5.09
7.999043950000001e-07,0.142563,5.28875
8.26567875e-07,0.145,5.5
8.55070216e-07,0.151938,5.720624
8.85608438e-07,0.163,5.95
9.184087500000002e-07,0.179875,6.183125
9.53732164e-07,0.198,6.43
9.9188145e-07,0.212625,6.6975
1.03320984e-06,0.226,6.99
1.0781320100000002e-06,0.235375,7.31375
1.12713801e-06,0.251,7.67
1.1808112500000001e-06,0.287375,8.060625
1.2398518099999999e-06,0.329,8.49
1.3051071700000002e-06,0.36,8.95375
1.3776131300000001e-06,0.396,9.48
1.4586491900000002e-06,0.438563,10.11437
1.54981477e-06,0.514,10.8
1.65313575e-06,0.672625,11.445
1.7712168800000001e-06,0.844,12.2
1.90746433e-06,0.987875,13.155
2.0664196900000003e-06,1.064,14.4

File: solcore/future/material_data/sopra_nk/AL.csv
wavelength[m],n,k
1.8368175e-07,0.102,2.07
1.85052509e-07,0.104385,2.085002
1.8644388200000002e-07,0.106203,2.103344
1.87856335e-07,0.107628,2.124184
1.8929035300000003e-07,0.108835,2.146683
1.9074643300000002e-07,0.11,2.17
1.9222508700000001e-07,0.111298,2.193295
1.93726846e-07,0.112904,2.215727
1.95252254e-07,0.114761,2.237511
1.9680187500000001e-07,0.116812,2.258863
1.9837629000000002e-07,0.119,2.28
1.99976099e-07,0.121268,2.301136
2.01601921e-07,0.123559,2.322489
2.0325439600000004e-07,0.125816,2.344273
2.04934184e-07,0.127982,2.366705
2.06641969e-07,0.13,2.39
2.08378456e-07,0.131813,2.414375
2.1014437500000002e-07,0.134,2.44
2.1194048100000003e-07,0.136438,2.465625
2.13767554e-07,0.139,2.49
2.1562640200000003e-07,0.1415,2.509375
2.1751786200000003e-07,0.144,2.53
2.1944279900000003e-07,0.146438,2.559375
2.21402109e-07,0.149,2.59
2.2339672300000003e-07,0.151875,2.615
2.25427602e-07,0.155,2.64
2.2749574500000002e-07,0.1585,2.669375
2.2960218800000001e-07,0.162,2.7
2.3174800200000003e-07,0.164938,2.73
2.33934304e-07,0.168,2.76
2.3616225000000003e-07,0.171938,2.79
2.38433041e-07,0.176,2.82
2.40747925e-07,0.179563,2.85
2.4310819900000004e-07,0.183,2.88
2.4551521000000003e-07,0.1865,2.909375
2.47970363e-07,0.19,2.94
2.50475114e-07,0.193438,2.975
2.53030982e-07,0.197,3.01
2.55639549e-07,0.200938,3.039375
2.58302461e-07,0.205,3.07
2.61021434e-07,0.208875,3.109375
2.63798258e-07,0.213,3.15
2.66634798e-07,0.217875,3.185
2.6953300300000005e-07,0.223,3.22
2.7249490400000003e-07,0.227938,3.259375
2.75522625e-07,0.233,3.3
2.78618385e-07,0.238438,3.339375
2.81784503e-07,0.244,3.38
2.8502340500000006e-07,0.249438,3.425
2.88337631e-07,0.255,3.47
2.91729838e-07,0.260875,3.51
2.9520281300000004e-07,0.267,3.55
2.9875947300000006e-07,0.273375,3.59375
3.02402881e-07,0.28,3.64
3.0613625e-07,0.286813,3.689375
3.09962953e-07,0.294,3.74
3.13886535e-07,0.301875,3.789375
3.1791072100000004e-07,0.31,3.84
3.22039432e-07,0.317875,3.894375
3.26276793e-07,0.326,3.95
3.3062715e-07,0.33475,4.005
3.35095085e-07,0.344,4.06
3.3968542800000003e-07,0.353813,4.11375
3.4440328100000003e-07,0.364,4.17
3.49254032e-07,0.374375,4.23375
3.5424337500000004e-07,0.385,4.3
3.59377337e-07,0.39575,4.365
3.6466229800000006e-07,0.407,4.43
3.7010501900000006e-07,0.419125,4.49375
3.75712671e-07,0.432,4.56
3.8149286600000003e-07,0.445688,4.63375
3.87453692e-07,0.46,4.71
3.9360375000000003e-07,0.474688,4.784375
3.99952198e-07,0.49,4.86
4.06508791e-07,0.506188,4.938125
4.13283938e-07,0.523,5.02
4.2028875000000003e-07,0.540063,5.10875
4.27535108e-07,0.558,5.2
4.3503572400000006e-07,0.577313,5.29
4.42804219e-07,0.598,5.38
4.50855205e-07,0.620313,5.48
4.592043750000001e-07,0.644,5.58
4.67868609e-07,0.668625,5.69
4.76866082e-07,0.695,5.8
4.86216397e-07,0.72375,5.915
4.95940725e-07,0.755,6.03
5.06061964e-07,0.789,6.15
5.16604922e-07,0.826,6.28
5.27596516e-07,0.867,6.42
5.390660060000001e-07,0.912,6.55
5.5104525e-07,0.963,6.7
5.63569006e-07,1.02,6.85
5.76675262e-07,1.08,7.0
5.904056250000001e-07,1.15,7.15
6.04805762e-07,1.22,7.31
6.19925906e-07,1.3,7.48
6.358214430000001e-07,1.39,7.65
6.52553586e-07,1.49,7.82
6.70190169e-07,1.6,8.01
6.888065630000001e-07,1.74,8.21
7.084867500000001e-07,1.91,8.39
7.293245960000001e-07,2.14,8.57
7.51425341e-07,2.41,8.62
7.74907383e-07,2.63,8.6
7.999043950000001e-07,2.8,8.45
8.26567875e-07,2.74,8.31
8.55070216e-07,2.58,8.21
8.85608438e-07,2.24,8.21
9.184087500000002e-07,1.86,8.44
9.53732164e-07,1.47,8.95
9.9188145e-07,1.37,9.49
1.03320984e-06,1.26,10.0
1.0781320100000002e-06,1.21,10.6
1.12713801e-06,1.2,11.2
1.1808112500000001e-06,1.21,11.8
1.2398518099999999e-06,1.21,12.5
1.3051071700000002e-06,1.23,13.2
1.3776131300000001e-06,1.26,14.0
1.4586491900000002e-06,1.33,14.9
1.54981477e-06,1.44,16.0
1.65313575e-06,1.59,17.1
1.7712168800000001e-06,1.77,18.3
1.90746433e-06,1.99,19.8
2.0664196900000003e-06,2.27,21.4
2.25427602e-06,2.62,23.3
2.47970363e-06,3.07,25.6

File: solcore/future/material_data/sopra_nk/AL2O3.csv
wavelength[m],n,k
2.5000000000000004e-07,1.7331,0.0
2.75e-07,1.7163,0.0
3.0000000000000004e-07,1.7042,0.0
3.25e-07,1.6951,0.0
3.5000000000000004e-07,1.6881,0.0
3.75e-07,1.6825,0.0
4.0000000000000003e-07,1.678,0.0
4.25e-07,1.6743,0.0
4.5000000000000003e-07,1.6713,0.0
4.75e-07,1.6687,0.0
5.000000000000001e-07,1.6665,0.0
5.250000000000001e-07,1.6646,0.0
5.5e-07,1.6629,0.0
5.75e-07,1.6614,0.0
6.000000000000001e-07,1.6601,0.0
6.25e-07,1.659,0.0
6.5e-07,1.6579,0.0
6.75e-07,1.657,0.0
7.000000000000001e-07,1.6561,0.0
7.25e-07,1.6553,0.0
7.5e-07,1.6546,0.0
7.750000000000001e-07,1.6539,0.0
8.000000000000001e-07,1.6532,0.0
8.25e-07,1.6526,0.0
8.5e-07,1.652,0.0
8.750000000000001e-07,1.6515,0.0
9.000000000000001e-07,1.6509,0.0

File: solcore/future/material_data/sopra_nk/AL2O3P.csv
wavelength[m],n,k
2.06641969e-07,1.834,0.0
2.1014437500000002e-07,1.833664,0.0
2.13767554e-07,1.833552,0.0
2.1751786200000003e-07,1.833608,0.0
2.21402109e-07,1.833776,0.0
2.25427602e-07,1.834,0.0
2.2960218800000001e-07,1.834224,0.0
2.33934304e-07,1.834392,0.0
2.38433041e-07,1.834448,0.0
2.4310819900000004e-07,1.834336,0.0
2.47970363e-07,1.834,0.0
2.53030982e-07,1.833256,0.0
2.58302461e-07,1.832208,0.0
2.63798258e-07,1.830832,0.0
2.6953300300000005e-07,1.829104,0.0
2.75522625e-07,1.827,0.0
2.81784503e-07,1.823984,0.0
2.88337631e-07,1.820672,0.0
2.9520281300000004e-07,1.817168,0.0
3.02402881e-07,1.813576,0.0
3.09962953e-07,1.81,0.0
3.1791072100000004e-07,1.806992,0.0
3.26276793e-07,1.804096,0.0
3.35095085e-07,1.801304,0.0
3.4440328100000003e-07,1.798608,0.0
3.5424337500000004e-07,1.796,0.0
3.6466229800000006e-07,1.793408,0.0
3.75712671e-07,1.790904,0.0
3.87453692e-07,1.788496,0.0
3.99952198e-07,1.786192,0.0
4.13283938e-07,1.784,0.0
4.27535108e-07,1.782024,0.0
4.42804219e-07,1.780152,0.0
4.592043750000001e-07,1.778368,0.0
4.76866082e-07,1.776656,0.0
4.95940725e-07,1.775,0.0
5.16604922e-07,1.773352,0.0
5.390660060000001e-07,1.771736,0.0
5.63569006e-07,1.770144,0.0
5.904056250000001e-07,1.768568,0.0
6.19925906e-07,1.767,0.0
6.52553586e-07,1.7654,0.0
6.888065630000001e-07,1.7638,0.0
7.293245960000001e-07,1.7622,0.0
7.74907383e-07,1.7606,0.0
8.26567875e-07,1.759,0.0
8.85608438e-07,1.7574,0.0
9.53732164e-07,1.7558,0.0
1.03320984e-06,1.7542,0.0
1.12713801e-06,1.7526,0.0
1.2398518099999999e-06,1.751,0.0
1.3776131300000001e-06,1.749,0.0
1.54981477e-06,1.746,0.0
1.7712168800000001e-06,1.742,0.0
2.0664196900000003e-06,1.736,0.0
2.47970363e-06,1.726,0.0

File: solcore/future/material_data/sopra_nk/ALCU.csv
wavelength[m],n,k
2.5000000000000004e-07,0.156487,2.295574
2.55e-07,0.163833,2.313968
2.6e-07,0.169489,2.359777
2.65e-07,0.173898,2.421387
2.7e-07,0.177503,2.487185
2.75e-07,0.180418,2.537015
2.8e-07,0.18408,2.584888
2.85e-07,0.190636,2.639921
2.9000000000000003e-07,0.198064,2.69664
2.9500000000000003e-07,0.205186,2.752498
3.0000000000000004e-07,0.211614,2.807837
3.0500000000000004e-07,0.215789,2.861916
3.1e-07,0.220042,2.915433
3.15e-07,0.22647,2.968448
3.2e-07,0.234219,3.02213
3.25e-07,0.244185,3.078488
3.3e-07,0.25321,3.135056
3.35e-07,0.256589,3.189678
3.4000000000000003e-07,0.259859,3.243432
3.4500000000000003e-07,0.268986,3.296397
3.5000000000000004e-07,0.277974,3.349415
3.5500000000000004e-07,0.28022,3.404014
3.6000000000000005e-07,0.283517,3.458216
3.65e-07,0.296547,3.509495
3.7e-07,0.310043,3.561027
3.75e-07,0.315274,3.616131
3.8e-07,0.319313,3.671854
3.85e-07,0.326216,3.726072
3.9e-07,0.336304,3.77962
3.9500000000000003e-07,0.354278,3.83213
4.0000000000000003e-07,0.371052,3.885093
4.0500000000000004e-07,0.376196,3.939565
4.1000000000000004e-07,0.378449,3.99648
4.1500000000000005e-07,0.382388,4.059748
4.2e-07,0.390067,4.121498
4.25e-07,0.408473,4.171356
4.3e-07,0.427392,4.220753
4.35e-07,0.435067,4.281133
4.4e-07,0.44312,4.342093
4.4500000000000003e-07,0.463485,4.396205
4.5000000000000003e-07,0.483467,4.445996
4.5500000000000004e-07,0.490653,4.488146
4.6000000000000004e-07,0.496135,4.532772
4.6500000000000005e-07,0.508856,4.594168
4.7000000000000005e-07,0.522849,4.656487
4.75e-07,0.534813,4.704552
4.800000000000001e-07,0.545698,4.750657
4.85e-07,0.553639,4.803677
4.900000000000001e-07,0.563789,4.858696
4.95e-07,0.583779,4.913237
5.000000000000001e-07,0.604313,4.968865
5.05e-07,0.61602,5.0287
5.1e-07,0.626753,5.085599
5.15e-07,0.643463,5.130123
5.2e-07,0.659483,5.17227
5.250000000000001e-07,0.66871,5.221686
5.3e-07,0.676407,5.269992
5.350000000000001e-07,0.685166,5.309886
5.4e-07,0.696897,5.34778
5.450000000000001e-07,0.715984,5.387094
5.5e-07,0.7376,5.429519
5.550000000000001e-07,0.758894,5.480131
5.6e-07,0.778321,5.532201
5.65e-07,0.791122,5.578501
5.7e-07,0.804088,5.625605
5.75e-07,0.824633,5.678329
5.800000000000001e-07,0.846129,5.734722
5.85e-07,0.863396,5.796947
5.900000000000001e-07,0.879501,5.857492
5.95e-07,0.896496,5.908688
6.000000000000001e-07,0.912249,5.95317
6.05e-07,0.922501,5.989237
6.100000000000001e-07,0.935688,6.02224
6.15e-07,0.961408,6.055367
6.2e-07,0.991916,6.093397
6.25e-07,1.02419,6.147973
6.3e-07,1.053656,6.201692
6.350000000000001e-07,1.070788,6.235268
6.4e-07,1.087422,6.265997
6.450000000000001e-07,1.116477,6.307863
6.5e-07,1.145172,6.351516
6.550000000000001e-07,1.162157,6.391303
6.6e-07,1.176053,6.430112
6.650000000000001e-07,1.189321,6.469171
6.7e-07,1.209095,6.50781
6.75e-07,1.248713,6.545737
6.800000000000001e-07,1.292017,6.583038
6.85e-07,1.325103,6.619649
6.900000000000001e-07,1.354554,6.65572
6.95e-07,1.382236,6.690845
7.000000000000001e-07,1.408404,6.726626
7.05e-07,1.432585,6.766716
7.100000000000001e-07,1.458822,6.804561
7.15e-07,1.492139,6.83351
7.200000000000001e-07,1.529111,6.8575
7.25e-07,1.569096,6.876251
7.3e-07,1.608771,6.895767
7.350000000000001e-07,1.642775,6.924725
7.4e-07,1.676585,6.95482
7.450000000000001e-07,1.714285,6.980029
7.5e-07,1.75469,7.002186
7.550000000000001e-07,1.801329,7.021618
7.6e-07,1.844143,7.036818
7.650000000000001e-07,1.868354,7.045407
7.7e-07,1.891647,7.050321
7.750000000000001e-07,1.931045,7.054325
7.8e-07,1.97376,7.055557
7.85e-07,2.011793,7.053227
7.900000000000001e-07,2.047796,7.046875
7.95e-07,2.082997,7.035734
8.000000000000001e-07,2.113673,7.01993
8.05e-07,2.136357,6.996832
8.100000000000001e-07,2.15151,6.97394
8.15e-07,2.157922,6.963675
8.200000000000001e-07,2.157147,6.948639
8.25e-07,2.151296,6.909702
8.300000000000001e-07,2.137493,6.86447
8.35e-07,2.112098,6.826813
8.4e-07,2.079508,6.788807
8.450000000000001e-07,2.04494,6.741091
8.5e-07,2.002293,6.701838
8.550000000000001e-07,1.942751,6.693566
8.6e-07,1.879684,6.693874
8.650000000000001e-07,1.82532,6.680408
8.7e-07,1.774271,6.675537
8.750000000000001e-07,1.725275,6.709201
8.8e-07,1.678188,6.736331
8.850000000000001e-07,1.641538,6.712652
8.900000000000001e-07,1.588052,6.665723
8.95e-07,1.499407,6.605146
9.000000000000001e-07,1.357281,6.540522

File: solcore/future/material_data/sopra_nk/ALON.csv
wavelength[m],n,k
3.99952198e-07,1.812453,0.0
4.06508791e-07,1.811345,0.0
4.13283938e-07,1.810097,0.0
4.2028875000000003e-07,1.808736,0.0
4.27535108e-07,1.807286,0.0
4.3503572400000006e-07,1.805774,0.0
4.42804219e-07,1.804225,0.0
4.50855205e-07,1.802665,0.0
4.592043750000001e-07,1.80112,0.0
4.67868609e-07,1.799615,0.0
4.76866082e-07,1.798176,0.0
4.86216397e-07,1.796829,0.0
4.95940725e-07,1.795599,0.0
5.06061964e-07,1.794512,0.0
5.16604922e-07,1.793594,0.0
5.27596516e-07,1.792846,0.0
5.390660060000001e-07,1.792366,0.0
5.5104525e-07,1.792325,0.0
5.63569006e-07,1.792498,0.0
5.76675262e-07,1.792822,0.0
5.904056250000001e-07,1.792973,0.0
6.04805762e-07,1.792509,0.0
6.19925906e-07,1.791719,0.0
6.358214430000001e-07,1.790741,0.0
6.52553586e-07,1.789582,0.0
6.70190169e-07,1.78828,0.0
6.888065630000001e-07,1.786876,0.0
7.084867500000001e-07,1.785408,0.0
7.293245960000001e-07,1.783917,0.0
7.51425341e-07,1.782442,0.0
7.74907383e-07,1.781022,0.0
7.999043950000001e-07,1.779431,0.0
8.26567875e-07,1.778505,0.0
8.55070216e-07,1.779556,0.0
8.85608438e-07,1.780931,0.0
9.184087500000002e-07,1.781412,0.0
9.53732164e-07,1.780999,0.0
9.9188145e-07,1.778849,0.0
1.03320984e-06,1.776281,0.0
1.0781320100000002e-06,1.774516,0.0
1.12713801e-06,1.773011,0.0
1.1808112500000001e-06,1.77168,0.0
1.2398518099999999e-06,1.770373,0.0
1.3051071700000002e-06,1.768865,0.0
1.3776131300000001e-06,1.767294,0.0
1.4586491900000002e-06,1.765826,0.0
1.54981477e-06,1.764154,0.0
1.65313575e-06,1.761981,0.0
1.7712168800000001e-06,1.759444,0.0
1.90746433e-06,1.756723,0.0
2.0664196900000003e-06,1.753395,0.0
2.25427602e-06,1.749189,0.0
2.47970363e-06,1.743834,0.0

File: solcore/future/material_data/sopra_nk/ALSB.csv
wavelength[m],n,k
2.13767554e-07,1.0,2.4
2.1562640200000003e-07,1.0025,2.4075
2.1751786200000003e-07,1.01,2.42
2.1944279900000003e-07,1.0225,2.4375
2.21402109e-07,1.04,2.46
2.2339672300000003e-07,1.061875,2.48875
2.25427602e-07,1.09,2.52
2.2749574500000002e-07,1.1275,2.553125
2.2960218800000001e-07,1.17,2.58
2.3174800200000003e-07,1.216875,2.589375
2.33934304e-07,1.26,2.59
2.3616225000000003e-07,1.290625,2.585
2.38433041e-07,1.31,2.58
2.40747925e-07,1.31375,2.58125
2.4310819900000004e-07,1.31,2.59
2.4551521000000003e-07,1.305625,2.610625
2.47970363e-07,1.3,2.64
2.50475114e-07,1.29375,2.675625
2.53030982e-07,1.29,2.72
2.55639549e-07,1.2925,2.775625
2.58302461e-07,1.3,2.84
2.61021434e-07,1.3125,2.911875
2.63798258e-07,1.33,2.99
2.66634798e-07,1.3525,3.069999
2.6953300300000005e-07,1.38,3.16
2.7249490400000003e-07,1.409375,3.26625
2.75522625e-07,1.45,3.39
2.78618385e-07,1.50125,3.536251
2.81784503e-07,1.59,3.7
2.8502340500000006e-07,1.743751,3.895001
2.88337631e-07,1.96,4.07
2.91729838e-07,2.26875,4.181876
2.9520281300000004e-07,2.6,4.22
2.9875947300000006e-07,2.893123,4.1375
3.02402881e-07,3.15,4.0
3.0613625e-07,3.346249,3.860626
3.09962953e-07,3.5,3.71
3.13886535e-07,3.620625,3.551875
3.1791072100000004e-07,3.71,3.4
3.22039432e-07,3.765625,3.2725
3.26276793e-07,3.81,3.16
3.3062715e-07,3.874375,3.06
3.35095085e-07,3.93,2.97
3.3968542800000003e-07,3.953125,2.885625
3.4440328100000003e-07,3.96,2.81
3.49254032e-07,3.955625,2.743125
3.5424337500000004e-07,3.95,2.69
3.59377337e-07,3.94875,2.654375
3.6466229800000006e-07,3.97,2.64
3.7010501900000006e-07,4.033125,2.675625
3.75712671e-07,4.14,2.69
3.8149286600000003e-07,4.331875,2.605
3.87453692e-07,4.51,2.47
3.9360375000000003e-07,4.56625,2.290625
3.99952198e-07,4.57,2.12
4.06508791e-07,4.54,2.0175
4.13283938e-07,4.52,1.97
4.2028875000000003e-07,4.54875,2.035625
4.27535108e-07,4.66,2.06
4.3503572400000006e-07,4.985626,1.866874
4.42804219e-07,5.27,1.58
4.50855205e-07,5.23,1.238125
4.592043750000001e-07,5.08,0.92
4.67868609e-07,4.945625,0.744375
4.76866082e-07,4.81,0.63
4.86216397e-07,4.70375,0.535
4.95940725e-07,4.61,0.46
5.06061964e-07,4.520625,0.39
5.16604922e-07,4.44,0.33
5.27596516e-07,4.37125,0.29125
5.390660060000001e-07,4.31,0.24
5.5104525e-07,4.258749,0.119625
5.63569006e-07,4.2,0.01
5.76675262e-07,4.104775,-0.00625
5.904056250000001e-07,4.01,0.006
6.04805762e-07,3.950506,0.004813
6.19925906e-07,3.9036,0.004
6.358214430000001e-07,3.8573,0.003438
6.52553586e-07,3.8143,0.003
6.70190169e-07,3.7732,0.0025
6.888065630000001e-07,3.7343,0.002
7.084867500000001e-07,3.697456,0.001481
7.293245960000001e-07,3.6626,0.001
7.51425341e-07,3.62965,0.000594
7.74907383e-07,3.5985,0.0003
7.999043950000001e-07,3.569037,0.000213
8.26567875e-07,3.5412,0.0002
8.55070216e-07,3.514906,0.00015
8.85608438e-07,3.4901,0.0001
9.184087500000002e-07,3.466725,4.4e-05
9.53732164e-07,3.4447,0.0
9.9188145e-07,3.423944,6e-06
1.03320984e-06,3.4044,0.0
1.0781320100000002e-06,3.385994,0.0
1.12713801e-06,3.3687,0.0
1.1808112500000001e-06,3.352481,0.0
1.2398518099999999e-06,3.3373,0.0
1.3051071700000002e-06,3.323131,0.0
1.3776131300000001e-06,3.3099,0.0
1.4586491900000002e-06,3.297525,0.0
1.54981477e-06,3.286,0.0
1.65313575e-06,3.275312,0.0
1.7712168800000001e-06,3.2654,0.0
1.90746433e-06,3.2562,0.0
2.0664196900000003e-06,3.2477,0.0
2.25427602e-06,3.239875,0.0
2.47970363e-06,3.2327,0.0

File: solcore/future/material_data/sopra_nk/ALSI.csv
wavelength[m],n,k
2.5000000000000004e-07,0.169016,2.142445
2.55e-07,0.178619,2.195379
2.6e-07,0.188004,2.248202
2.65e-07,0.196991,2.300824
2.7e-07,0.205466,2.353186
2.75e-07,0.213396,2.40527
2.8e-07,0.220824,2.45709
2.85e-07,0.227853,2.508682
2.9000000000000003e-07,0.23462,2.560087
2.9500000000000003e-07,0.24127,2.611346
3.0000000000000004e-07,0.247937,2.662488
3.0500000000000004e-07,0.254727,2.713526
3.1e-07,0.261713,2.764464
3.15e-07,0.268934,2.815296
3.2e-07,0.276397,2.866014
3.25e-07,0.284087,2.916609
3.3e-07,0.291973,2.967079
3.35e-07,0.300017,3.017433
3.4000000000000003e-07,0.308181,3.067688
3.4500000000000003e-07,0.316434,3.117868
3.5000000000000004e-07,0.324751,3.167993
3.5500000000000004e-07,0.333121,3.218074
3.6000000000000005e-07,0.341545,3.268102
3.65e-07,0.350039,3.318045
3.7e-07,0.358636,3.36785
3.75e-07,0.367377,3.417453
3.8e-07,0.376308,3.466787
3.85e-07,0.385471,3.515804
3.9e-07,0.394889,3.564478
3.9500000000000003e-07,0.404561,3.612814
4.0000000000000003e-07,0.414459,3.660839
4.0500000000000004e-07,0.424532,3.708597
4.1000000000000004e-07,0.434725,3.756131
4.1500000000000005e-07,0.444987,3.803479
4.2e-07,0.455294,3.850659
4.25e-07,0.465649,3.897678
4.3e-07,0.476085,3.944528
4.35e-07,0.486651,3.991193
4.4e-07,0.497395,4.037653
4.4500000000000003e-07,0.508352,4.083889
4.5000000000000003e-07,0.519529,4.129887
4.5500000000000004e-07,0.530912,4.17564
4.6000000000000004e-07,0.542464,4.221161
4.6500000000000005e-07,0.554148,4.266489
4.7000000000000005e-07,0.565934,4.311681
4.75e-07,0.577811,4.356822
4.800000000000001e-07,0.589791,4.402006
4.85e-07,0.601901,4.447329
4.900000000000001e-07,0.614172,4.492874
4.95e-07,0.62663,4.5387
5.000000000000001e-07,0.639287,4.584831
5.05e-07,0.652142,4.63126
5.1e-07,0.665182,4.677944
5.15e-07,0.678398,4.724811
5.2e-07,0.691787,4.77177
5.250000000000001e-07,0.705354,4.818724
5.3e-07,0.719115,4.86558
5.350000000000001e-07,0.733084,4.912259
5.4e-07,0.74727,4.958702
5.450000000000001e-07,0.761672,5.004865
5.5e-07,0.776278,5.050716
5.550000000000001e-07,0.791067,5.096226
5.6e-07,0.806022,5.141365
5.65e-07,0.821136,5.186102
5.7e-07,0.836418,5.23041
5.75e-07,0.851906,5.274274
5.800000000000001e-07,0.867659,5.3177
5.85e-07,0.883758,5.360718
5.900000000000001e-07,0.900293,5.403384
5.95e-07,0.917349,5.44577
6.000000000000001e-07,0.934992,5.487955
6.05e-07,0.953251,5.530002
6.100000000000001e-07,0.972117,5.571944
6.15e-07,0.991538,5.613771
6.2e-07,1.01143,5.655422
6.25e-07,1.031692,5.696795
6.3e-07,1.052221,5.737759
6.350000000000001e-07,1.072942,5.778183
6.4e-07,1.093814,5.817966
6.450000000000001e-07,1.114846,5.857056
6.5e-07,1.136092,5.89546
6.550000000000001e-07,1.157635,5.93324
6.6e-07,1.179571,5.97049
6.650000000000001e-07,1.201989,6.007305
6.7e-07,1.224956,6.043753
6.75e-07,1.248516,6.079859
6.800000000000001e-07,1.27269,6.115597
6.85e-07,1.297489,6.150907
6.900000000000001e-07,1.322922,6.185701
6.95e-07,1.349002,6.219894
7.000000000000001e-07,1.37575,6.253403
7.05e-07,1.403192,6.28615
7.100000000000001e-07,1.431359,6.31805
7.15e-07,1.460282,6.348998
7.200000000000001e-07,1.489991,6.378851
7.25e-07,1.520505,6.407426
7.3e-07,1.551817,6.434502
7.350000000000001e-07,1.583881,6.459829
7.4e-07,1.616592,6.483149
7.450000000000001e-07,1.649784,6.50421
7.5e-07,1.683233,6.5228
7.550000000000001e-07,1.716679,6.538761
7.6e-07,1.749852,6.55201
7.650000000000001e-07,1.782503,6.562558
7.7e-07,1.814436,6.570518
7.750000000000001e-07,1.845524,6.576101
7.8e-07,1.875721,6.579605
7.85e-07,1.905071,6.581396
7.900000000000001e-07,1.933697,6.58188
7.95e-07,1.961796,6.581488
8.000000000000001e-07,1.989617,6.580659

File: solcore/future/material_data/sopra_nk/ALSITI.csv
wavelength[m],n,k
2.5000000000000004e-07,0.199391,2.147232
2.55e-07,0.207117,2.201599
2.6e-07,0.214793,2.25579
2.65e-07,0.222379,2.309652
2.7e-07,0.229853,2.363075
2.75e-07,0.237213,2.415993
2.8e-07,0.244478,2.468392
2.85e-07,0.25168,2.520297
2.9000000000000003e-07,0.258859,2.571754
2.9500000000000003e-07,0.266059,2.62282
3.0000000000000004e-07,0.273323,2.673544
3.0500000000000004e-07,0.28069,2.723962
3.1e-07,0.288198,2.774096
3.15e-07,0.295881,2.823957
3.2e-07,0.303767,2.87355
3.25e-07,0.311881,2.922886
3.3e-07,0.320241,2.971986
3.35e-07,0.328853,3.020882
3.4000000000000003e-07,0.337714,3.069618
3.4500000000000003e-07,0.346806,3.118241
3.5000000000000004e-07,0.356098,3.166794
3.5500000000000004e-07,0.365552,3.215307
3.6000000000000005e-07,0.375124,3.263795
3.65e-07,0.384779,3.312253
3.7e-07,0.394495,3.360662
3.75e-07,0.404273,3.40899
3.8e-07,0.414136,3.457197
3.85e-07,0.424126,3.505249
3.9e-07,0.434297,3.553113
3.9500000000000003e-07,0.444694,3.600774
4.0000000000000003e-07,0.455344,3.648229
4.0500000000000004e-07,0.466246,3.695487
4.1000000000000004e-07,0.477371,3.742567
4.1500000000000005e-07,0.488663,3.789487
4.2e-07,0.500063,3.836258
4.25e-07,0.51151,3.882877
4.3e-07,0.522967,3.929324
4.35e-07,0.534416,3.975567
4.4e-07,0.545865,4.021563
4.4500000000000003e-07,0.557341,4.067272
4.5000000000000003e-07,0.56888,4.112667
4.5500000000000004e-07,0.58052,4.157738
4.6000000000000004e-07,0.592296,4.202504
4.6500000000000005e-07,0.604236,4.247014
4.7000000000000005e-07,0.616357,4.291345
4.75e-07,0.628663,4.335599
4.800000000000001e-07,0.641146,4.379888
4.85e-07,0.653781,4.42432
4.900000000000001e-07,0.666531,4.468986
4.95e-07,0.679358,4.513943
5.000000000000001e-07,0.692228,4.559206
5.05e-07,0.705124,4.604743
5.1e-07,0.718057,4.65047
5.15e-07,0.731066,4.69627
5.2e-07,0.744218,4.741996
5.250000000000001e-07,0.75759,4.787501
5.3e-07,0.771263,4.832657
5.350000000000001e-07,0.785297,4.877376
5.4e-07,0.799732,4.921617
5.450000000000001e-07,0.814579,4.965394
5.5e-07,0.829825,5.008762
5.550000000000001e-07,0.845443,5.051797
5.6e-07,0.861401,5.094578
5.65e-07,0.877663,5.137167
5.7e-07,0.894195,5.179592
5.75e-07,0.910959,5.221845
5.800000000000001e-07,0.927918,5.263884
5.85e-07,0.945035,5.305641
5.900000000000001e-07,0.962282,5.347032
5.95e-07,0.979646,5.387985
6.000000000000001e-07,0.997137,5.428451
6.05e-07,1.014789,5.468426
6.100000000000001e-07,1.032657,5.507951
6.15e-07,1.050804,5.547106
6.2e-07,1.069298,5.585985
6.25e-07,1.088193,5.624676
6.3e-07,1.107527,5.663233
6.350000000000001e-07,1.127319,5.701663
6.4e-07,1.147566,5.739931
6.450000000000001e-07,1.168255,5.777967
6.5e-07,1.189358,5.815693
6.550000000000001e-07,1.210847,5.853025
6.6e-07,1.232699,5.889885
6.650000000000001e-07,1.254902,5.926202
6.7e-07,1.277459,5.961903
6.75e-07,1.30039,5.996912
6.800000000000001e-07,1.323727,6.031155
6.85e-07,1.34751,6.064575
6.900000000000001e-07,1.371774,6.097137
6.95e-07,1.396542,6.128841
7.000000000000001e-07,1.421819,6.159712
7.05e-07,1.447588,6.189781
7.100000000000001e-07,1.473816,6.219061
7.15e-07,1.50046,6.247518
7.200000000000001e-07,1.527471,6.275052
7.25e-07,1.554804,6.301501
7.3e-07,1.582418,6.326647
7.350000000000001e-07,1.610266,6.350242
7.4e-07,1.638293,6.372032
7.450000000000001e-07,1.666425,6.391783
7.5e-07,1.694567,6.409296
7.550000000000001e-07,1.722612,6.424421
7.6e-07,1.75045,6.437071
7.650000000000001e-07,1.777992,6.447233
7.7e-07,1.80518,6.454969
7.750000000000001e-07,1.831999,6.46043
7.8e-07,1.858473,6.463853
7.85e-07,1.884657,6.465551
7.900000000000001e-07,1.910623,6.4659
7.95e-07,1.936447,6.465326
8.000000000000001e-07,1.9622,6.464282

File: solcore/future/material_data/sopra_nk/ARACHI.csv
wavelength[m],n,k
2.5000000000000004e-07,1.650273,0.0
2.565e-07,1.625126,0.0
2.63e-07,1.605781,0.0
2.695e-07,1.591229,0.0
2.7600000000000004e-07,1.580641,0.0
2.825e-07,1.573333,0.0
2.89e-07,1.568738,0.0
2.955e-07,1.566386,0.0
3.0200000000000003e-07,1.565886,0.0
3.0850000000000004e-07,1.566912,0.0
3.15e-07,1.56919,0.0
3.215e-07,1.572493,0.0
3.28e-07,1.576631,0.0
3.3450000000000004e-07,1.581442,0.0
3.41e-07,1.586792,0.0
3.475e-07,1.592568,0.0
3.54e-07,1.598675,0.0
3.6050000000000003e-07,1.605033,0.0
3.6700000000000004e-07,1.611576,0.0
3.735e-07,1.618246,0.0
3.8e-07,1.624997,0.0
3.865e-07,1.631789,0.0
3.9300000000000004e-07,1.638589,0.0
3.9950000000000005e-07,1.64537,0.0
4.06e-07,1.652108,0.0
4.125e-07,1.658786,0.0
4.1900000000000003e-07,1.665387,0.0
4.2550000000000004e-07,1.671899,0.0
4.32e-07,1.678312,0.0
4.385e-07,1.684618,0.0
4.4500000000000003e-07,1.690811,0.0
4.5150000000000004e-07,1.696885,0.0
4.5800000000000005e-07,1.702838,0.0
4.645e-07,1.708667,0.0
4.71e-07,1.71437,0.0
4.775e-07,1.719947,0.0
4.84e-07,1.725398,0.0
4.905e-07,1.730722,0.0
4.970000000000001e-07,1.735921,0.0
5.035e-07,1.740996,0.0
5.1e-07,1.745949,0.0
5.165e-07,1.750781,0.0
5.23e-07,1.755495,0.0
5.295000000000001e-07,1.760092,0.0
5.36e-07,1.764575,0.0
5.425e-07,1.768947,0.0
5.490000000000001e-07,1.773209,0.0
5.555e-07,1.777364,0.0
5.620000000000001e-07,1.781415,0.0
5.685e-07,1.785365,0.0
5.75e-07,1.789215,0.0
5.815000000000001e-07,1.792969,0.0
5.88e-07,1.796628,0.0
5.945000000000001e-07,1.800197,0.0
6.01e-07,1.803676,0.0
6.075e-07,1.807068,0.0
6.140000000000001e-07,1.810376,0.0
6.205e-07,1.813602,0.0
6.27e-07,1.816749,0.0
6.335000000000001e-07,1.819818,0.0
6.4e-07,1.822812,0.0
6.465000000000001e-07,1.825733,0.0
6.53e-07,1.828583,0.0
6.595e-07,1.831363,0.0
6.660000000000001e-07,1.834077,0.0
6.725e-07,1.836726,0.0
6.790000000000001e-07,1.839311,0.0
6.855e-07,1.841835,0.0
6.92e-07,1.8443,0.0
6.985000000000001e-07,1.846706,0.0
7.05e-07,1.849056,0.0
7.115000000000001e-07,1.851352,0.0
7.18e-07,1.853594,0.0
7.245e-07,1.855784,0.0
7.310000000000001e-07,1.857925,0.0
7.375e-07,1.860016,0.0
7.440000000000001e-07,1.862061,0.0
7.505000000000001e-07,1.864058,0.0
7.57e-07,1.866012,0.0
7.635000000000001e-07,1.867922,0.0
7.7e-07,1.869789,0.0
7.765e-07,1.871615,0.0
7.830000000000001e-07,1.873402,0.0
7.895e-07,1.875149,0.0
7.960000000000001e-07,1.876858,0.0
8.025e-07,1.878531,0.0
8.09e-07,1.880168,0.0
8.155000000000001e-07,1.88177,0.0
8.22e-07,1.883338,0.0
8.285000000000001e-07,1.884873,0.0
8.35e-07,1.886376,0.0
8.415e-07,1.887847,0.0
8.480000000000001e-07,1.889288,0.0
8.545e-07,1.8907,0.0
8.610000000000001e-07,1.892082,0.0
8.675000000000001e-07,1.893437,0.0
8.74e-07,1.894764,0.0
8.805000000000001e-07,1.896064,0.0
8.87e-07,1.897339,0.0
8.935000000000001e-07,1.898588,0.0
9.000000000000001e-07,1.899812,0.0

File: solcore/future/material_data/sopra_nk/ASI.csv
wavelength[m],n,k
2.4000000000000003e-07,1.6844,3.3312
2.42e-07,1.7317,3.357
2.44e-07,1.7801,3.3777
2.46e-07,1.8318,3.4067
2.48e-07,1.8774,3.4219
2.5000000000000004e-07,1.9236,3.4458
2.5200000000000003e-07,1.9717,3.4721
2.54e-07,2.01,3.4965
2.56e-07,2.061,3.5225
2.58e-07,2.1072,3.5382
2.6e-07,2.1631,3.5597
2.62e-07,2.2099,3.5831
2.6400000000000003e-07,2.2571,3.5991
2.66e-07,2.3094,3.6191
2.68e-07,2.3627,3.6328
2.7e-07,2.4148,3.6511
2.72e-07,2.4636,3.66
2.74e-07,2.5163,3.6755
2.7600000000000004e-07,2.5723,3.6899
2.7800000000000003e-07,2.6313,3.7061
2.8e-07,2.6816,3.7121
2.82e-07,2.7391,3.722
2.84e-07,2.7993,3.7303
2.86e-07,2.8529,3.7364
2.8800000000000004e-07,2.913,3.7387
2.9000000000000003e-07,2.9684,3.7439
2.92e-07,3.0269,3.7474
2.94e-07,3.0826,3.746
2.96e-07,3.1419,3.7466
2.98e-07,3.2032,3.7444
3.0000000000000004e-07,3.2614,3.7385
3.0200000000000003e-07,3.323681,3.733288
3.04e-07,3.3831,3.7265
3.06e-07,3.440919,3.718062
3.08e-07,3.4984,3.7079
3.1e-07,3.558175,3.695819
3.1200000000000004e-07,3.6174,3.6821
3.1400000000000003e-07,3.673425,3.666893
3.16e-07,3.7283,3.6504
3.18e-07,3.783206,3.633244
3.2e-07,3.8381,3.6143
3.22e-07,3.89345,3.592156
3.2400000000000004e-07,3.9489,3.5683
3.2600000000000003e-07,4.005306,3.543831
3.28e-07,4.0595,3.5185
3.3e-07,4.106369,3.492862
3.32e-07,4.1526,3.4656
3.34e-07,4.20565,3.4355
3.3600000000000004e-07,4.2581,3.4028
3.3800000000000004e-07,4.303544,3.366
3.4000000000000003e-07,4.3464,3.3291
3.42e-07,4.389093,3.2972
3.44e-07,4.4312,3.2655
3.46e-07,4.473431,3.230169
3.4800000000000005e-07,4.5148,3.1934
3.5000000000000004e-07,4.5545,3.156306
3.5200000000000003e-07,4.5927,3.1183
3.54e-07,4.629331,3.078887
3.56e-07,4.6643,3.0389
3.58e-07,4.697343,2.999362
3.6000000000000005e-07,4.7289,2.9592
3.6200000000000004e-07,4.759543,2.917107
3.6400000000000003e-07,4.7886,2.8748
3.66e-07,4.815194,2.83415
3.68e-07,4.8405,2.7934
3.7e-07,4.865825,2.750762
3.7200000000000005e-07,4.8899,2.7082
3.7400000000000004e-07,4.911638,2.6675
3.7600000000000003e-07,4.9318,2.6274
3.78e-07,4.9506,2.587387
3.8e-07,4.9686,2.547
3.82e-07,4.986969,2.505019
3.8400000000000005e-07,5.0041,2.4632
3.8600000000000004e-07,5.018118,2.423456
3.8800000000000003e-07,5.031,2.3841
3.9e-07,5.044625,2.343444
3.92e-07,5.0574,2.3034
3.94e-07,5.067994,2.265987
3.96e-07,5.0775,2.2292
3.9800000000000004e-07,5.086925,2.191044
4.0000000000000003e-07,5.0952,2.1535
4.02e-07,5.101275,2.118319
4.04e-07,5.1061,2.0842
4.06e-07,5.10995,2.050581
4.08e-07,5.1138,2.017
4.1000000000000004e-07,5.119087,1.982469
4.1200000000000004e-07,5.1247,1.948
4.1400000000000003e-07,5.130463,1.914462
4.16e-07,5.135,1.8813
4.18e-07,5.137238,1.848312
4.2e-07,5.1361,1.8153
4.2200000000000005e-07,5.159863,1.797726
4.2400000000000004e-07,5.175486,1.776019
4.2600000000000003e-07,5.184026,1.750789
4.28e-07,5.186545,1.722646
4.3e-07,5.1841,1.6922
4.32e-07,5.177752,1.660062
4.3400000000000005e-07,5.168558,1.626843
4.3600000000000004e-07,5.157578,1.593153
4.3800000000000003e-07,5.145873,1.559602
4.4e-07,5.1345,1.5268
4.42e-07,5.130103,1.498533
4.44e-07,5.126761,1.471442
4.4600000000000005e-07,5.124138,1.445345
4.4800000000000004e-07,5.121897,1.420059
4.5000000000000003e-07,5.1197,1.3954
4.52e-07,5.115793,1.370516
4.54e-07,5.111613,1.34606
4.56e-07,5.107175,1.322016
4.5800000000000005e-07,5.102498,1.298368
4.6000000000000004e-07,5.0976,1.2751
4.6200000000000003e-07,5.092552,1.252055
4.64e-07,5.087304,1.229394
4.66e-07,5.08186,1.207134
4.68e-07,5.076224,1.185297
4.7000000000000005e-07,5.0704,1.1639
4.7200000000000004e-07,5.064255,1.143098
4.7400000000000004e-07,5.057963,1.122741
4.7600000000000003e-07,5.051565,1.102815
4.78e-07,5.045098,1.083306
4.800000000000001e-07,5.0386,1.0642
4.82e-07,5.032136,1.045549
4.84e-07,5.025712,1.027254
4.86e-07,5.01936,1.009286
4.88e-07,5.013112,0.991611
4.900000000000001e-07,5.007,0.9742
4.92e-07,5.001552,0.956992
4.940000000000001e-07,4.99618,0.939992
4.96e-07,4.990792,0.923176
4.98e-07,4.985296,0.90652
5.000000000000001e-07,4.9796,0.89
5.02e-07,4.97309,0.873394
5.040000000000001e-07,4.966327,0.856925
5.06e-07,4.959349,0.840619
5.08e-07,4.952193,0.824502
5.1e-07,4.9449,0.8086
5.12e-07,4.937676,0.792989
5.140000000000001e-07,4.930348,0.77763
5.16e-07,4.922912,0.762538
5.180000000000001e-07,4.915364,0.747723
5.2e-07,4.9077,0.7332
5.22e-07,4.899868,0.719073
5.24e-07,4.891924,0.705241
5.26e-07,4.883876,0.691691
5.280000000000001e-07,4.875732,0.678414
5.3e-07,4.8675,0.6654
5.32e-07,4.859425,0.653473
5.34e-07,4.851218,0.641579
5.36e-07,4.84283,0.629498
5.380000000000001e-07,4.834208,0.617011
5.4e-07,4.8253,0.6039
5.420000000000001e-07,4.813839,0.587456
5.44e-07,4.802546,0.57057
5.46e-07,4.791923,0.553647
5.48e-07,4.782473,0.537089
5.5e-07,4.7747,0.5213
5.520000000000001e-07,4.77425,0.508434
5.54e-07,4.775197,0.496705
5.560000000000001e-07,4.77676,0.486079
5.58e-07,4.778154,0.476522
5.6e-07,4.7786,0.468
5.620000000000001e-07,4.772879,0.461492
5.64e-07,4.765751,0.455696
5.660000000000001e-07,4.757545,0.450324
5.68e-07,4.748586,0.445088
5.7e-07,4.7392,0.4397
5.72e-07,4.730815,0.432333
5.74e-07,4.722382,0.424622
5.760000000000001e-07,4.713951,0.416666
5.78e-07,4.705573,0.408559
5.800000000000001e-07,4.6973,0.4004
5.82e-07,4.689436,0.392621
5.84e-07,4.681715,0.384898
5.860000000000001e-07,4.674128,0.377245
5.88e-07,4.66666,0.369675
5.900000000000001e-07,4.6593,0.3622
5.92e-07,4.652132,0.354759
5.94e-07,4.645024,0.347458
5.96e-07,4.63794,0.340326
5.98e-07,4.630844,0.333397
6.000000000000001e-07,4.6237,0.3267
6.02e-07,4.61597,0.320757
6.040000000000001e-07,4.608245,0.314987
6.06e-07,4.600615,0.309298
6.08e-07,4.593171,0.303599
6.100000000000001e-07,4.586,0.2978
6.12e-07,4.579952,0.291099
6.140000000000001e-07,4.574168,0.284291
6.16e-07,4.568548,0.277465
6.180000000000001e-07,4.562992,0.270706
6.2e-07,4.5574,0.2641
6.22e-07,4.551032,0.257946
6.240000000000001e-07,4.544588,0.252065
6.26e-07,4.538128,0.246491
6.280000000000001e-07,4.531712,0.241258
6.3e-07,4.5254,0.2364
6.32e-07,4.519793,0.232865
6.340000000000001e-07,4.514275,0.229542
6.36e-07,4.50877,0.226238
6.380000000000001e-07,4.503203,0.222755
6.4e-07,4.4975,0.2189
6.420000000000001e-07,4.491037,0.212925
6.44e-07,4.484425,0.206574
6.46e-07,4.477723,0.200041
6.480000000000001e-07,4.470994,0.193519
6.5e-07,4.4643,0.1872
6.520000000000001e-07,4.457971,0.18231
6.54e-07,4.451731,0.177751
6.56e-07,4.445577,0.173457
6.58e-07,4.439502,0.169362
6.6e-07,4.4335,0.1654
6.620000000000001e-07,4.427601,0.16118
6.64e-07,4.421757,0.157044
6.660000000000001e-07,4.415951,0.153008
6.68e-07,4.410171,0.149088
6.7e-07,4.4044,0.1453
6.720000000000001e-07,4.398536,0.141817
6.74e-07,4.392676,0.138458
6.760000000000001e-07,4.386828,0.135202
6.78e-07,4.381,0.132023
6.800000000000001e-07,4.3752,0.1289
6.82e-07,4.369455,0.125703
6.84e-07,4.36375,0.122542
6.860000000000001e-07,4.358087,0.119418
6.88e-07,4.352468,0.116337
6.900000000000001e-07,4.3469,0.1133
6.92e-07,4.341412,0.110314
6.94e-07,4.335972,0.107379
6.960000000000001e-07,4.330576,0.104497
6.98e-07,4.32522,0.10167
7.000000000000001e-07,4.3199,0.0989
7.02e-07,4.314487,0.095922
7.040000000000001e-07,4.309134,0.093073
7.06e-07,4.303867,0.090423
7.08e-07,4.298713,0.088042
7.100000000000001e-07,4.2937,0.086
7.12e-07,4.289124,0.085396
7.140000000000001e-07,4.284676,0.085012
7.16e-07,4.280316,0.08466
7.18e-07,4.276004,0.084152
7.200000000000001e-07,4.2717,0.0833
7.22e-07,4.266983,0.080492
7.240000000000001e-07,4.26229,0.07732
7.26e-07,4.257674,0.073952
7.280000000000001e-07,4.253193,0.070556
7.3e-07,4.2489,0.0673
7.32e-07,4.245481,0.065222
7.340000000000001e-07,4.242205,0.063403
7.36e-07,4.238967,0.061793
7.380000000000001e-07,4.235667,0.060342
7.4e-07,4.2322,0.059
7.420000000000001e-07,4.22813,0.0576
7.440000000000001e-07,4.223773,0.05624
7.46e-07,4.219111,0.0549
7.480000000000001e-07,4.214126,0.05356
7.5e-07,4.2088,0.0522
7.520000000000001e-07,4.202611,0.050595
7.54e-07,4.196169,0.048982
7.56e-07,4.189582,0.04739
7.580000000000001e-07,4.182957,0.045853
7.6e-07,4.1764,0.0444
7.620000000000001e-07,4.170234,0.043172
7.64e-07,4.164297,0.042064
7.660000000000001e-07,4.158643,0.04108
7.680000000000001e-07,4.153326,0.040224
7.7e-07,4.1484,0.0395
7.720000000000001e-07,4.144391,0.039184
7.74e-07,4.140761,0.03894
7.760000000000001e-07,4.137446,0.038704
7.78e-07,4.13438,0.038412
7.8e-07,4.1315,0.038
7.820000000000001e-07,4.128653,0.036876
7.84e-07,4.125882,0.035636
7.860000000000001e-07,4.123146,0.034348
7.88e-07,4.120399,0.03308
7.900000000000001e-07,4.1176,0.0319
7.92e-07,4.114433,0.031318
7.94e-07,4.111194,0.030849
7.960000000000001e-07,4.107909,0.030451
7.98e-07,4.104603,0.030082
8.000000000000001e-07,4.1013,0.0297
8.02e-07,4.098089,0.028916
8.04e-07,4.094914,0.02812
8.060000000000001e-07,4.091785,0.027356
8.08e-07,4.088711,0.026668
8.100000000000001e-07,4.0857,0.0261
8.12e-07,4.082841,0.026157
8.140000000000001e-07,4.080042,0.026306
8.16e-07,4.077293,0.026478
8.18e-07,4.074583,0.026599
8.200000000000001e-07,4.0719,0.0266
8.22e-07,4.069191,0.025846
8.240000000000001e-07,4.066497,0.024969
8.26e-07,4.063818,0.024039
8.280000000000001e-07,4.061152,0.023126
8.300000000000001e-07,4.0585,0.0223
8.32e-07,4.055859,0.02163
8.340000000000001e-07,4.053229,0.021185
8.36e-07,4.050611,0.021035
8.380000000000001e-07,4.048001,0.02125
8.4e-07,4.0454,0.0219
