Repository: qpv-research-group/solcore5

<!-- ALL-CONTRIBUTORS-BADGE:START - Do not remove or modify this section -->
<!-- ALL-CONTRIBUTORS-BADGE:END -->

Solcore
=======

**Solcore** was born as a modular set of tools, written (almost) entirely in Python 3, to address some of the task we had to solve more. With time, however, it has evolved as a complete semiconductor solver able of modelling the optical and electrical properties of a wide range of solar cells, from quantum well devices to multi-junction solar cells.

File: solcore/future/material_data/sopra_nk/AU.csv
wavelength[m],n,k
2.06641969e-07,1.422,1.306
2.08378456e-07,1.427375,1.31925
2.1014437500000002e-07,1.43,1.334
2.1194048100000003e-07,1.431125,1.34925
2.13767554e-07,1.432,1.364
2.1562640200000003e-07,1.434875,1.376
2.1751786200000003e-07,1.438,1.388
2.1944279900000003e-07,1.43975,1.403
2.21402109e-07,1.442,1.418
2.2339672300000003e-07,1.447125,1.429625
2.25427602e-07,1.452,1.442
2.2749574500000002e-07,1.453125,1.4595
2.2960218800000001e-07,1.454,1.478
2.3174800200000003e-07,1.457625,1.49375
2.33934304e-07,1.462,1.51
2.3616225000000003e-07,1.466,1.5295
2.38433041e-07,1.47,1.55
2.40747925e-07,1.474125,1.569625
2.4310819900000004e-07,1.478,1.59
2.4551521000000003e-07,1.481125,1.611625
2.47970363e-07,1.484,1.636
2.50475114e-07,1.4865,1.66675
2.53030982e-07,1.49,1.698
2.55639549e-07,1.49475,1.724625
2.58302461e-07,1.504,1.748
2.61021434e-07,1.522625,1.76675
2.63798258e-07,1.546,1.784
2.66634798e-07,1.5715,1.803375
2.6953300300000005e-07,1.598,1.822
2.7249490400000003e-07,1.623625,1.8375
2.75522625e-07,1.648,1.852
2.78618385e-07,1.668875,1.86775
2.81784503e-07,1.69,1.882
2.8502340500000006e-07,1.7165,1.89175
2.88337631e-07,1.742,1.9
2.91729838e-07,1.76,1.91
2.9520281300000004e-07,1.776,1.918
2.9875947300000006e-07,1.795,1.920375
3.02402881e-07,1.812,1.92
3.0613625e-07,1.822625,1.918875
3.09962953e-07,1.83,1.916
3.13886535e-07,1.837125,1.911375
3.1791072100000004e-07,1.84,1.904
3.22039432e-07,1.83425,1.891375
3.26276793e-07,1.824,1.878
3.3062715e-07,1.812,1.86825
3.35095085e-07,1.798,1.86
3.3968542800000003e-07,1.782,1.85175
3.4440328100000003e-07,1.766,1.846
3.49254032e-07,1.7525,1.84525
3.5424337500000004e-07,1.74,1.848
3.59377337e-07,1.727625,1.852375
3.6466229800000006e-07,1.716,1.862
3.7010501900000006e-07,1.705875,1.883
3.75712671e-07,1.696,1.906
3.8149286600000003e-07,1.68475,1.9225
3.87453692e-07,1.674,1.936
3.9360375000000003e-07,1.666,1.94775
3.99952198e-07,1.658,1.956
4.06508791e-07,1.64725,1.959375
4.13283938e-07,1.636,1.958
4.2028875000000003e-07,1.628,1.951375
4.27535108e-07,1.616,1.94
4.3503572400000006e-07,1.59625,1.9245
4.42804219e-07,1.562,1.904
4.50855205e-07,1.502125,1.875875
4.592043750000001e-07,1.426,1.846
4.67868609e-07,1.345875,1.814625
4.76866082e-07,1.242,1.796
4.86216397e-07,1.08675,1.797375
4.95940725e-07,0.916,1.84
5.06061964e-07,0.7545,1.9565
5.16604922e-07,0.608,2.12
5.27596516e-07,0.49175,2.32625
5.390660060000001e-07,0.402,2.54
5.5104525e-07,0.3455,2.730625
5.63569006e-07,0.306,2.88
5.76675262e-07,0.267625,2.940625
5.904056250000001e-07,0.236,2.97
6.04805762e-07,0.212375,3.015
6.19925906e-07,0.194,3.06
6.358214430000001e-07,0.17775,3.07
6.52553586e-07,0.166,3.15
6.70190169e-07,0.161,3.445812
6.888065630000001e-07,0.16,3.8
7.084867500000001e-07,0.160875,4.087687
7.293245960000001e-07,0.164,4.357
7.51425341e-07,0.1695,4.610188
7.74907383e-07,0.176,4.86
7.999043950000001e-07,0.181375,5.125813
8.26567875e-07,0.188,5.39
8.55070216e-07,0.198125,5.63125
8.85608438e-07,0.21,5.88
9.184087500000002e-07,0.222125,6.168125
9.53732164e-07,0.236,6.47
9.9188145e-07,0.253125,6.753125
1.03320984e-06,0.272,7.07
1.0781320100000002e-06,0.2905,7.485001
1.12713801e-06,0.312,7.93
1.1808112500000001e-06,0.339375,8.40375
1.2398518099999999e-06,0.372,8.77
1.3051071700000002e-06,0.410188,8.757501
1.3776131300000001e-06,0.454,8.77
1.4586491900000002e-06,0.503063,9.203125
1.54981477e-06,0.559,9.81
1.65313575e-06,0.621563,10.4575
1.7712168800000001e-06,0.696,11.2
1.90746433e-06,0.78525,12.03063
2.0664196900000003e-06,0.896,13.0
2.25427602e-06,1.034,14.14438
2.47970363e-06,1.205,15.5

File: solcore/future/material_data/sopra_nk/BAF2.csv
wavelength[m],n,k
2.0000000000000002e-07,1.56353,0.0
2.1e-07,1.552839,0.0
2.2e-07,1.543908,0.0
2.3000000000000002e-07,1.536356,0.0
2.4000000000000003e-07,1.529906,0.0
2.5000000000000004e-07,1.524346,0.0
2.6e-07,1.519516,0.0
2.7e-07,1.515289,0.0
2.8e-07,1.511567,0.0
2.9000000000000003e-07,1.50827,0.0
3.0000000000000004e-07,1.505334,0.0
3.1e-07,1.502709,0.0
3.2e-07,1.50035,0.0
3.3e-07,1.498221,0.0
3.4000000000000003e-07,1.496295,0.0
3.5000000000000004e-07,1.494544,0.0
3.6000000000000005e-07,1.492948,0.0
3.7e-07,1.49149,0.0
3.8e-07,1.490153,0.0
3.9e-07,1.488924,0.0
4.0000000000000003e-07,1.487792,0.0
4.1000000000000004e-07,1.486746,0.0
4.2e-07,1.485778,0.0
4.3e-07,1.484881,0.0
4.4e-07,1.484047,0.0
4.5000000000000003e-07,1.483271,0.0
4.6000000000000004e-07,1.482547,0.0
4.7000000000000005e-07,1.481871,0.0
4.800000000000001e-07,1.481239,0.0
4.900000000000001e-07,1.480646,0.0
5.000000000000001e-07,1.48009,0.0
5.1e-07,1.479568,0.0
5.2e-07,1.479076,0.0
5.3e-07,1.478613,0.0
5.4e-07,1.478177,0.0
5.5e-07,1.477764,0.0
5.6e-07,1.477374,0.0
5.7e-07,1.477006,0.0
5.800000000000001e-07,1.476656,0.0
5.900000000000001e-07,1.476325,0.0
6.000000000000001e-07,1.476011,0.0
6.100000000000001e-07,1.475712,0.0
6.2e-07,1.475428,0.0
6.3e-07,1.475158,0.0
6.4e-07,1.4749,0.0
6.5e-07,1.474655,0.0
6.6e-07,1.474421,0.0
6.7e-07,1.474198,0.0
6.800000000000001e-07,1.473984,0.0
6.900000000000001e-07,1.473781,0.0
7.000000000000001e-07,1.473585,0.0
7.100000000000001e-07,1.473399,0.0
7.200000000000001e-07,1.47322,0.0
7.3e-07,1.473048,0.0
7.4e-07,1.472884,0.0
7.5e-07,1.472726,0.0
7.6e-07,1.472574,0.0
7.7e-07,1.472429,0.0
7.8e-07,1.472289,0.0
7.900000000000001e-07,1.472154,0.0
8.000000000000001e-07,1.472025,0.0
8.100000000000001e-07,1.4719,0.0
8.200000000000001e-07,1.47178,0.0
8.300000000000001e-07,1.471664,0.0
8.4e-07,1.471553,0.0
8.5e-07,1.471445,0.0
8.6e-07,1.471342,0.0
8.7e-07,1.471241,0.0
8.8e-07,1.471145,0.0
8.900000000000001e-07,1.471051,0.0
9.000000000000001e-07,1.470961,0.0
9.100000000000001e-07,1.470874,0.0
9.200000000000001e-07,1.470789,0.0
9.300000000000001e-07,1.470708,0.0
9.400000000000001e-07,1.470628,0.0
9.5e-07,1.470552,0.0
9.600000000000001e-07,1.470478,0.0
9.7e-07,1.470406,0.0
9.800000000000001e-07,1.470336,0.0
9.9e-07,1.470269,0.0
1.0000000000000002e-06,1.470203,0.0
1.01e-06,1.47014,0.0
1.02e-06,1.470078,0.0
1.03e-06,1.470018,0.0
1.04e-06,1.46996,0.0
1.0500000000000001e-06,1.469903,0.0
1.06e-06,1.469849,0.0
1.0700000000000001e-06,1.469795,0.0
1.08e-06,1.469743,0.0
1.0900000000000002e-06,1.469693,0.0
1.1e-06,1.469644,0.0
1.1100000000000002e-06,1.469596,0.0
1.12e-06,1.46955,0.0
1.13e-06,1.469505,0.0
1.14e-06,1.469461,0.0
1.15e-06,1.469418,0.0
1.1600000000000001e-06,1.469376,0.0
1.17e-06,1.469335,0.0
1.1800000000000001e-06,1.469296,0.0
1.19e-06,1.469257,0.0
1.2000000000000002e-06,1.46922,0.0
1.21e-06,1.469183,0.0
1.2200000000000002e-06,1.469147,0.0
1.23e-06,1.469112,0.0
1.24e-06,1.469078,0.0
1.25e-06,1.469045,0.0
1.26e-06,1.469012,0.0
1.2700000000000001e-06,1.468981,0.0
1.28e-06,1.46895,0.0
1.2900000000000001e-06,1.468919,0.0
1.3e-06,1.46889,0.0
1.3100000000000002e-06,1.468861,0.0
1.32e-06,1.468833,0.0
1.3300000000000002e-06,1.468805,0.0
1.34e-06,1.468778,0.0
1.35e-06,1.468752,0.0
1.3600000000000001e-06,1.468726,0.0
1.37e-06,1.468701,0.0
1.3800000000000001e-06,1.468676,0.0
1.39e-06,1.468652,0.0
1.4000000000000001e-06,1.468629,0.0
1.41e-06,1.468606,0.0
1.4200000000000002e-06,1.468583,0.0
1.43e-06,1.468561,0.0
1.4400000000000002e-06,1.468539,0.0
1.45e-06,1.468518,0.0
1.46e-06,1.468497,0.0
1.4700000000000001e-06,1.468477,0.0
1.48e-06,1.468457,0.0
1.4900000000000001e-06,1.468437,0.0
1.5e-06,1.468418,0.0
1.5100000000000002e-06,1.468399,0.0
1.52e-06,1.468381,0.0
1.5300000000000002e-06,1.468363,0.0
1.54e-06,1.468345,0.0
1.5500000000000002e-06,1.468328,0.0
1.56e-06,1.468311,0.0
1.57e-06,1.468294,0.0
1.5800000000000001e-06,1.468278,0.0
1.59e-06,1.468262,0.0
1.6000000000000001e-06,1.468246,0.0
1.61e-06,1.46823,0.0
1.6200000000000002e-06,1.468215,0.0
1.63e-06,1.4682,0.0
1.6400000000000002e-06,1.468186,0.0
1.65e-06,1.468171,0.0
1.6600000000000002e-06,1.468157,0.0
1.67e-06,1.468143,0.0
1.68e-06,1.46813,0.0
1.6900000000000001e-06,1.468116,0.0
1.7e-06,1.468103,0.0
1.7100000000000001e-06,1.46809,0.0
1.72e-06,1.468078,0.0
1.7300000000000002e-06,1.468065,0.0
1.74e-06,1.468053,0.0
1.7500000000000002e-06,1.468041,0.0
1.76e-06,1.468029,0.0
1.7700000000000002e-06,1.468017,0.0
1.7800000000000001e-06,1.468006,0.0
1.79e-06,1.467995,0.0
1.8000000000000001e-06,1.467984,0.0
1.81e-06,1.467973,0.0
1.8200000000000002e-06,1.467962,0.0
1.83e-06,1.467952,0.0
1.8400000000000002e-06,1.467941,0.0
1.85e-06,1.467931,0.0
1.8600000000000002e-06,1.467921,0.0
1.87e-06,1.467911,0.0
1.8800000000000002e-06,1.467902,0.0
1.8900000000000001e-06,1.467892,0.0
1.9e-06,1.467883,0.0
1.91e-06,1.467873,0.0
1.9200000000000003e-06,1.467865,0.0
1.93e-06,1.467855,0.0
1.94e-06,1.467847,0.0
1.95e-06,1.467838,0.0
1.9600000000000003e-06,1.467829,0.0
1.97e-06,1.467821,0.0
1.98e-06,1.467813,0.0
1.99e-06,1.467805,0.0
2.0000000000000003e-06,1.467797,0.0

File: solcore/future/material_data/sopra_nk/BK7.csv
wavelength[m],n,k
1.9074643300000002e-07,1.68543,0.0
1.93726846e-07,1.674593,0.0
1.9680187500000001e-07,1.664501,0.0
1.99976099e-07,1.655092,0.0
2.0325439600000004e-07,1.646322,0.0
2.06641969e-07,1.638161,0.0
2.1014437500000002e-07,1.630562,0.0
2.13767554e-07,1.623486,0.0
2.1751786200000003e-07,1.616892,0.0
2.21402109e-07,1.610739,0.0
2.25427602e-07,1.604991,0.0
2.2960218800000001e-07,1.599611,0.0
2.33934304e-07,1.594568,0.0
2.38433041e-07,1.589834,0.0
2.4310819900000004e-07,1.585381,0.0
2.47970363e-07,1.581185,0.0
2.53030982e-07,1.577225,0.0
2.58302461e-07,1.573481,0.0
2.63798258e-07,1.569934,0.0
2.6953300300000005e-07,1.56657,0.0
2.75522625e-07,1.563372,0.0
2.81784503e-07,1.560328,0.0
2.88337631e-07,1.557426,0.0
2.9520281300000004e-07,1.554657,0.0
3.02402881e-07,1.55201,0.0
3.09962953e-07,1.549477,0.0
3.1791072100000004e-07,1.547052,0.0
3.26276793e-07,1.544727,0.0
3.35095085e-07,1.542497,0.0
3.4440328100000003e-07,1.540356,0.0
3.5424337500000004e-07,1.538301,0.0
3.6466229800000006e-07,1.536327,0.0
3.75712671e-07,1.534429,0.0
3.87453692e-07,1.532606,0.0
3.99952198e-07,1.530854,0.0
4.13283938e-07,1.52917,0.0
4.27535108e-07,1.527552,0.0
4.42804219e-07,1.525997,0.0
4.592043750000001e-07,1.524503,0.0
4.76866082e-07,1.523067,0.0
4.95940725e-07,1.521688,0.0
5.16604922e-07,1.520363,0.0
5.390660060000001e-07,1.519088,0.0
5.63569006e-07,1.517862,0.0
5.904056250000001e-07,1.516682,0.0
6.19925906e-07,1.515542,0.0
6.52553586e-07,1.51444,0.0
6.888065630000001e-07,1.513369,0.0
7.293245960000001e-07,1.512323,0.0
7.74907383e-07,1.511294,0.0
8.26567875e-07,1.51027,0.0
8.85608438e-07,1.509236,0.0
9.53732164e-07,1.508173,0.0
1.03320984e-06,1.507051,0.0
1.12713801e-06,1.505827,0.0
1.2398518099999999e-06,1.504437,0.0

File: solcore/future/material_data/sopra_nk/CAF2.csv
wavelength[m],n,k
1.9074643300000002e-07,1.503795,0.0
1.93726846e-07,1.500819,0.0
1.9680187500000001e-07,1.497954,0.0
1.99976099e-07,1.495178,0.0
2.0325439600000004e-07,1.492491,0.0
2.06641969e-07,1.489891,0.0
2.1014437500000002e-07,1.487375,0.0
2.13767554e-07,1.48494,0.0
2.1751786200000003e-07,1.482583,0.0
2.21402109e-07,1.480301,0.0
2.25427602e-07,1.478091,0.0
2.2960218800000001e-07,1.475951,0.0
2.33934304e-07,1.473878,0.0
2.38433041e-07,1.471871,0.0
2.4310819900000004e-07,1.469927,0.0
2.47970363e-07,1.468044,0.0
2.53030982e-07,1.46622,0.0
2.58302461e-07,1.464454,0.0
2.63798258e-07,1.462744,0.0
2.6953300300000005e-07,1.461088,0.0
2.75522625e-07,1.459484,0.0
2.81784503e-07,1.457932,0.0
2.88337631e-07,1.45643,0.0
2.9520281300000004e-07,1.454976,0.0
3.02402881e-07,1.453569,0.0
3.09962953e-07,1.452208,0.0
3.1791072100000004e-07,1.450892,0.0
3.26276793e-07,1.44962,0.0
3.35095085e-07,1.448391,0.0
3.4440328100000003e-07,1.447203,0.0
3.5424337500000004e-07,1.446056,0.0
3.6466229800000006e-07,1.444949,0.0
3.75712671e-07,1.443881,0.0
3.87453692e-07,1.44285,0.0
3.99952198e-07,1.441857,0.0
4.13283938e-07,1.4409,0.0
4.27535108e-07,1.439979,0.0
4.42804219e-07,1.439092,0.0
4.592043750000001e-07,1.438239,0.0
4.76866082e-07,1.437419,0.0
4.95940725e-07,1.436632,0.0
5.16604922e-07,1.435875,0.0
5.390660060000001e-07,1.435149,0.0
5.63569006e-07,1.434452,0.0
5.904056250000001e-07,1.433782,0.0
6.19925906e-07,1.43314,0.0
6.52553586e-07,1.432523,0.0
6.888065630000001e-07,1.431929,0.0
7.293245960000001e-07,1.431356,0.0
7.74907383e-07,1.430802,0.0
8.26567875e-07,1.430262,0.0
8.85608438e-07,1.429731,0.0
9.53732164e-07,1.429203,0.0
1.03320984e-06,1.428668,0.0
1.12713801e-06,1.428111,0.0
1.2398518099999999e-06,1.427512,0.0

File: solcore/future/material_data/sopra_nk/CARBAM.csv
wavelength[m],n,k
3.0000000000000004e-07,2.041012,0.480021
3.1e-07,2.048051,0.453087
3.2e-07,2.054862,0.426234
3.3e-07,2.061265,0.399551
3.4000000000000003e-07,2.067081,0.373128
3.5000000000000004e-07,2.072106,0.347051
3.6000000000000005e-07,2.076228,0.321418
3.7e-07,2.079283,0.296324
3.8e-07,2.081222,0.271872
3.9e-07,2.081935,0.248164
4.0000000000000003e-07,2.081437,0.225296
4.1000000000000004e-07,2.079682,0.203372
4.2e-07,2.07674,0.182474
4.3e-07,2.072628,0.162699
4.4e-07,2.067454,0.144099
4.5000000000000003e-07,2.061289,0.126754
4.6000000000000004e-07,2.054262,0.110683
4.7000000000000005e-07,2.046482,0.095936
4.800000000000001e-07,2.038083,0.082494
4.900000000000001e-07,2.029193,0.070373
5.000000000000001e-07,2.019935,0.059519
5.1e-07,2.010439,0.049912
5.2e-07,2.000809,0.041473
5.3e-07,1.991165,0.034147
5.4e-07,1.981585,0.027843
5.5e-07,1.972169,0.022482
5.6e-07,1.96297,0.017968
5.7e-07,1.954063,0.01421
5.800000000000001e-07,1.945477,0.011119
5.900000000000001e-07,1.937264,0.008602
6.000000000000001e-07,1.929434,0.006582
6.100000000000001e-07,1.922017,0.004973
6.2e-07,1.915007,0.003717
6.3e-07,1.908415,0.00274
6.4e-07,1.902226,0.001998
6.5e-07,1.896436,0.001434
6.6e-07,1.891023,0.001018
6.7e-07,1.885972,0.00071
6.800000000000001e-07,1.881256,0.000491
6.900000000000001e-07,1.876855,0.000332
7.000000000000001e-07,1.872741,0.000223
7.100000000000001e-07,1.868886,0.000146
7.200000000000001e-07,1.865265,9.5e-05
7.3e-07,1.86185,6e-05
7.4e-07,1.858615,3.8e-05
7.5e-07,1.855534,2.3e-05
7.6e-07,1.852585,1.4e-05
7.7e-07,1.849745,8e-06
7.8e-07,1.846997,5e-06
7.900000000000001e-07,1.84432,3e-06
8.000000000000001e-07,1.841701,2e-06
8.100000000000001e-07,1.839123,1e-06
8.200000000000001e-07,1.836577,0.0
8.300000000000001e-07,1.83405,0.0
8.4e-07,1.831532,0.0

File: solcore/future/material_data/sopra_nk/CCL4.csv
wavelength[m],n,k
2.5000000000000004e-07,1.498088,0.0
2.6e-07,1.490532,0.0
2.7e-07,1.483996,0.0
2.8e-07,1.478298,0.0
2.9000000000000003e-07,1.473296,0.0
3.0000000000000004e-07,1.468878,0.0
3.1e-07,1.464952,0.0
3.2e-07,1.461447,0.0
3.3e-07,1.458303,0.0
3.4000000000000003e-07,1.455471,0.0
3.5000000000000004e-07,1.452909,0.0
3.6000000000000005e-07,1.450583,0.0
3.7e-07,1.448465,0.0
3.8e-07,1.446531,0.0
3.9e-07,1.444758,0.0
4.0000000000000003e-07,1.443129,0.0
4.1000000000000004e-07,1.44163,0.0
4.2e-07,1.440245,0.0
4.3e-07,1.438964,0.0
4.4e-07,1.437775,0.0
4.5000000000000003e-07,1.436672,0.0
4.6000000000000004e-07,1.435644,0.0
4.7000000000000005e-07,1.434686,0.0
4.800000000000001e-07,1.433792,0.0
4.900000000000001e-07,1.432954,0.0
5.000000000000001e-07,1.43217,0.0
5.1e-07,1.431434,0.0
5.2e-07,1.430742,0.0
5.3e-07,1.430091,0.0
5.4e-07,1.429478,0.0
5.5e-07,1.4289,0.0
5.6e-07,1.428354,0.0
5.7e-07,1.427837,0.0
5.800000000000001e-07,1.427349,0.0
5.900000000000001e-07,1.426886,0.0
6.000000000000001e-07,1.426447,0.0
6.100000000000001e-07,1.42603,0.0
6.2e-07,1.425634,0.0
6.3e-07,1.425257,0.0
6.4e-07,1.424899,0.0
6.5e-07,1.424557,0.0
6.6e-07,1.424232,0.0
6.7e-07,1.423921,0.0
6.800000000000001e-07,1.423625,0.0
6.900000000000001e-07,1.423341,0.0
7.000000000000001e-07,1.42307,0.0
7.100000000000001e-07,1.422811,0.0
7.200000000000001e-07,1.422563,0.0
7.3e-07,1.422325,0.0
7.4e-07,1.422097,0.0
7.5e-07,1.421878,0.0
7.6e-07,1.421669,0.0
7.7e-07,1.421467,0.0
7.8e-07,1.421273,0.0
7.900000000000001e-07,1.421087,0.0
8.000000000000001e-07,1.420908,0.0
8.100000000000001e-07,1.420736,0.0
8.200000000000001e-07,1.42057,0.0
8.300000000000001e-07,1.42041,0.0
8.4e-07,1.420256,0.0
8.5e-07,1.420107,0.0
8.6e-07,1.419964,0.0
8.7e-07,1.419826,0.0
8.8e-07,1.419692,0.0
8.900000000000001e-07,1.419563,0.0
9.000000000000001e-07,1.419439,0.0

File: solcore/future/material_data/sopra_nk/CDSE.csv
wavelength[m],n,k
1.9074643300000002e-07,1.41403,0.886233
1.9222508700000001e-07,1.418727,0.883381
1.93726846e-07,1.421029,0.880177
1.95252254e-07,1.421527,0.876859
1.9680187500000001e-07,1.420807,0.873667
1.9837629000000002e-07,1.419505,0.870837
1.99976099e-07,1.418783,0.868597
2.01601921e-07,1.418548,0.867192
2.0325439600000004e-07,1.418172,0.866927
2.04934184e-07,1.417801,0.868102
2.06641969e-07,1.417187,0.870888
2.08378456e-07,1.415766,0.875379
2.1014437500000002e-07,1.412935,0.881882
2.1194048100000003e-07,1.40806,0.890706
2.13767554e-07,1.402873,0.900887
2.1562640200000003e-07,1.398469,0.911703
2.1751786200000003e-07,1.395417,0.923479
2.1944279900000003e-07,1.39467,0.937075
2.21402109e-07,1.395452,0.958045
2.2339672300000003e-07,1.396522,0.974059
2.25427602e-07,1.397109,0.989689
2.2749574500000002e-07,1.398348,1.152672
2.2960218800000001e-07,1.645144,1.224262
2.3174800200000003e-07,1.947238,1.500378
2.33934304e-07,1.971966,1.511216
2.3616225000000003e-07,1.965173,1.488176
2.38433041e-07,1.967872,1.481156
2.40747925e-07,1.967646,1.479701
2.4310819900000004e-07,1.972228,1.476848
2.4551521000000003e-07,1.981546,1.500357
2.47970363e-07,2.002692,1.551679
2.50475114e-07,2.037255,1.603054
2.53030982e-07,2.09816,1.643231
2.55639549e-07,2.189276,1.659755
2.58302461e-07,2.273942,1.626325
2.61021434e-07,2.35248,1.573926
2.63798258e-07,2.410747,1.523937
2.66634798e-07,2.440368,1.476135
2.6953300300000005e-07,2.444116,1.433873
2.7249490400000003e-07,2.429407,1.398896
2.75522625e-07,2.424571,1.409267
2.78618385e-07,2.456759,1.445368
2.81784503e-07,2.532245,1.441875
2.8502340500000006e-07,2.604915,1.389755
2.88337631e-07,2.624928,1.331652
2.91729838e-07,2.602713,1.30557
2.9520281300000004e-07,2.612321,1.337202
2.9875947300000006e-07,2.728134,1.378422
3.02402881e-07,2.823725,1.276195
3.0613625e-07,2.859909,1.177485
3.09962953e-07,2.870981,1.100948
3.13886535e-07,2.87067,1.029279
3.1791072100000004e-07,2.862406,0.977102
3.22039432e-07,2.848827,0.936491
3.26276793e-07,2.834618,0.896711
3.3062715e-07,2.820806,0.864442
3.35095085e-07,2.806487,0.840506
3.3968542800000003e-07,2.793668,0.815688
3.4440328100000003e-07,2.783669,0.793027
3.49254032e-07,2.773836,0.775236
3.5424337500000004e-07,2.762046,0.756717
3.59377337e-07,2.75475,0.743447
3.6466229800000006e-07,2.746618,0.727326
3.7010501900000006e-07,2.737745,0.70959
3.75712671e-07,2.7298,0.693796
3.8149286600000003e-07,2.722928,0.67966
3.87453692e-07,2.71689,0.666238
3.9360375000000003e-07,2.711691,0.6536
3.99952198e-07,2.707312,0.641896
4.06508791e-07,2.704473,0.630866
4.13283938e-07,2.703357,0.62005
4.2028875000000003e-07,2.700838,0.609076
4.27535108e-07,2.696866,0.596914
4.3503572400000006e-07,2.695098,0.583122
4.42804219e-07,2.695628,0.571707
4.50855205e-07,2.695163,0.55988
4.592043750000001e-07,2.694428,0.547435
4.67868609e-07,2.696902,0.536166
4.76866082e-07,2.701406,0.525747
4.86216397e-07,2.704421,0.514698
4.95940725e-07,2.706103,0.50332
5.06061964e-07,2.709212,0.493109
5.16604922e-07,2.714868,0.48465
5.27596516e-07,2.72396,0.479792
5.390660060000001e-07,2.739452,0.484062
5.5104525e-07,2.756,0.484863
5.63569006e-07,2.764602,0.461713
5.76675262e-07,2.761068,0.437575
5.904056250000001e-07,2.755239,0.398551
6.04805762e-07,2.750138,0.346822
6.19925906e-07,2.744107,0.29737
6.358214430000001e-07,2.735217,0.26115
6.52553586e-07,2.732104,0.247869
6.70190169e-07,2.744775,0.246193
6.888065630000001e-07,2.778471,0.237699
7.084867500000001e-07,2.837757,0.207743
7.293245960000001e-07,2.82902,0.020391
7.51425341e-07,2.743256,0.004849
7.74907383e-07,2.691962,0.000567
7.999043950000001e-07,2.657455,6e-06
8.26567875e-07,2.634611,6e-06
8.55070216e-07,2.614889,5e-06
8.85608438e-07,2.596601,5e-06
9.184087500000002e-07,2.582177,5e-06
9.53732164e-07,2.5682,4e-06
9.9188145e-07,2.551986,4e-06
1.03320984e-06,2.538369,4e-06
1.0781320100000002e-06,2.531476,4e-06
1.12713801e-06,2.526668,4e-06
1.1808112500000001e-06,2.52086,4e-06
1.2398518099999999e-06,2.512847,4e-06
1.3051071700000002e-06,2.504388,4e-06
1.3776131300000001e-06,2.496144,4e-06
1.4586491900000002e-06,2.487983,4e-06
1.54981477e-06,2.478776,4e-06
1.65313575e-06,2.470211,4e-06
1.7712168800000001e-06,2.46582,4e-06
1.90746433e-06,2.466223,4e-06
2.0664196900000003e-06,2.466927,5e-06
2.25427602e-06,2.461519,5e-06
2.47970363e-06,2.455602,5e-06

File: solcore/future/material_data/sopra_nk/CDTE.csv
wavelength[m],n,k
2.47970363e-07,2.48,2.2
2.50475114e-07,2.4769,2.1219
2.53030982e-07,2.48,2.04
2.55639549e-07,2.4856,1.9606
2.58302461e-07,2.49,1.89
2.61021434e-07,2.4875,1.84
2.63798258e-07,2.48,1.8
2.66634798e-07,2.4656,1.7631
2.6953300300000005e-07,2.45,1.73
2.7249490400000003e-07,2.4394,1.6975
2.75522625e-07,2.43,1.67
2.78618385e-07,2.4206,1.6538
2.81784503e-07,2.41,1.64
2.8502340500000006e-07,2.395,1.62
2.88337631e-07,2.38,1.6
2.91729838e-07,2.37,1.5813
2.9520281300000004e-07,2.36,1.57
2.9875947300000006e-07,2.34,1.5706
3.02402881e-07,2.33,1.59
3.0613625e-07,2.3469,1.6394
3.09962953e-07,2.39,1.71
3.13886535e-07,2.4694,1.8206
3.1791072100000004e-07,2.57,1.9
3.22039432e-07,2.6887,1.8569
3.26276793e-07,2.8,1.77
3.3062715e-07,2.8738,1.6862
3.35095085e-07,2.92,1.61
3.3968542800000003e-07,2.935,1.5663
3.4440328100000003e-07,2.93,1.54
3.49254032e-07,2.9094,1.5163
3.5424337500000004e-07,2.89,1.52
3.59377337e-07,2.8731,1.5938
3.6466229800000006e-07,2.91,1.67
3.7010501900000006e-07,3.0975,1.7112
3.75712671e-07,3.3,1.67
3.8149286600000003e-07,3.395,1.4237
3.87453692e-07,3.44,1.16
3.9360375000000003e-07,3.4475,1.0681
3.99952198e-07,3.43,1.02
4.06508791e-07,3.4041,0.9404
4.13283938e-07,3.37,0.861
4.2028875000000003e-07,3.3401,0.7989
4.27535108e-07,3.3109,0.7467
4.3503572400000006e-07,3.2825,0.703
4.42804219e-07,3.2554,0.6666
4.50855205e-07,3.23,0.636
4.592043750000001e-07,3.2096,0.6084
4.67868609e-07,3.1908,0.5845
4.76866082e-07,3.1732,0.5632
4.86216397e-07,3.1564,0.5437
4.95940725e-07,3.14,0.525
5.06061964e-07,3.121,0.5006
5.16604922e-07,3.1023,0.4766
5.27596516e-07,3.0841,0.4533
5.390660060000001e-07,3.0666,0.4313
5.5104525e-07,3.05,0.411
5.63569006e-07,3.0359,0.3949
5.76675262e-07,3.023,0.3809
5.904056250000001e-07,3.011,0.369
6.04805762e-07,3.0001,0.359
6.19925906e-07,2.99,0.351
6.358214430000001e-07,2.9788,0.3463
6.52553586e-07,2.9688,0.3431
6.70190169e-07,2.9604,0.341
6.888065630000001e-07,2.954,0.3394
7.084867500000001e-07,2.95,0.338
7.293245960000001e-07,2.9642,0.335
7.51425341e-07,2.9777,0.331
7.74907383e-07,2.9872,0.327
7.999043950000001e-07,2.9891,0.323
8.26567875e-07,2.98,0.319
8.55070216e-07,2.9565,0.315
8.85608438e-07,2.9205,0.310999
9.184087500000002e-07,2.894,0.306999
9.53732164e-07,2.872,0.302998
9.9188145e-07,2.8527,0.298994
1.03320984e-06,2.8353,0.294992
1.0781320100000002e-06,2.8195,0.291
1.12713801e-06,2.805,0.286989
1.1808112500000001e-06,2.7917,0.28298
1.2398518099999999e-06,2.7793,0.278971
1.3051071700000002e-06,2.7679,0.27496
1.3776131300000001e-06,2.7573,0.270945
1.4586491900000002e-06,2.7475,0.266924
1.54981477e-06,2.7384,0.262895
1.65313575e-06,2.7301,0.258853
1.7712168800000001e-06,2.7223,0.254805
1.90746433e-06,2.7152,0.250745
2.0664196900000003e-06,2.7086,0.246657
2.25427602e-06,2.7027,0.242566
2.47970363e-06,2.6972,0.238428

File: solcore/future/material_data/sopra_nk/CO.csv
wavelength[m],n,k
2.5000000000000004e-07,1.22378,1.744583
2.6e-07,1.224639,1.800226
2.7e-07,1.219846,1.86486
2.8e-07,1.210043,1.938959
2.9000000000000003e-07,1.209232,2.01974
3.0000000000000004e-07,1.217602,2.105839
3.1e-07,1.225965,2.190557
3.2e-07,1.23966,2.274148
3.3e-07,1.258809,2.360937
3.4000000000000003e-07,1.27653,2.448886
3.5000000000000004e-07,1.295686,2.53269
3.6000000000000005e-07,1.31198,2.613178
3.7e-07,1.32534,2.704946
3.8e-07,1.354431,2.813531
3.9e-07,1.409269,2.910304
4.0000000000000003e-07,1.45517,3.002115
4.1000000000000004e-07,1.503883,3.083927
4.2e-07,1.557744,3.165322
4.3e-07,1.612398,3.246253
4.4e-07,1.667786,3.324806
4.5000000000000003e-07,1.729615,3.398583
4.6000000000000004e-07,1.788527,3.466085
4.7000000000000005e-07,1.840084,3.530928
4.800000000000001e-07,1.898818,3.594322
4.900000000000001e-07,1.961449,3.65454
5.000000000000001e-07,2.025423,3.720279
5.1e-07,2.085884,3.777204
5.2e-07,2.141967,3.839326
5.3e-07,2.196352,3.884991
5.4e-07,2.26193,3.93578
5.5e-07,2.315036,3.981822
5.6e-07,2.374417,4.029332
5.7e-07,2.433716,4.078325
5.800000000000001e-07,2.493372,4.122143
5.900000000000001e-07,2.554456,4.161325
6.000000000000001e-07,2.613865,4.20278
6.100000000000001e-07,2.681838,4.24395
6.2e-07,2.74599,4.272484
6.3e-07,2.800477,4.300112
6.4e-07,2.85942,4.335551
6.5e-07,2.911882,4.367461
6.6e-07,2.960917,4.394981
6.7e-07,3.015282,4.414548
6.800000000000001e-07,3.077558,4.442617
6.900000000000001e-07,3.131759,4.457727
7.000000000000001e-07,3.176234,4.478693
7.100000000000001e-07,3.223808,4.506315
7.200000000000001e-07,3.275493,4.537455
7.3e-07,3.321912,4.563622
7.4e-07,3.362552,4.569474
7.5e-07,3.40341,4.592628
7.6e-07,3.446747,4.611805
7.7e-07,3.491125,4.643348
7.8e-07,3.538642,4.663114
7.900000000000001e-07,3.578637,4.687344
8.000000000000001e-07,3.618067,4.712286
8.100000000000001e-07,3.656006,4.732666
8.200000000000001e-07,3.705459,4.759621
8.300000000000001e-07,3.739114,4.774411
8.4e-07,3.766743,4.795806
8.5e-07,3.792633,4.82357
8.6e-07,3.817022,4.841847
8.7e-07,3.862139,4.865958
8.8e-07,3.890276,4.87938
8.900000000000001e-07,3.898549,4.88946
9.000000000000001e-07,3.849934,4.765893

File: solcore/future/material_data/sopra_nk/COR7059.csv
wavelength[m],n,k
4.4e-07,1.543557,0.0
4.5000000000000003e-07,1.54254,0.0
4.6000000000000004e-07,1.541575,0.0
4.7000000000000005e-07,1.540661,0.0
4.800000000000001e-07,1.5398,0.0
4.900000000000001e-07,1.538992,0.0
5.000000000000001e-07,1.538243,0.0
5.1e-07,1.537548,0.0
5.2e-07,1.536901,0.0
5.3e-07,1.536297,0.0
5.4e-07,1.53573,0.0
5.5e-07,1.535191,0.0
5.6e-07,1.534674,0.0
5.7e-07,1.534183,0.0
5.800000000000001e-07,1.533716,0.0
5.900000000000001e-07,1.53327,0.0
6.000000000000001e-07,1.532847,0.0
6.100000000000001e-07,1.532437,0.0
6.2e-07,1.532038,0.0
6.3e-07,1.531644,0.0
6.4e-07,1.53125,0.0
6.5e-07,1.530854,0.0

File: solcore/future/material_data/sopra_nk/COSI2-4.csv
wavelength[m],n,k
2.58302461e-07,2.184,2.402
2.63798258e-07,2.183,2.406
2.6953300300000005e-07,2.186,2.404
2.75522625e-07,2.192,2.396
2.81784503e-07,2.201,2.383
2.88337631e-07,2.215,2.367
2.9520281300000004e-07,2.232,2.348
3.02402881e-07,2.253,2.327
3.09962953e-07,2.278,2.306
3.1791072100000004e-07,2.305,2.285
3.26276793e-07,2.334,2.267
3.35095085e-07,2.362,2.252
3.4440328100000003e-07,2.386,2.242
3.5424337500000004e-07,2.407,2.238
3.6466229800000006e-07,2.426,2.24
3.75712671e-07,2.444,2.248
3.87453692e-07,2.469,2.262
3.99952198e-07,2.507,2.28
4.13283938e-07,2.56,2.299
4.27535108e-07,2.631,2.313
4.42804219e-07,2.718,2.316
4.592043750000001e-07,2.813,2.3
4.76866082e-07,2.911,2.258
4.95940725e-07,3.0,2.188
5.16604922e-07,3.071,2.106
5.390660060000001e-07,3.115,2.028
5.63569006e-07,3.124,1.954
5.904056250000001e-07,3.094,1.884
6.19925906e-07,3.024,1.817
6.52553586e-07,2.917,1.755
6.888065630000001e-07,2.778,1.703
7.293245960000001e-07,2.614,1.676
7.74907383e-07,2.432,1.701
8.26567875e-07,2.238,1.811
8.85608438e-07,2.037,2.038
9.53732164e-07,1.834,2.404
1.03320984e-06,1.63,2.912
1.12713801e-06,1.428,3.56
1.2398518099999999e-06,1.227,4.346

File: solcore/future/material_data/sopra_nk/CO_2.csv
wavelength[m],n,k
1.87856335e-07,1.16,1.59
1.8929035300000003e-07,1.179863,1.604311
1.9074643300000002e-07,1.198819,1.619299
1.9222508700000001e-07,1.216908,1.63484
1.93726846e-07,1.234165,1.650814
1.95252254e-07,1.25063,1.667096
1.9680187500000001e-07,1.26634,1.683566
1.9837629000000002e-07,1.281333,1.7001
1.99976099e-07,1.295646,1.716576
2.01601921e-07,1.309318,1.732871
2.0325439600000004e-07,1.322387,1.748864
2.04934184e-07,1.33489,1.764431
2.06641969e-07,1.346865,1.779451
2.08378456e-07,1.358349,1.7938
2.1014437500000002e-07,1.369382,1.807358
2.1194048100000003e-07,1.38,1.82
2.13767554e-07,1.392215,1.827927
2.1562640200000003e-07,1.40406,1.834754
2.1751786200000003e-07,1.415411,1.840657
2.1944279900000003e-07,1.426147,1.845812
2.21402109e-07,1.436145,1.850396
2.2339672300000003e-07,1.445282,1.854584
2.25427602e-07,1.453437,1.858553
2.2749574500000002e-07,1.460487,1.862479
2.2960218800000001e-07,1.466308,1.866538
2.3174800200000003e-07,1.470023,1.87116
2.33934304e-07,1.469453,1.877205
2.3616225000000003e-07,1.467884,1.883713
2.38433041e-07,1.465498,1.890758
2.40747925e-07,1.462482,1.898414
2.4310819900000004e-07,1.45902,1.906754
2.4551521000000003e-07,1.455298,1.915851
2.47970363e-07,1.451499,1.925779
2.50475114e-07,1.448832,1.937172
2.53030982e-07,1.447023,1.949851
2.55639549e-07,1.445387,1.963415
2.58302461e-07,1.443927,1.977837
2.61021434e-07,1.442643,1.993091
2.63798258e-07,1.441537,2.00915
2.66634798e-07,1.440611,2.025988
2.6953300300000005e-07,1.439919,2.043564
2.7249490400000003e-07,1.439616,2.061815
2.75522625e-07,1.439462,2.080774
2.78618385e-07,1.43943,2.10042
2.81784503e-07,1.439492,2.120734
2.8502340500000006e-07,1.43962,2.141696
2.88337631e-07,1.439787,2.163288
2.91729838e-07,1.439966,2.185488
2.9520281300000004e-07,1.439367,2.208349
2.9875947300000006e-07,1.438782,2.231774
3.02402881e-07,1.438556,2.255711
3.0613625e-07,1.438826,2.280124
3.09962953e-07,1.439731,2.304979
3.13886535e-07,1.44208,2.329126
3.1791072100000004e-07,1.445347,2.353634
3.22039432e-07,1.449289,2.379098
3.26276793e-07,1.453838,2.405825
3.3062715e-07,1.458924,2.434124
3.35095085e-07,1.464329,2.465621
3.3968542800000003e-07,1.470137,2.499279
3.4440328100000003e-07,1.476365,2.534639
3.49254032e-07,1.482993,2.571585
3.5424337500000004e-07,1.49,2.61
3.59377337e-07,1.496312,2.649739
3.6466229800000006e-07,1.503215,2.690718
3.7010501900000006e-07,1.510963,2.732829
3.75712671e-07,1.519808,2.775959
3.8149286600000003e-07,1.53,2.82
3.87453692e-07,1.54248,2.86504
3.9360375000000003e-07,1.55664,2.91072
3.99952198e-07,1.57256,2.95688
4.06508791e-07,1.59032,3.00336
4.13283938e-07,1.61,3.05
4.2028875000000003e-07,1.63328,3.09472
4.27535108e-07,1.65824,3.13976
4.3503572400000006e-07,1.68456,3.18544
4.42804219e-07,1.71192,3.23208
4.50855205e-07,1.74,3.28
4.592043750000001e-07,1.766297,3.331725
4.67868609e-07,1.79322,3.384819
4.76866082e-07,1.820994,3.43905
4.86216397e-07,1.849846,3.494187
4.95940725e-07,1.88,3.55
5.06061964e-07,1.915087,3.606397
5.16604922e-07,1.950973,3.662967
5.27596516e-07,1.986988,3.719442
5.390660060000001e-07,2.022461,3.775553
5.5104525e-07,2.056584,3.830422
5.63569006e-07,2.088519,3.883047
5.76675262e-07,2.118576,3.937455
5.904056250000001e-07,2.145897,3.996505
6.04805762e-07,2.170933,4.059145
6.19925906e-07,2.19467,4.121914
6.358214430000001e-07,2.21771,4.181812
6.52553586e-07,2.240687,4.243976
6.70190169e-07,2.263548,4.312944
6.888065630000001e-07,2.287895,4.387879
7.084867500000001e-07,2.31637,4.465179
7.293245960000001e-07,2.351323,4.542517
7.51425341e-07,2.391383,4.623303
7.74907383e-07,2.437957,4.708664
7.999043950000001e-07,2.488443,4.800536
8.26567875e-07,2.54,4.901523
8.55070216e-07,2.59,5.014462
8.85608438e-07,2.64,5.135093
9.184087500000002e-07,2.687924,5.258877
9.53732164e-07,2.737276,5.389123
9.9188145e-07,2.79141,5.529436
1.03320984e-06,2.853172,5.682929
1.0781320100000002e-06,2.924417,5.846242
1.12713801e-06,3.012066,6.020134
1.1808112500000001e-06,3.109456,6.200423
1.2398518099999999e-06,3.210126,6.380318
1.3051071700000002e-06,3.309644,6.557652
1.3776131300000001e-06,3.405286,6.740093
1.4586491900000002e-06,3.486216,6.936571
1.54981477e-06,3.563532,7.140345
1.65313575e-06,3.645294,7.346843
1.7712168800000001e-06,3.737931,7.55266
1.90746433e-06,3.847876,7.754386

File: solcore/future/material_data/sopra_nk/CR.csv
wavelength[m],n,k
2.06641969e-07,1.46,1.71
2.08378456e-07,1.4575,1.716875
2.1014437500000002e-07,1.46,1.72
2.1194048100000003e-07,1.465,1.720625
2.13767554e-07,1.47,1.72
2.1562640200000003e-07,1.471875,1.719375
2.1751786200000003e-07,1.47,1.72
2.1944279900000003e-07,1.46125,1.724375
2.21402109e-07,1.45,1.73
2.2339672300000003e-07,1.44,1.734375
2.25427602e-07,1.43,1.74
2.2749574500000002e-07,1.42,1.749375
2.2960218800000001e-07,1.41,1.76
2.3174800200000003e-07,1.4,1.769375
2.33934304e-07,1.39,1.78
2.3616225000000003e-07,1.379375,1.79375
2.38433041e-07,1.37,1.81
2.40747925e-07,1.36375,1.82875
2.4310819900000004e-07,1.36,1.85
2.4551521000000003e-07,1.35875,1.874375
2.47970363e-07,1.36,1.9
2.50475114e-07,1.364375,1.925
2.53030982e-07,1.37,1.95
2.55639549e-07,1.375625,1.975
2.58302461e-07,1.38,2.0
2.61021434e-07,1.38,2.025625
2.63798258e-07,1.38,2.05
2.66634798e-07,1.3825,2.07
2.6953300300000005e-07,1.39,2.09
2.7249490400000003e-07,1.41,2.114375
2.75522625e-07,1.43,2.14
2.78618385e-07,1.43625,2.165
2.81784503e-07,1.44,2.19
2.8502340500000006e-07,1.448125,2.214375
2.88337631e-07,1.46,2.24
2.91729838e-07,1.47875,2.27
2.9520281300000004e-07,1.5,2.3
2.9875947300000006e-07,1.52,2.325625
3.02402881e-07,1.54,2.35
3.0613625e-07,1.559375,2.375
3.09962953e-07,1.58,2.4
3.13886535e-07,1.605,2.425
3.1791072100000004e-07,1.63,2.45
3.22039432e-07,1.650625,2.475
3.26276793e-07,1.67,2.5
3.3062715e-07,1.68875,2.525625
3.35095085e-07,1.71,2.55
3.3968542800000003e-07,1.738125,2.57
3.4440328100000003e-07,1.77,2.59
3.49254032e-07,1.8075,2.615
3.5424337500000004e-07,1.84,2.64
3.59377337e-07,1.851875,2.660625
3.6466229800000006e-07,1.86,2.68
3.7010501900000006e-07,1.878125,2.699375
3.75712671e-07,1.9,2.72
3.8149286600000003e-07,1.92375,2.7425
3.87453692e-07,1.95,2.77
3.9360375000000003e-07,1.97875,2.808125
3.99952198e-07,2.01,2.85
4.06508791e-07,2.043125,2.889375
4.13283938e-07,2.08,2.93
4.2028875000000003e-07,2.123125,2.975
4.27535108e-07,2.17,3.02
4.3503572400000006e-07,2.2175,3.060625
4.42804219e-07,2.27,3.1
4.50855205e-07,2.33125,3.14
4.592043750000001e-07,2.4,3.18
4.67868609e-07,2.47625,3.2225
4.76866082e-07,2.56,3.26
4.86216397e-07,2.655,3.283125
4.95940725e-07,2.75,3.3
5.06061964e-07,2.829375,3.3175
5.16604922e-07,2.91,3.33
5.27596516e-07,3.013125,3.3325
5.390660060000001e-07,3.11,3.33
5.5104525e-07,3.178125,3.32625
5.63569006e-07,3.22,3.32
5.76675262e-07,3.225,3.309375
5.904056250000001e-07,3.21,3.3
6.04805762e-07,3.188125,3.296875
6.19925906e-07,3.16,3.3
6.358214430000001e-07,3.129375,3.3125
6.52553586e-07,3.1,3.33
6.70190169e-07,3.07625,3.35
6.888065630000001e-07,3.06,3.37
7.084867500000001e-07,3.054375,3.385
7.293245960000001e-07,3.06,3.4
7.51425341e-07,3.07875,3.419375
7.74907383e-07,3.11,3.44
7.999043950000001e-07,3.158125,3.46
8.26567875e-07,3.21,3.48
8.55070216e-07,3.25125,3.5
8.85608438e-07,3.29,3.52
9.184087500000002e-07,3.326875,3.54125
9.53732164e-07,3.37,3.56
9.9188145e-07,3.4325,3.5725
1.03320984e-06,3.5,3.58
1.0781320100000002e-06,3.564375,3.57875
1.12713801e-06,3.62,3.58
1.1808112500000001e-06,3.660625,3.59125
1.2398518099999999e-06,3.68,3.62

File: solcore/future/material_data/sopra_nk/CR3SI.csv
wavelength[m],n,k
2.1014437500000002e-07,1.396,0.841
2.13767554e-07,1.426,0.808
2.1751786200000003e-07,1.432,0.796
2.21402109e-07,1.437,0.785
2.25427602e-07,1.442,0.764
2.2960218800000001e-07,1.443,0.748
2.33934304e-07,1.441,0.735
2.38433041e-07,1.438,0.725
2.4310819900000004e-07,1.434,0.718
2.47970363e-07,1.43,0.712
2.53030982e-07,1.423,0.706
2.58302461e-07,1.417,0.705
2.63798258e-07,1.41,0.703
2.6953300300000005e-07,1.403,0.705
2.75522625e-07,1.397,0.708
2.81784503e-07,1.389,0.713
2.88337631e-07,1.381,0.718
2.9520281300000004e-07,1.375,0.724
3.02402881e-07,1.367,0.73
3.09962953e-07,1.357,0.738
3.1791072100000004e-07,1.347,0.75
3.26276793e-07,1.335,0.766
3.35095085e-07,1.326,0.778
3.4440328100000003e-07,1.315,0.794
3.5424337500000004e-07,1.305,0.818
3.6466229800000006e-07,1.294,0.848
3.75712671e-07,1.283,0.879
3.87453692e-07,1.276,0.907
3.99952198e-07,1.268,0.943
4.13283938e-07,1.262,0.988
4.27535108e-07,1.261,1.034
4.42804219e-07,1.262,1.08
4.592043750000001e-07,1.267,1.126
4.76866082e-07,1.272,1.175
4.95940725e-07,1.283,1.233
5.16604922e-07,1.29,1.288
5.390660060000001e-07,1.303,1.355
5.63569006e-07,1.324,1.428
5.904056250000001e-07,1.347,1.495
6.19925906e-07,1.375,1.574
6.52553586e-07,1.41,1.664
6.888065630000001e-07,1.448,1.754
7.293245960000001e-07,1.498,1.856
7.74907383e-07,1.566,1.973
8.26567875e-07,1.655,2.09
8.85608438e-07,1.761,2.111
9.53732164e-07,1.91,2.298
1.03320984e-06,2.04,2.368
1.12713801e-06,2.178,2.422
1.2398518099999999e-06,2.294,2.451
1.3776131300000001e-06,2.349,2.457
1.54981477e-06,2.273,2.501
1.7712168800000001e-06,2.078,2.768
2.0664196900000003e-06,1.976,3.311
2.47970363e-06,1.996,3.845
3.0996295300000005e-06,1.973,5.003
4.132839380000001e-06,2.146,6.85
6.199259060000001e-06,2.992,10.625
1.23985181e-05,5.015,16.561

File: solcore/future/material_data/sopra_nk/CR5SI3.csv
wavelength[m],n,k
2.1014437500000002e-07,1.311,0.928
2.13767554e-07,1.315,0.928
2.1751786200000003e-07,1.317,0.931
2.21402109e-07,1.318,0.933
2.25427602e-07,1.32,0.939
2.2960218800000001e-07,1.321,0.946
2.33934304e-07,1.323,0.956
2.38433041e-07,1.326,0.964
2.4310819900000004e-07,1.327,0.974
2.47970363e-07,1.33,0.984
2.53030982e-07,1.331,0.994
2.58302461e-07,1.332,1.005
2.63798258e-07,1.333,1.017
2.6953300300000005e-07,1.335,1.03
2.75522625e-07,1.336,1.043
2.81784503e-07,1.341,1.064
2.88337631e-07,1.346,1.082
2.9520281300000004e-07,1.349,1.095
3.02402881e-07,1.353,1.11
3.09962953e-07,1.353,1.126
3.1791072100000004e-07,1.351,1.146
3.26276793e-07,1.348,1.174
3.35095085e-07,1.347,1.199
3.4440328100000003e-07,1.344,1.222
3.5424337500000004e-07,1.343,1.262
3.6466229800000006e-07,1.348,1.311
3.75712671e-07,1.355,1.359
3.87453692e-07,1.361,1.399
3.99952198e-07,1.373,1.451
4.13283938e-07,1.392,1.513
4.27535108e-07,1.415,1.573
4.42804219e-07,1.443,1.632
4.592043750000001e-07,1.476,1.686
4.76866082e-07,1.507,1.743
4.95940725e-07,1.557,1.807
5.16604922e-07,1.593,1.86
5.390660060000001e-07,1.634,1.929
5.63569006e-07,1.689,2.004
5.904056250000001e-07,1.745,2.069
6.19925906e-07,1.807,2.142
6.52553586e-07,1.877,2.229
6.888065630000001e-07,1.954,2.316
7.293245960000001e-07,2.048,2.411
7.74907383e-07,2.171,2.512
8.26567875e-07,2.323,2.595
8.85608438e-07,2.472,2.667
9.53732164e-07,2.666,2.685
1.03320984e-06,2.805,2.676
1.12713801e-06,2.936,2.64
1.2398518099999999e-06,2.995,2.576
1.3776131300000001e-06,2.918,2.531
1.54981477e-06,2.679,2.669
1.7712168800000001e-06,2.467,3.14
2.0664196900000003e-06,2.47,3.825
2.47970363e-06,2.592,4.456
3.0996295300000005e-06,2.816,5.849
4.132839380000001e-06,3.466,7.904
6.199259060000001e-06,5.169,11.23
1.23985181e-05,8.613,16.09

File: solcore/future/material_data/sopra_nk/CRSI2EL2.csv
wavelength[m],n,k
5.36732387e-08,0.674,0.236
5.39085538e-08,0.668,0.235
5.4145941300000003e-08,0.662,0.233
5.4385428800000005e-08,0.656,0.231
5.46270442e-08,0.649,0.23
5.4870816e-08,0.642,0.229
5.5116773200000004e-08,0.635,0.227
5.5364945300000004e-08,0.627,0.227
5.561536240000001e-08,0.62,0.226
5.5868055100000004e-08,0.613,0.226
5.6123054500000005e-08,0.606,0.227
5.63803924e-08,0.599,0.227
5.664010110000001e-08,0.593,0.228
5.69022135e-08,0.586,0.229
5.71667631e-08,0.579,0.23
5.743378400000001e-08,0.572,0.232
5.7703311200000004e-08,0.565,0.233
5.79753799e-08,0.557,0.235
5.8250026400000004e-08,0.549,0.238
5.85272875e-08,0.542,0.241
5.8807200600000006e-08,0.534,0.245
5.9089804000000005e-08,0.527,0.25
5.93751367e-08,0.52,0.255
5.96632384e-08,0.513,0.26
5.99541496e-08,0.505,0.266
6.024791150000001e-08,0.498,0.272
6.05445664e-08,0.491,0.279
6.08441572e-08,0.484,0.286
6.11467276e-08,0.477,0.294
6.14523223e-08,0.47,0.302
6.17609869e-08,0.464,0.311
6.207276800000001e-08,0.46,0.32
6.23877128e-08,0.456,0.33
6.27058699e-08,0.452,0.341
6.302728860000001e-08,0.448,0.352
6.335201940000001e-08,0.445,0.363
6.36801137e-08,0.442,0.373
6.4011624e-08,0.44,0.384
6.434660390000001e-08,0.439,0.395
6.46851083e-08,0.438,0.406
6.5027193e-08,0.439,0.417
6.53729151e-08,0.44,0.428
6.572233300000001e-08,0.441,0.44
6.607550630000001e-08,0.443,0.451
6.64324958e-08,0.445,0.463
6.67933637e-08,0.446,0.474
6.71581735e-08,0.448,0.485
6.75269902e-08,0.451,0.496
6.78998802e-08,0.453,0.507
6.827691140000001e-08,0.456,0.517
6.8658153e-08,0.46,0.527
6.90436761e-08,0.464,0.537
6.94335531e-08,0.469,0.546
6.98278582e-08,0.474,0.555
7.02266674e-08,0.479,0.564
7.063005819999999e-08,0.485,0.573
7.103811e-08,0.49,0.581
7.145090410000001e-08,0.495,0.589
7.186852360000001e-08,0.499,0.597
7.229105370000001e-08,0.504,0.606
7.271858140000001e-08,0.507,0.615
7.3151196e-08,0.511,0.624
7.35889888e-08,0.513,0.633
7.40320533e-08,0.516,0.643
7.448048540000001e-08,0.517,0.654
7.493438310000001e-08,0.519,0.664
7.53938469e-08,0.519,0.675
7.585898000000001e-08,0.519,0.687
7.63298879e-08,0.519,0.698
7.68066788e-08,0.52,0.709
7.72894637e-08,0.522,0.719
7.777835620000001e-08,0.526,0.729
7.8273473e-08,0.53,0.737
7.877493380000001e-08,0.535,0.744
7.928286129999999e-08,0.54,0.752
7.979738140000001e-08,0.544,0.76
8.03186232e-08,0.547,0.768
8.084671930000001e-08,0.551,0.777
8.138180590000001e-08,0.554,0.785
8.19240227e-08,0.557,0.794
8.247351310000002e-08,0.559,0.802
8.30304244e-08,0.562,0.81
8.359490820000002e-08,0.564,0.817
8.41671197e-08,0.565,0.824
8.47472189e-08,0.567,0.83
8.533537000000001e-08,0.569,0.835
8.593174170000001e-08,0.569,0.84
8.65365076e-08,0.57,0.845
8.714984629999999e-08,0.569,0.848
8.77719412e-08,0.568,0.849
8.84029813e-08,0.566,0.848
8.90431609e-08,0.564,0.842
8.969268e-08,0.561,0.831
9.03517444e-08,0.558,0.818
9.102056620000001e-08,0.553,0.801
9.169936370000002e-08,0.545,0.782
9.23883616e-08,0.535,0.764
9.308779170000001e-08,0.521,0.744
9.379789280000001e-08,0.506,0.722
9.45189108e-08,0.488,0.698
9.525109960000001e-08,0.47,0.67
9.59947207e-08,0.451,0.638
9.67500439e-08,0.433,0.602
9.75173478e-08,0.417,0.564
9.82969196e-08,0.404,0.526
9.9089056e-08,0.393,0.487
9.98940631e-08,0.384,0.45
1.00712257e-07,0.377,0.414
1.01543965e-07,0.371,0.38
1.02389524e-07,0.366,0.349
1.0324928400000001e-07,0.364,0.322
1.04123604e-07,0.364,0.299
1.05012858e-07,0.365,0.279
1.05917433e-07,0.367,0.265
1.06837726e-07,0.367,0.254
1.0777415300000001e-07,0.365,0.248
1.08727139e-07,0.361,0.247
1.0969713000000001e-07,0.355,0.248
1.1068458400000001e-07,0.346,0.254
1.1168997600000001e-07,0.336,0.263
1.12713801e-07,0.326,0.294
