Repository: qpv-research-group/solcore5

<!-- ALL-CONTRIBUTORS-BADGE:START - Do not remove or modify this section -->
<!-- ALL-CONTRIBUTORS-BADGE:END -->

Solcore
=======

**Solcore** was born as a modular set of tools, written (almost) entirely in Python 3, to address some of the task we had to solve more. With time, however, it has evolved as a complete semiconductor solver able of modelling the optical and electrical properties of a wide range of solar cells, from quantum well devices to multi-junction solar cells.

File: solcore/future/material_data/sopra_nk/CU.csv
wavelength[m],n,k
1.9074643300000002e-07,0.958,1.37
1.9222508700000001e-07,0.957093,1.392241
1.93726846e-07,0.958857,1.414571
1.95252254e-07,0.96305,1.436938
1.9680187500000001e-07,0.969428,1.459286
1.9837629000000002e-07,0.97775,1.481562
1.99976099e-07,0.987771,1.503714
2.01601921e-07,0.99925,1.525687
2.0325439600000004e-07,1.011943,1.547429
2.04934184e-07,1.025607,1.568884
2.06641969e-07,1.04,1.59
2.08378456e-07,1.054879,1.610723
2.1014437500000002e-07,1.07,1.631
2.1194048100000003e-07,1.084375,1.650625
2.13767554e-07,1.1,1.67
2.1562640200000003e-07,1.119375,1.69
2.1751786200000003e-07,1.14,1.709
2.1944279900000003e-07,1.159375,1.7255
2.21402109e-07,1.18,1.74
2.2339672300000003e-07,1.204375,1.752375
2.25427602e-07,1.23,1.763
2.2749574500000002e-07,1.255,1.77175
2.2960218800000001e-07,1.28,1.78
2.3174800200000003e-07,1.305,1.7905
2.33934304e-07,1.33,1.799
2.3616225000000003e-07,1.355313,1.80075
2.38433041e-07,1.38,1.8
2.40747925e-07,1.402812,1.80075
2.4310819900000004e-07,1.425,1.799
2.4551521000000003e-07,1.448437,1.790875
2.47970363e-07,1.47,1.78
2.50475114e-07,1.485938,1.77025
2.53030982e-07,1.5,1.757
2.55639549e-07,1.517187,1.733812
2.58302461e-07,1.53,1.71
2.61021434e-07,1.529688,1.693813
2.63798258e-07,1.525,1.682
2.66634798e-07,1.523125,1.675625
2.6953300300000005e-07,1.52,1.67
2.7249490400000003e-07,1.513125,1.65875
2.75522625e-07,1.505,1.648
2.78618385e-07,1.49875,1.643312
2.81784503e-07,1.49,1.64
2.8502340500000006e-07,1.47375,1.633312
2.88337631e-07,1.455,1.629
2.91729838e-07,1.437813,1.630875
2.9520281300000004e-07,1.42,1.64
2.9875947300000006e-07,1.400313,1.662125
3.02402881e-07,1.38,1.687
3.0613625e-07,1.358438,1.703313
3.09962953e-07,1.34,1.72
3.13886535e-07,1.329063,1.744563
3.1791072100000004e-07,1.325,1.77
3.22039432e-07,1.3325,1.791625
3.26276793e-07,1.34,1.81
3.3062715e-07,1.334375,1.822125
3.35095085e-07,1.325,1.834
3.3968542800000003e-07,1.317812,1.85175
3.4440328100000003e-07,1.31,1.872
3.49254032e-07,1.300313,1.89425
3.5424337500000004e-07,1.29,1.916
3.59377337e-07,1.281563,1.931688
3.6466229800000006e-07,1.27,1.95
3.7010501900000006e-07,1.249062,1.972438
3.75712671e-07,1.225,2.015
3.8149286600000003e-07,1.2,2.121562
3.87453692e-07,1.18,2.21
3.9360375000000003e-07,1.174375,2.177188
3.99952198e-07,1.175,2.13
4.06508791e-07,1.1775,2.160063
4.13283938e-07,1.18,2.21
4.2028875000000003e-07,1.178125,2.249938
4.27535108e-07,1.175,2.289
4.3503572400000006e-07,1.172812,2.326
4.42804219e-07,1.17,2.362
4.50855205e-07,1.165312,2.397625
4.592043750000001e-07,1.16,2.433
4.67868609e-07,1.155312,2.469187
4.76866082e-07,1.15,2.504
4.86216397e-07,1.142812,2.535875
4.95940725e-07,1.135,2.564
5.06061964e-07,1.131562,2.589625
5.16604922e-07,1.12,2.605
5.27596516e-07,1.092437,2.595562
5.390660060000001e-07,1.04,2.583
5.5104525e-07,0.950375,2.5765
5.63569006e-07,0.826,2.599
5.76675262e-07,0.645875,2.678062
5.904056250000001e-07,0.468,2.809
6.04805762e-07,0.35125,3.01075
6.19925906e-07,0.272,3.24
6.358214430000001e-07,0.230813,3.458187
6.52553586e-07,0.214,3.67
6.70190169e-07,0.20925,3.863125
6.888065630000001e-07,0.213,4.05
7.084867500000001e-07,0.21625,4.239563
7.293245960000001e-07,0.223,4.43
7.51425341e-07,0.2365,4.619563
7.74907383e-07,0.25,4.817
7.999043950000001e-07,0.254188,5.034125
8.26567875e-07,0.26,5.26
8.55070216e-07,0.28,5.485625
8.85608438e-07,0.3,5.717
9.184087500000002e-07,0.30625,5.953374
9.53732164e-07,0.31,6.206
9.9188145e-07,0.31625,6.48325
1.03320984e-06,0.33,6.793
1.0781320100000002e-06,0.364188,7.146813
1.12713801e-06,0.4,7.542
1.1808112500000001e-06,0.414438,8.116563
1.2398518099999999e-06,0.433,8.46
1.3051071700000002e-06,0.482188,7.911125
1.3776131300000001e-06,0.536,7.36
1.4586491900000002e-06,0.570125,7.669375
1.54981477e-06,0.606,8.26
1.65313575e-06,0.658438,8.791875
1.7712168800000001e-06,0.723,9.41
1.90746433e-06,0.797563,10.13938
2.0664196900000003e-06,0.89,11.0
2.25427602e-06,1.005687,12.01313
2.47970363e-06,1.15,13.2

File: solcore/future/material_data/sopra_nk/CU2O.csv
wavelength[m],n,k
2.9520281300000004e-07,1.978852,1.87676
2.9875947300000006e-07,1.994013,1.857233
3.02402881e-07,2.012777,1.83512
3.0613625e-07,2.034918,1.810514
3.09962953e-07,2.060214,1.783504
3.13886535e-07,2.088441,1.754182
3.1791072100000004e-07,2.119375,1.722639
3.22039432e-07,2.152793,1.688964
3.26276793e-07,2.188471,1.653251
3.3062715e-07,2.226184,1.615588
3.35095085e-07,2.265711,1.576068
3.3968542800000003e-07,2.306826,1.534781
3.4440328100000003e-07,2.349307,1.491817
3.49254032e-07,2.39293,1.447269
3.5424337500000004e-07,2.43747,1.401226
3.59377337e-07,2.482704,1.35378
3.6466229800000006e-07,2.52841,1.305022
3.7010501900000006e-07,2.574362,1.255041
3.75712671e-07,2.620338,1.203931
3.8149286600000003e-07,2.666113,1.151781
3.87453692e-07,2.711464,1.098681
3.9360375000000003e-07,2.756167,1.044724
3.99952198e-07,2.8,0.99
4.06508791e-07,2.845202,0.931971
4.13283938e-07,2.888663,0.873808
4.2028875000000003e-07,2.929903,0.815873
4.27535108e-07,2.968444,0.758531
4.3503572400000006e-07,3.003805,0.702145
4.42804219e-07,3.035508,0.647078
4.50855205e-07,3.062539,0.593956
4.592043750000001e-07,3.081373,0.544624
4.67868609e-07,3.096225,0.49716
4.76866082e-07,3.107322,0.451581
4.86216397e-07,3.114892,0.407908
4.95940725e-07,3.119164,0.366157
5.06061964e-07,3.121439,0.324937
5.16604922e-07,3.121202,0.285244
5.27596516e-07,3.117477,0.248678
5.390660060000001e-07,3.110044,0.215848
5.5104525e-07,3.098667,0.187747
5.63569006e-07,3.083036,0.167556
5.76675262e-07,3.063094,0.1511
5.904056250000001e-07,3.038666,0.137625
6.04805762e-07,3.007648,0.126046
6.19925906e-07,2.969526,0.115553
6.358214430000001e-07,2.930872,0.106566
6.52553586e-07,2.895401,0.09885
6.70190169e-07,2.868546,0.092196
6.888065630000001e-07,2.843882,0.086246
7.084867500000001e-07,2.820007,0.080571
7.293245960000001e-07,2.795386,0.074987
7.51425341e-07,2.767959,0.069686
7.74907383e-07,2.733111,0.064633
7.999043950000001e-07,2.7,0.06
8.26567875e-07,2.676438,0.055959
8.55070216e-07,2.656347,0.052422
8.85608438e-07,2.637448,0.049348
9.184087500000002e-07,2.621387,0.046008
9.53732164e-07,2.609016,0.042744
9.9188145e-07,2.601201,0.040443
1.03320984e-06,2.595899,0.037691
1.0781320100000002e-06,2.59181,0.034515
1.12713801e-06,2.587311,0.031347
1.1808112500000001e-06,2.581948,0.02815
1.2398518099999999e-06,2.575218,0.024451
1.3051071700000002e-06,2.569868,0.020754
1.3776131300000001e-06,2.569769,0.017827
1.4586491900000002e-06,2.570047,0.014585
1.54981477e-06,2.569227,0.011237
1.65313575e-06,2.566955,0.008159
1.7712168800000001e-06,2.564123,0.005417
1.90746433e-06,2.561361,0.003119
2.0664196900000003e-06,2.5593,0.001376
2.25427602e-06,2.558569,0.000296
2.47970363e-06,2.559798,1.2e-05

File: solcore/future/material_data/sopra_nk/CUO.csv
wavelength[m],n,k
2.9520281300000004e-07,2.178582,1.58335
2.9875947300000006e-07,2.179536,1.520446
3.02402881e-07,2.181104,1.461637
3.0613625e-07,2.183285,1.406746
3.09962953e-07,2.186078,1.355593
3.13886535e-07,2.189483,1.308
3.1791072100000004e-07,2.193499,1.263787
3.22039432e-07,2.198124,1.222775
3.26276793e-07,2.203358,1.184786
3.3062715e-07,2.209199,1.149639
3.35095085e-07,2.215647,1.117157
3.3968542800000003e-07,2.222701,1.08716
3.4440328100000003e-07,2.23036,1.059469
3.49254032e-07,2.238622,1.033905
3.5424337500000004e-07,2.247487,1.010289
3.59377337e-07,2.256955,0.988441
3.6466229800000006e-07,2.267023,0.968184
3.7010501900000006e-07,2.277691,0.949337
3.75712671e-07,2.288959,0.931723
3.8149286600000003e-07,2.300824,0.915161
3.87453692e-07,2.313287,0.899472
3.9360375000000003e-07,2.326346,0.884478
3.99952198e-07,2.34,0.87
4.06508791e-07,2.35498,0.855138
4.13283938e-07,2.370428,0.840557
4.2028875000000003e-07,2.386267,0.826153
4.27535108e-07,2.402421,0.811821
4.3503572400000006e-07,2.418812,0.797457
4.42804219e-07,2.435363,0.782956
4.50855205e-07,2.452146,0.768197
4.592043750000001e-07,2.469921,0.75297
4.67868609e-07,2.48732,0.737331
4.76866082e-07,2.504071,0.721201
4.86216397e-07,2.519901,0.704498
4.95940725e-07,2.534539,0.687143
5.06061964e-07,2.545072,0.668975
5.16604922e-07,2.553058,0.64997
5.27596516e-07,2.561184,0.630135
5.390660060000001e-07,2.570285,0.609426
5.5104525e-07,2.581532,0.58787
5.63569006e-07,2.598019,0.565932
5.76675262e-07,2.616375,0.542613
5.904056250000001e-07,2.636239,0.517596
6.04805762e-07,2.654699,0.490007
6.19925906e-07,2.670943,0.459431
6.358214430000001e-07,2.693542,0.427495
6.52553586e-07,2.728491,0.394976
6.70190169e-07,2.786194,0.3631
6.888065630000001e-07,2.846607,0.329994
7.084867500000001e-07,2.902113,0.295697
7.293245960000001e-07,2.945621,0.259105
7.51425341e-07,2.970684,0.216871
7.74907383e-07,2.968789,0.162816
7.999043950000001e-07,2.94,0.11
8.26567875e-07,2.870161,0.065856
8.55070216e-07,2.800656,0.037472
8.85608438e-07,2.756436,0.030896
9.184087500000002e-07,2.719769,0.026297
9.53732164e-07,2.686682,0.019222
9.9188145e-07,2.655606,0.011468
1.03320984e-06,2.633018,0.00532
1.0781320100000002e-06,2.616635,0.001204
1.12713801e-06,2.600242,0.000395
1.1808112500000001e-06,2.584383,0.000188
1.2398518099999999e-06,2.575135,0.0
1.3051071700000002e-06,2.569314,0.0
1.3776131300000001e-06,2.561531,0.0
1.4586491900000002e-06,2.559386,0.0
1.54981477e-06,2.559227,0.0
1.65313575e-06,2.556955,0.0
1.7712168800000001e-06,2.554123,0.0
1.90746433e-06,2.551361,0.0
2.0664196900000003e-06,2.5493,0.0
2.25427602e-06,2.548569,0.0
2.47970363e-06,2.549798,0.0

File: solcore/future/material_data/sopra_nk/DIAM.csv
wavelength[m],n,k
2.13767554e-07,2.78,0.005
2.1562640200000003e-07,2.777635,0.004006
2.1751786200000003e-07,2.768824,0.002879
2.1944279900000003e-07,2.755479,0.001769
2.21402109e-07,2.739474,0.000839
2.2339672300000003e-07,2.722707,0.000246
2.25427602e-07,2.707873,4.2e-05
2.2749574500000002e-07,2.696881,4.6e-05
2.2960218800000001e-07,2.689782,0.0
2.3174800200000003e-07,2.685803,0.0
2.33934304e-07,2.680716,0.0
2.3616225000000003e-07,2.673727,0.0
2.38433041e-07,2.666341,0.0
2.40747925e-07,2.658925,0.0
2.4310819900000004e-07,2.651765,0.0
2.4551521000000003e-07,2.645016,0.0
2.47970363e-07,2.638919,0.0
2.50475114e-07,2.633283,0.0
2.53030982e-07,2.627995,0.0
2.55639549e-07,2.622707,0.0
2.58302461e-07,2.61707,0.0
2.61021434e-07,2.610958,0.0
2.63798258e-07,2.604158,0.0
2.66634798e-07,2.597142,0.0
2.6953300300000005e-07,2.590202,0.0
2.7249490400000003e-07,2.583697,0.0
2.75522625e-07,2.577848,0.0
2.78618385e-07,2.572595,0.0
2.81784503e-07,2.567872,0.0
2.8502340500000006e-07,2.563535,0.0
2.88337631e-07,2.559342,0.0
2.91729838e-07,2.554858,0.0
2.9520281300000004e-07,2.550042,0.0
2.9875947300000006e-07,2.544889,0.0
3.02402881e-07,2.539556,0.0
3.0613625e-07,2.534146,0.0
3.09962953e-07,2.528992,0.0
3.13886535e-07,2.524647,0.0
3.1791072100000004e-07,2.520547,0.0
3.22039432e-07,2.516325,0.0
3.26276793e-07,2.512084,0.0
3.3062715e-07,2.507818,0.0
3.35095085e-07,2.503783,0.0
3.3968542800000003e-07,2.500085,0.0
3.4440328100000003e-07,2.496436,0.0
3.49254032e-07,2.492742,0.0
3.5424337500000004e-07,2.489047,0.0
3.59377337e-07,2.485352,0.0
3.6466229800000006e-07,2.481608,0.0
3.7010501900000006e-07,2.477927,0.0
3.75712671e-07,2.474595,0.0
3.8149286600000003e-07,2.471478,0.0
3.87453692e-07,2.468325,0.0
3.9360375000000003e-07,2.465158,0.0
3.99952198e-07,2.461929,0.0
4.06508791e-07,2.458845,0.0
4.13283938e-07,2.456156,0.0
4.2028875000000003e-07,2.453576,0.0
4.27535108e-07,2.450937,0.0
4.3503572400000006e-07,2.448298,0.0
4.42804219e-07,2.445659,0.0
4.50855205e-07,2.44302,0.0
4.592043750000001e-07,2.440381,0.0
4.67868609e-07,2.437702,0.0
4.76866082e-07,2.435051,0.0
4.86216397e-07,2.432711,0.0
4.95940725e-07,2.430633,0.0
5.06061964e-07,2.428549,0.0
5.16604922e-07,2.426437,0.0
5.27596516e-07,2.424326,0.0
5.390660060000001e-07,2.422215,0.0
5.5104525e-07,2.420104,0.0
5.63569006e-07,2.417992,0.0
5.76675262e-07,2.415818,0.0
5.904056250000001e-07,2.41381,0.0
6.04805762e-07,2.412187,0.0
6.19925906e-07,2.410661,0.0
6.358214430000001e-07,2.409077,0.0
6.52553586e-07,2.407494,0.0
6.70190169e-07,2.40591,0.0
6.888065630000001e-07,2.404327,0.0
7.084867500000001e-07,2.402744,0.0
7.293245960000001e-07,2.401117,0.0
7.51425341e-07,2.39953,0.0
7.74907383e-07,2.398267,0.0
7.999043950000001e-07,2.397251,0.0
8.26567875e-07,2.396273,0.0
8.55070216e-07,2.395186,0.0
8.85608438e-07,2.393664,0.0
9.184087500000002e-07,2.392072,0.0
9.53732164e-07,2.39087,0.0
9.9188145e-07,2.389965,0.0
1.03320984e-06,2.389447,0.0
1.0781320100000002e-06,2.388853,0.0
1.12713801e-06,2.387828,0.0
1.1808112500000001e-06,2.386694,0.0
1.2398518099999999e-06,2.3856,0.0
1.3051071700000002e-06,2.384787,0.0
1.3776131300000001e-06,2.38429,0.0
1.4586491900000002e-06,2.383471,0.0
1.54981477e-06,2.382372,0.0
1.65313575e-06,2.381926,0.0
1.7712168800000001e-06,2.381989,0.0
1.90746433e-06,2.381699,0.0
2.0664196900000003e-06,2.381126,0.0
2.25427602e-06,2.380523,0.0
2.47970363e-06,2.380037,0.0

File: solcore/future/material_data/sopra_nk/FESI2EL1.csv
wavelength[m],n,k
1.37761313e-07,0.628,1.39
1.39309192e-07,0.6,1.41
1.40892251e-07,0.569,1.432
1.42511703e-07,0.558,1.46
1.4416881500000002e-07,0.56,1.492
1.45864919e-07,0.56,1.522
1.4760140600000002e-07,0.562,1.556
1.4937973600000003e-07,0.573,1.596
1.51201441e-07,0.584,1.64
1.53068125e-07,0.594,1.685
1.54981477e-07,0.604,1.731
1.56943267e-07,0.614,1.775
1.5895536100000002e-07,0.633,1.817
1.61019716e-07,0.667,1.858
1.6313839600000002e-07,0.704,1.9
1.65313575e-07,0.727,1.942
1.67547542e-07,0.735,1.984
1.6984271400000002e-07,0.744,2.028
1.7220164100000002e-07,0.761,2.072
1.74627016e-07,0.786,2.115
1.7712168800000002e-07,0.813,2.157
1.79688669e-07,0.843,2.199
1.8233114900000003e-07,0.876,2.242
1.85052509e-07,0.911,2.287
1.87856335e-07,0.949,2.334
1.9074643300000002e-07,0.987,2.381
1.93726846e-07,1.023,2.429
1.9680187500000001e-07,1.059,2.477
1.99976099e-07,1.102,2.524
2.0325439600000004e-07,1.153,2.573
2.06641969e-07,1.212,2.623
2.1014437500000002e-07,1.278,2.676
2.13767554e-07,1.347,2.73
2.1751786200000003e-07,1.42,2.783
2.21402109e-07,1.499,2.831
2.25427602e-07,1.589,2.874
2.2960218800000001e-07,1.69,2.91
2.33934304e-07,1.801,2.938
2.38433041e-07,1.917,2.959
2.4310819900000004e-07,2.036,2.975
2.47970363e-07,2.157,2.984
2.53030982e-07,2.276,2.977
2.58302461e-07,2.386,2.945
2.63798258e-07,2.478,2.892
2.6953300300000005e-07,2.542,2.827
2.75522625e-07,2.567,2.76

File: solcore/future/material_data/sopra_nk/FESI2EL2.csv
wavelength[m],n,k
5.36732387e-08,0.687,0.247
5.39066006e-08,0.68,0.246
5.4142000600000006e-08,0.672,0.246
5.437946550000001e-08,0.665,0.145
5.4619022600000005e-08,0.657,0.244
5.48606997e-08,0.649,0.243
5.510452500000001e-08,0.64,0.241
5.53505274e-08,0.631,0.24
5.559873600000001e-08,0.623,0.24
5.5849180800000004e-08,0.614,0.239
5.6101892e-08,0.606,0.239
5.6356900600000004e-08,0.598,0.24
5.6614238e-08,0.59,0.241
5.68739364e-08,0.582,0.242
5.71360282e-08,0.575,0.244
5.740054690000001e-08,0.568,0.245
5.76675262e-08,0.561,0.247
5.79370006e-08,0.553,0.249
5.8209005300000005e-08,0.544,0.25
5.84835761e-08,0.535,0.252
5.87607494e-08,0.526,0.254
5.904056250000001e-08,0.517,0.258
5.93230532e-08,0.509,0.262
5.96082602e-08,0.5,0.267
5.98962228e-08,0.492,0.272
6.01869812e-08,0.483,0.277
6.048057620000001e-08,0.475,0.283
6.07770497e-08,0.466,0.289
6.1076444e-08,0.457,0.295
6.13788026e-08,0.448,0.303
6.16841698e-08,0.439,0.31
6.199259060000001e-08,0.431,0.318
6.230411120000001e-08,0.423,0.328
6.26187784e-08,0.416,0.338
6.29366402e-08,0.41,0.349
6.325774560000001e-08,0.405,0.36
6.358214430000001e-08,0.4,0.371
6.390988730000001e-08,0.396,0.382
6.42410266e-08,0.393,0.394
6.45756153e-08,0.39,0.406
6.49137075e-08,0.387,0.418
6.52553586e-08,0.385,0.43
6.5600625e-08,0.384,0.443
6.59495645e-08,0.382,0.456
6.6302236e-08,0.381,0.47
6.66586996e-08,0.38,0.483
6.70190169e-08,0.379,0.496
6.738325070000001e-08,0.38,0.509
6.77514652e-08,0.382,0.521
6.812372600000001e-08,0.384,0.532
6.850010020000001e-08,0.388,0.543
6.88806563e-08,0.392,0.553
6.92654644e-08,0.396,0.563
6.96545962e-08,0.401,0.572
7.004812500000001e-08,0.406,0.58
7.04461257e-08,0.411,0.588
7.0848675e-08,0.415,0.597
7.125585130000001e-08,0.42,0.605
7.16677349e-08,0.423,0.614
7.20844077e-08,0.424,0.623
7.2505954e-08,0.424,0.632
7.29324596e-08,0.423,0.643
7.33640126e-08,0.421,0.655
7.380070310000002e-08,0.417,0.667
7.42426235e-08,0.413,0.681
7.468986820000002e-08,0.407,0.695
7.514253410000001e-08,0.402,0.711
7.56007203e-08,0.395,0.729
7.60645284e-08,0.389,0.748
7.65340625e-08,0.383,0.769
7.700942940000001e-08,0.379,0.79
7.74907383e-08,0.375,0.812
7.79781014e-08,0.374,0.833
7.84716337e-08,0.374,0.854
7.897145310000001e-08,0.376,0.874
7.947768030000001e-08,0.379,0.893
7.99904395e-08,0.382,0.911
8.0509858e-08,0.385,0.929
8.10360662e-08,0.389,0.946
8.15691982e-08,0.392,0.964
8.21093916e-08,0.395,0.983
8.26567875e-08,0.398,1.001
8.32115311e-08,0.402,1.018
8.37737711e-08,0.407,1.034
8.434366070000001e-08,0.413,1.048
8.492135700000001e-08,0.421,1.058
8.55070216e-08,0.428,1.065
8.61008203e-08,0.436,1.067
8.670292400000001e-08,0.442,1.066
8.7313508e-08,0.448,1.06
8.79327527e-08,0.451,1.049
8.856084380000001e-08,0.454,1.034
8.91979722e-08,0.454,1.014
8.98443343e-08,0.452,0.993
9.050013230000001e-08,0.448,0.97
9.116557450000002e-08,0.44,0.948
9.1840875e-08,0.419,0.924
9.25262547e-08,0.415,0.899
9.322194080000001e-08,0.399,0.872
9.39281676e-08,0.383,0.84
9.464517660000001e-08,0.366,0.805
9.537321640000001e-08,0.35,0.766
9.61125436e-08,0.336,0.722
9.686342290000002e-08,0.325,0.675
9.7626127e-08,0.315,0.625
9.840093750000001e-08,0.307,0.574
9.918814500000001e-08,0.301,0.522
9.99880494e-08,0.296,0.471
1.0080096e-07,0.292,0.421
1.0162719800000002e-07,0.291,0.373
1.02467092e-07,0.292,0.329
1.03320984e-07,0.296,0.29
1.04189228e-07,0.303,0.258
1.0507218800000001e-07,0.309,0.233
1.0597024000000001e-07,0.314,0.213
1.06883777e-07,0.314,0.201
1.0781320100000002e-07,0.308,0.193
1.0875893100000002e-07,0.293,0.189
1.0972139900000001e-07,0.268,0.192
1.1070105500000001e-07,0.232,0.203
1.1169836200000001e-07,0.19,0.127
1.12713801e-07,0.152,0.268

File: solcore/future/material_data/sopra_nk/FESI2EPI.csv
wavelength[m],n,k
2.47970363e-07,2.019,2.888
2.53030982e-07,2.103,2.912
2.58302461e-07,2.217,2.924
2.63798258e-07,2.317,2.934
2.6953300300000005e-07,2.426,2.928
2.75522625e-07,2.513,2.911
2.81784503e-07,2.627,2.918
2.88337631e-07,2.729,2.874
2.9520281300000004e-07,2.811,2.841
3.02402881e-07,2.895,2.802
3.09962953e-07,2.973,2.767
3.1791072100000004e-07,3.052,2.718
3.26276793e-07,3.12,2.665
3.35095085e-07,3.176,2.6
3.4440328100000003e-07,3.207,2.549
3.5424337500000004e-07,3.235,2.506
3.6466229800000006e-07,3.258,2.475
3.75712671e-07,3.277,2.45
3.87453692e-07,3.295,2.439
3.99952198e-07,3.319,2.439
4.13283938e-07,3.352,2.436
4.27535108e-07,3.369,2.45
4.42804219e-07,3.401,2.481
4.592043750000001e-07,3.468,2.519
4.76866082e-07,3.536,2.539
4.95940725e-07,3.591,2.563
5.16604922e-07,3.646,2.606
5.390660060000001e-07,3.744,2.669
5.63569006e-07,3.863,2.726
5.904056250000001e-07,3.998,2.775
6.19925906e-07,4.191,2.854
6.52553586e-07,4.451,2.834
6.888065630000001e-07,4.691,2.74
7.293245960000001e-07,4.874,2.618
7.74907383e-07,5.033,2.486
8.26567875e-07,5.217,2.324
8.85608438e-07,5.378,2.178
9.53732164e-07,5.583,2.021
1.03320984e-06,5.792,1.821
1.12713801e-06,5.979,1.569
1.2398518099999999e-06,6.273,1.21
1.3776131300000001e-06,6.792,0.258
1.54981477e-06,6.42,0.015
1.7712168800000001e-06,6.164,0.0
2.0664196900000003e-06,5.983,0.0
2.47970363e-06,5.85,0.0
3.0996295300000005e-06,5.758,0.0
4.132839380000001e-06,5.726,0.0
6.199259060000001e-06,5.706,0.0

File: solcore/future/material_data/sopra_nk/GAASO.csv
wavelength[m],n,k
2.06641969e-07,1.99,0.664
2.08378456e-07,1.987562,0.65625
2.1014437500000002e-07,1.999,0.647
2.1194048100000003e-07,2.021688,0.63575
2.13767554e-07,2.053,0.622
2.1562640200000003e-07,2.090188,0.605
2.1751786200000003e-07,2.131,0.585
2.1944279900000003e-07,2.17325,0.562313
2.21402109e-07,2.214,0.536
2.2339672300000003e-07,2.252125,0.506125
2.25427602e-07,2.28,0.47
2.2749574500000002e-07,2.286125,0.422812
2.2960218800000001e-07,2.281,0.371
2.3174800200000003e-07,2.271,0.318562
2.33934304e-07,2.257,0.268
2.3616225000000003e-07,2.242,0.22325
2.38433041e-07,2.226,0.184
2.40747925e-07,2.210188,0.152063
2.4310819900000004e-07,2.194,0.125
2.4551521000000003e-07,2.176875,0.100875
2.47970363e-07,2.16,0.08
2.50475114e-07,2.14475,0.062062
2.53030982e-07,2.13,0.047
2.55639549e-07,2.11525,0.034687
2.58302461e-07,2.1,0.025
2.61021434e-07,2.08325,0.017937
2.63798258e-07,2.066,0.013
2.66634798e-07,2.048875,0.00975
2.6953300300000005e-07,2.032,0.008
2.7249490400000003e-07,2.015313,0.007813
2.75522625e-07,2.0,0.008
2.78618385e-07,1.987625,0.007125
2.81784503e-07,1.977,0.006
2.8502340500000006e-07,1.967562,0.004875
2.88337631e-07,1.959,0.004
2.91729838e-07,1.950625,0.003875
2.9520281300000004e-07,1.943,0.004
2.9875947300000006e-07,1.936687,0.003938
3.02402881e-07,1.931,0.004
3.0613625e-07,1.9255,0.004562
3.09962953e-07,1.92,0.005
3.13886535e-07,1.913938,0.004563
3.1791072100000004e-07,1.908,0.004
3.22039432e-07,1.902875,0.004
3.26276793e-07,1.898,0.004
3.3062715e-07,1.892937,0.0035
3.35095085e-07,1.888,0.003
3.3968542800000003e-07,1.883437,0.003
3.4440328100000003e-07,1.879,0.003
3.49254032e-07,1.874438,0.002563
3.5424337500000004e-07,1.87,0.002
3.59377337e-07,1.866,0.001438
3.6466229800000006e-07,1.862,0.001
3.7010501900000006e-07,1.8575,0.000937
3.75712671e-07,1.853,0.001
3.8149286600000003e-07,1.848875,0.001063
3.87453692e-07,1.845,0.001
3.9360375000000003e-07,1.8415,0.0005
3.99952198e-07,1.838,0.0
4.06508791e-07,1.834125,6.2e-05
4.13283938e-07,1.83,0.0
4.2028875000000003e-07,1.825563,0.0
4.27535108e-07,1.821,0.0
4.3503572400000006e-07,1.816437,0.0
4.42804219e-07,1.812,0.0
4.50855205e-07,1.807875,0.0
4.592043750000001e-07,1.804,0.0
4.67868609e-07,1.800437,0.0
4.76866082e-07,1.797,0.0
4.86216397e-07,1.79325,0.0
4.95940725e-07,1.79,0.0
5.06061964e-07,1.78825,0.0
5.16604922e-07,1.787,0.0
5.27596516e-07,1.785375,0.0
5.390660060000001e-07,1.784,0.0
5.5104525e-07,1.783437,0.0
5.63569006e-07,1.783,0.0
5.76675262e-07,1.782,0.0
5.904056250000001e-07,1.781,0.0
6.04805762e-07,1.780562,0.0
6.19925906e-07,1.78,0.0
6.358214430000001e-07,1.778625,0.0
6.52553586e-07,1.777,0.0
6.70190169e-07,1.7755,0.0
6.888065630000001e-07,1.774,0.0
7.084867500000001e-07,1.7725,0.0
7.293245960000001e-07,1.771,0.0
7.51425341e-07,1.7695,0.0
7.74907383e-07,1.768,0.0
7.999043950000001e-07,1.7665,0.0
8.26567875e-07,1.765,0.0
8.55070216e-07,1.763438,0.0
8.85608438e-07,1.762,0.0
9.184087500000002e-07,1.760937,0.0
9.53732164e-07,1.76,0.0
9.9188145e-07,1.759,0.0
1.03320984e-06,1.758,0.0
1.0781320100000002e-06,1.756938,0.0
1.12713801e-06,1.756,0.0
1.1808112500000001e-06,1.755313,0.0
1.2398518099999999e-06,1.755,0.0

File: solcore/future/material_data/sopra_nk/GAASOX.csv
wavelength[m],n,k
2.06641969e-07,2.058,0.6343
2.1014437500000002e-07,2.127,0.6169
2.13767554e-07,2.196,0.5814
2.1751786200000003e-07,2.256,0.5275
2.21402109e-07,2.302,0.4587
2.25427602e-07,2.328,0.3818
2.2960218800000001e-07,2.335,0.3046
2.33934304e-07,2.324,0.2337
2.38433041e-07,2.301,0.173
2.4310819900000004e-07,2.271,0.1234
2.47970363e-07,2.237,0.08452
2.53030982e-07,2.203,0.05479
2.58302461e-07,2.169,0.03253
2.63798258e-07,2.138,0.01617
2.6953300300000005e-07,2.109,0.004345
2.75522625e-07,2.083,0.0
2.81784503e-07,2.058,0.0
2.88337631e-07,2.036,0.0
2.9520281300000004e-07,2.016,0.0
3.02402881e-07,1.998,0.0
3.09962953e-07,1.982,0.0
3.1791072100000004e-07,1.967,0.0
3.26276793e-07,1.953,0.0
3.35095085e-07,1.94,0.0
3.4440328100000003e-07,1.928,0.0
3.5424337500000004e-07,1.918,0.0
3.6466229800000006e-07,1.908,0.0
3.75712671e-07,1.898,0.0
3.87453692e-07,1.89,0.0
3.99952198e-07,1.881,0.0
4.13283938e-07,1.874,0.0
4.27535108e-07,1.867,0.0
4.42804219e-07,1.86,0.0
4.592043750000001e-07,1.854,0.0
4.76866082e-07,1.848,0.0
4.95940725e-07,1.842,0.0
5.16604922e-07,1.837,0.0
5.390660060000001e-07,1.832,0.0
5.63569006e-07,1.827,0.0
5.904056250000001e-07,1.822,0.0
6.19925906e-07,1.817,0.0
6.52553586e-07,1.813,0.0
6.888065630000001e-07,1.809,0.0
7.293245960000001e-07,1.805,0.0
7.74907383e-07,1.801,0.0

File: solcore/future/material_data/sopra_nk/GAP.csv
wavelength[m],n,k
2.06641969e-07,0.91,2.28
2.0750658000000002e-07,1.174051,2.584624
2.08378456e-07,1.30331,2.734176
2.0925769000000002e-07,1.340224,2.791423
2.1014437500000002e-07,1.329603,2.802104
2.11038606e-07,1.330961,2.833261
2.1194048100000003e-07,1.34014,2.863911
2.12850097e-07,1.341124,2.894315
2.13767554e-07,1.352022,2.926526
2.1469295500000002e-07,1.36016,2.967516
2.1562640200000003e-07,1.361323,3.01071
2.1656800200000002e-07,1.374623,3.060097
2.1751786200000003e-07,1.393167,3.100028
2.1847609e-07,1.402828,3.14356
2.1944279900000003e-07,1.412584,3.195223
2.2041810000000003e-07,1.426395,3.24582
2.21402109e-07,1.443592,3.300751
2.2239494400000004e-07,1.456228,3.358581
2.2339672300000003e-07,1.481659,3.411747
2.24407568e-07,1.507762,3.482341
2.25427602e-07,1.535523,3.560491
2.26456952e-07,1.581582,3.635878
2.2749574500000002e-07,1.637454,3.718267
2.2854411300000002e-07,1.703765,3.799393
2.2960218800000001e-07,1.779868,3.886985
2.3067010500000002e-07,1.872507,3.974721
2.3174800200000003e-07,1.980327,4.050807
2.32836021e-07,2.103921,4.11709
2.33934304e-07,2.25087,4.166738
2.3504299800000001e-07,2.398179,4.194941
2.3616225000000003e-07,2.547949,4.201643
2.37292213e-07,2.69544,4.194974
2.38433041e-07,2.83092,4.170044
2.3958489100000004e-07,2.963871,4.138472
2.40747925e-07,3.088558,4.109499
2.4192230500000004e-07,3.219612,4.05654
2.4310819900000004e-07,3.337315,3.978056
2.44305776e-07,3.441726,3.896099
2.4551521000000003e-07,3.527103,3.805912
2.46736679e-07,3.600002,3.713286
2.47970363e-07,3.662745,3.629862
2.49216445e-07,3.715049,3.557736
2.50475114e-07,3.756424,3.476572
2.5174656100000003e-07,3.807035,3.413487
2.53030982e-07,3.838574,3.362094
2.54328577e-07,3.888845,3.311152
2.55639549e-07,3.940027,3.249973
2.56964106e-07,4.011246,3.178342
2.58302461e-07,4.062332,3.096201
2.5965483e-07,4.112355,3.004225
2.61021434e-07,4.1429,2.911549
2.624025e-07,4.171877,2.808945
2.63798258e-07,4.180568,2.707875
2.65208944e-07,4.179121,2.616034
2.66634798e-07,4.167238,2.525354
2.6807606800000003e-07,4.144912,2.44582
2.6953300300000005e-07,4.111447,2.37406
2.71005861e-07,4.072281,2.306581
2.7249490400000003e-07,4.042167,2.258996
2.74000401e-07,4.011517,2.218255
2.75522625e-07,3.980863,2.179804
2.77061858e-07,3.950204,2.153342
2.78618385e-07,3.919044,2.129159
2.8019250000000004e-07,3.89197,2.105567
2.81784503e-07,3.87217,2.091703
2.833947e-07,3.851737,2.079289
2.8502340500000006e-07,3.8313,2.076291
2.86670939e-07,3.810862,2.064828
2.88337631e-07,3.789199,2.059367
2.90023816e-07,3.779376,2.06
2.91729838e-07,3.775393,2.06
2.9345605e-07,3.76456,2.06
2.9520281300000004e-07,3.753703,2.059359
2.96970494e-07,3.749429,2.065302
2.9875947300000006e-07,3.75,2.076089
3.00570136e-07,3.75,2.085672
3.02402881e-07,3.749376,2.103165
3.04258114e-07,3.756258,2.116616
3.0613625e-07,3.76696,2.133459
3.0803771700000003e-07,3.777176,2.154352
3.09962953e-07,3.786838,2.174792
3.11912406e-07,3.804318,2.194694
3.13886535e-07,3.83365,2.222641
3.15885812e-07,3.855461,2.261873
3.1791072100000004e-07,3.892491,2.302615
3.19961758e-07,3.933141,2.351773
3.22039432e-07,3.991073,2.411638
3.2414426500000006e-07,4.069457,2.481936
3.26276793e-07,4.197011,2.56343
3.28437566e-07,4.367345,2.626905
3.3062715e-07,4.599164,2.659998
3.32846124e-07,4.874121,2.6121
3.35095085e-07,5.150102,2.449913
3.37374643e-07,5.363357,2.193662
3.3968542800000003e-07,5.461654,1.887116
3.42028086e-07,5.458707,1.603437
3.4440328100000003e-07,5.413401,1.371787
3.4681169600000003e-07,5.320179,1.181868
3.49254032e-07,5.228231,1.032817
3.5173101100000005e-07,5.136029,0.91346
3.5424337500000004e-07,5.045318,0.815161
3.5679188900000003e-07,4.965795,0.73305
3.59377337e-07,4.894753,0.659609
3.62000529e-07,4.823237,0.618561
3.6466229800000006e-07,4.751308,0.566128
3.673635e-07,4.681991,0.52034
3.7010501900000006e-07,4.624158,0.490854
3.7288776300000004e-07,4.573674,0.460204
3.75712671e-07,4.522592,0.429045
3.7858070600000007e-07,4.470969,0.402499
3.8149286600000003e-07,4.423684,0.377776
3.8445017500000003e-07,4.383457,0.355153
3.87453692e-07,4.342591,0.341937
3.90504508e-07,4.301123,0.32026
3.9360375000000003e-07,4.265621,0.305195
3.9675258000000004e-07,4.229974,0.289987
3.99952198e-07,4.193717,0.274796
4.03203842e-07,4.163682,0.259085
4.06508791e-07,4.133033,0.243757
4.09868368e-07,4.101735,0.234125
4.13283938e-07,4.077261,0.223907
4.16756912e-07,4.058013,0.21369
4.2028875000000003e-07,4.029681,0.203474
4.2388096200000006e-07,4.0129,0.193257
4.27535108e-07,3.996535,0.18244
4.3125280400000006e-07,3.975639,0.181306
4.3503572400000006e-07,3.954648,0.157906
4.3888559700000005e-07,3.943078,0.142703
4.42804219e-07,3.916189,0.116189
4.4679344600000005e-07,3.902269,0.104629
4.50855205e-07,3.875322,0.031462
4.5499149100000004e-07,3.853578,0.034103
4.592043750000001e-07,3.815624,0.06906
4.6349600500000005e-07,3.774332,0.016275
4.67868609e-07,3.732445,0.009144
4.7232450000000005e-07,3.73035,0.01
4.76866082e-07,3.691868,0.010134
4.8149585e-07,3.660534,0.000179
4.86216397e-07,3.639995,0.0
4.910304210000001e-07,3.629698,0.0
4.95940725e-07,3.608436,0.0
5.00950227e-07,3.567391,0.0
5.06061964e-07,3.540292,0.0
5.11279098e-07,3.548552,0.0
5.16604922e-07,3.527259,0.0
5.22042869e-07,3.527604,0.0
5.27596516e-07,3.545582,0.0
5.33269597e-07,3.457378,0.0
5.390660060000001e-07,3.468832,0.0
5.449898080000001e-07,3.457601,0.0
5.5104525e-07,3.447791,0.0
5.5723677e-07,3.434483,0.0
5.63569006e-07,3.415891,0.0
5.700468110000001e-07,3.411332,0.0
5.76675262e-07,3.397025,0.0
5.834596770000001e-07,3.363865,0.0
5.904056250000001e-07,3.359915,0.0
5.975189460000001e-07,3.356503,0.0
6.04805762e-07,3.345643,0.0
6.122725e-07,3.335427,0.0
6.19925906e-07,3.324595,0.0
6.2777307e-07,3.320627,0.0
6.358214430000001e-07,3.310146,0.0
6.44078864e-07,3.293316,0.0
6.52553586e-07,3.290695,0.0
6.612543e-07,3.278105,0.0
6.70190169e-07,3.268897,0.0
6.793708560000001e-07,3.2719,0.0
6.888065630000001e-07,3.249443,0.0
6.98508064e-07,3.245419,0.0
7.084867500000001e-07,3.251057,0.0
7.18754674e-07,3.243253,0.0
7.293245960000001e-07,3.232604,0.0
7.402100380000001e-07,3.221851,0.0
7.51425341e-07,3.219656,0.0
7.629857310000001e-07,3.220472,0.0
7.74907383e-07,3.212886,0.0
7.872075000000001e-07,3.183844,0.0
7.999043950000001e-07,3.179011,0.0
8.13017582e-07,3.18935,0.0
8.26567875e-07,3.181148,0.0
8.405775000000001e-07,3.170646,0.0
8.55070216e-07,3.160293,0.0
8.700714480000001e-07,3.160033,0.0
8.85608438e-07,3.149992,0.0
9.01710409e-07,3.139738,0.0
9.184087500000002e-07,3.129863,0.0
9.35737217e-07,3.13011,0.0
9.53732164e-07,3.129231,0.0
9.72432794e-07,3.120053,0.0
9.9188145e-07,3.118516,0.0
1.01212393e-06,3.094183,0.0
1.03320984e-06,3.054775,0.0
1.05519303e-06,3.040542,0.0
1.0781320100000002e-06,3.052356,0.0
1.1020905e-06,3.061391,0.0
1.12713801e-06,3.06672,0.0
1.1533505200000001e-06,3.074055,0.0
1.1808112500000001e-06,3.080932,0.0
1.20961152e-06,3.085405,0.0
1.2398518099999999e-06,3.0848,0.0
1.2716428900000002e-06,3.08229,0.0
1.3051071700000002e-06,3.078328,0.0
1.34038034e-06,3.073364,0.0
1.3776131300000001e-06,3.06785,0.0
1.4169735000000002e-06,3.062197,0.0
1.4586491900000002e-06,3.057175,0.0
1.50285068e-06,3.054058,0.0
1.54981477e-06,3.052127,0.0
1.5998087900000002e-06,3.050904,0.0
1.65313575e-06,3.050526,0.0
1.71014043e-06,3.049283,0.0
1.7712168800000001e-06,3.045972,0.0
1.8368175000000003e-06,3.042028,0.0
1.90746433e-06,3.039663,0.0
1.9837629e-06,3.038153,0.0
2.0664196900000003e-06,3.037604,0.0
2.1562640200000004e-06,3.035286,0.0
2.25427602e-06,3.031472,0.0
2.3616225000000003e-06,3.029963,0.0
2.47970363e-06,3.02864,0.0

File: solcore/future/material_data/sopra_nk/GAP100.csv
wavelength[m],n,k
2.34e-07,2.629,4.1895
2.3600000000000002e-07,2.8067,4.1735
2.3800000000000001e-07,3.0026,4.1534
2.4000000000000003e-07,3.2099,4.1058
2.42e-07,3.4352,4.024
2.44e-07,3.5928,3.879
2.46e-07,3.7292,3.7282
2.48e-07,3.8155,3.5831
2.5000000000000004e-07,3.9087,3.4777
2.5200000000000003e-07,3.9777,3.3468
2.54e-07,4.0382,3.2648
2.56e-07,4.117,3.1611
2.58e-07,4.1941,3.0625
2.6e-07,4.2615,2.9145
2.62e-07,4.3019,2.7764
2.6400000000000003e-07,4.3061,2.6335
2.66e-07,4.2892,2.5047
2.68e-07,4.2572,2.3832
2.7e-07,4.2092,2.2902
2.72e-07,4.1566,2.2212
2.74e-07,4.1117,2.1539
2.7600000000000004e-07,4.0601,2.1135
2.7800000000000003e-07,4.0249,2.0823
2.8e-07,3.9886,2.0588
2.82e-07,3.9535,2.0402
2.84e-07,3.9257,2.0294
2.86e-07,3.898,2.0245
2.8800000000000004e-07,3.8783,2.0202
2.9000000000000003e-07,3.8618,2.0221
2.92e-07,3.8552,2.0192
2.94e-07,3.8416,2.0266
2.96e-07,3.8357,2.0319
2.98e-07,3.8331,2.0419
3.0000000000000004e-07,3.8343,2.0537
3.0200000000000003e-07,3.838,2.066
3.04e-07,3.8444,2.0839
3.06e-07,3.8522,2.1021
3.08e-07,3.8648,2.1227
3.1e-07,3.8862,2.1464
3.1200000000000004e-07,3.9071,2.17
3.1400000000000003e-07,3.9371,2.1991
3.16e-07,3.9628,2.2388
3.18e-07,4.001,2.2756
3.2e-07,4.0545,2.3275
3.22e-07,4.1223,2.383
3.2400000000000004e-07,4.2194,2.4381
3.2600000000000003e-07,4.3568,2.4959
3.28e-07,4.5162,2.5281
3.3e-07,4.7105,2.5224
3.32e-07,4.924,2.4612
3.34e-07,5.1374,2.3365
3.3600000000000004e-07,5.3093,2.1596
3.3800000000000004e-07,5.4341,1.9229
3.4000000000000003e-07,5.4825,1.6782
3.42e-07,5.4721,1.446
3.44e-07,5.4165,1.2565
3.46e-07,5.3443,1.1032
3.4800000000000005e-07,5.2642,0.9772
3.5000000000000004e-07,5.1857,0.8743
3.5200000000000003e-07,5.1071,0.7936
3.54e-07,5.036,0.7257
3.56e-07,4.9698,0.6683
3.58e-07,4.9058,0.6151
3.6000000000000005e-07,4.8534,0.5763
3.6200000000000004e-07,4.7987,0.5387
3.6400000000000003e-07,4.7487,0.5033
3.66e-07,4.702,0.4741
3.68e-07,4.6572,0.4477
3.7e-07,4.6153,0.4262
3.7200000000000005e-07,4.577,0.4044
3.7400000000000004e-07,4.5399,0.3847
3.7600000000000003e-07,4.5036,0.3658
3.78e-07,4.4736,0.3513
3.8e-07,4.4391,0.3364
3.82e-07,4.4046,0.3203
3.8400000000000005e-07,4.3764,0.3091
3.8600000000000004e-07,4.3511,0.2973
3.8800000000000003e-07,4.3243,0.2867
3.9e-07,4.3014,0.2752
3.92e-07,4.2764,0.2656
3.94e-07,4.257,0.2565
3.96e-07,4.2337,0.2477
3.9800000000000004e-07,4.2144,0.2394
4.0000000000000003e-07,4.1938,0.2314
4.02e-07,4.1745,0.2236
4.04e-07,4.1553,0.2159
4.06e-07,4.1379,0.2088
4.08e-07,4.1222,0.2019
4.1000000000000004e-07,4.1059,0.1971
4.1200000000000004e-07,4.0905,0.191
4.1400000000000003e-07,4.0772,0.1844
4.16e-07,4.0629,0.1785
4.18e-07,4.0486,0.1727
4.2e-07,4.0364,0.1669
4.2200000000000005e-07,4.025,0.1631
4.2400000000000004e-07,4.0128,0.1567
4.2600000000000003e-07,3.9947,0.1497
4.28e-07,3.9871,0.1438
4.3e-07,3.9803,0.136
4.32e-07,3.9693,0.1294
4.3400000000000005e-07,3.9613,0.1226
4.3600000000000004e-07,3.9526,0.1155
4.3800000000000003e-07,3.9451,0.1073
4.4e-07,3.9378,0.0965
4.42e-07,3.9287,0.0853
4.44e-07,3.9174,0.0734
4.4600000000000005e-07,3.9039,0.062
4.4800000000000004e-07,3.8897,0.0529
4.5000000000000003e-07,3.8748,0.0446
4.52e-07,3.861711,0.034169
4.54e-07,3.846882,0.025734
4.56e-07,3.830907,0.019086
4.5800000000000005e-07,3.814381,0.014011
4.6000000000000004e-07,3.7979,0.0103
4.6200000000000003e-07,3.782501,0.007842
4.64e-07,3.767833,0.006209
4.66e-07,3.754041,0.004944
4.68e-07,3.741158,0.003852
4.7000000000000005e-07,3.7291,0.003
4.7200000000000004e-07,3.718005,0.00229
4.7400000000000004e-07,3.707498,0.001731
4.7600000000000003e-07,3.697417,0.001306
4.78e-07,3.687503,0.000981
4.800000000000001e-07,3.6774,0.0007
4.82e-07,3.665983,0.000341
4.84e-07,3.654698,2.6e-05
4.86e-07,3.644612,-0.000144
4.88e-07,3.635912,-0.00018
4.900000000000001e-07,3.6279,-0.0002
4.92e-07,3.620264,-0.00033
4.940000000000001e-07,3.612868,-0.000501
4.96e-07,3.60536,-0.000726
4.98e-07,3.597708,-0.000981
5.000000000000001e-07,3.5902,-0.0012
5.02e-07,3.583093,-0.001244
5.040000000000001e-07,3.576238,-0.001272
5.06e-07,3.569646,-0.001425
5.08e-07,3.563269,-0.00169
5.1e-07,3.557,-0.0019
5.12e-07,3.550612,-0.001826
5.140000000000001e-07,3.544352,-0.001679
5.16e-07,3.538396,-0.001554
5.180000000000001e-07,3.53276,-0.001497
5.2e-07,3.5273,-0.0015
5.22e-07,3.521862,-0.001611
5.24e-07,3.516575,-0.00179
5.26e-07,3.511678,-0.002064
5.280000000000001e-07,3.507009,-0.00238
5.3e-07,3.502,-0.0026
5.32e-07,3.495369,-0.002443
5.34e-07,3.488719,-0.00221
5.36e-07,3.483354,-0.002104
5.380000000000001e-07,3.479341,-0.002152
5.4e-07,3.4755,-0.0022
5.420000000000001e-07,3.47057,-0.002083
5.44e-07,3.465505,-0.001954
5.46e-07,3.460728,-0.001901
5.48e-07,3.456316,-0.001938
5.5e-07,3.452,-0.002
5.520000000000001e-07,3.447522,-0.002012
5.54e-07,3.443133,-0.002056
5.560000000000001e-07,3.438993,-0.002241
5.58e-07,3.435123,-0.002522
5.6e-07,3.4314,-0.0027
5.620000000000001e-07,3.427935,-0.002414
5.64e-07,3.42433,-0.002057
5.660000000000001e-07,3.419969,-0.001908
5.68e-07,3.414994,-0.001996
5.7e-07,3.4103,-0.0021
5.72e-07,3.40733,-0.002006
5.74e-07,3.404623,-0.001871
5.760000000000001e-07,3.401218,-0.001736
5.78e-07,3.397001,-0.001636
5.800000000000001e-07,3.3927,-0.0016
5.82e-07,3.388948,-0.001766
5.84e-07,3.385356,-0.001939
5.860000000000001e-07,3.38178,-0.001933
5.88e-07,3.378236,-0.001754
5.900000000000001e-07,3.3749,-0.0016
5.92e-07,3.372053,-0.001748
5.94e-07,3.369394,-0.001928
5.96e-07,3.366758,-0.00198
5.98e-07,3.364081,-0.001872
6.000000000000001e-07,3.3614,-0.0017
6.02e-07,3.358709,-0.001446
6.040000000000001e-07,3.355982,-0.001249
6.06e-07,3.35315,-0.001321
6.08e-07,3.350245,-0.00163
6.100000000000001e-07,3.3474,-0.0019
6.12e-07,3.344834,-0.001726
6.140000000000001e-07,3.342341,-0.001495
6.16e-07,3.339787,-0.001443
6.180000000000001e-07,3.337167,-0.001602
6.2e-07,3.3346,-0.0018
6.22e-07,3.332454,-0.001932
6.240000000000001e-07,3.330125,-0.002
6.26e-07,3.326855,-0.00193
6.280000000000001e-07,3.322814,-0.001733
6.3e-07,3.3191,-0.0015
6.32e-07,3.317309,-0.0013
6.340000000000001e-07,3.31601,-0.001148
6.36e-07,3.314494,-0.001098
6.380000000000001e-07,3.312537,-0.001161
6.4e-07,3.3104,-0.0013
6.420000000000001e-07,3.307986,-0.001593
6.44e-07,3.305565,-0.001834
6.46e-07,3.303416,-0.001772
6.480000000000001e-07,3.301568,-0.001428
6.5e-07,3.2998,-0.0011
6.520000000000001e-07,3.297943,-0.001189
6.54e-07,3.296057,-0.001338
6.56e-07,3.294146,-0.001331
6.58e-07,3.292181,-0.001154
6.6e-07,3.2901,-0.001
6.620000000000001e-07,3.287658,-0.001042
6.64e-07,3.285241,-0.001189
6.660000000000001e-07,3.283179,-0.001509
6.68e-07,3.281514,-0.001922
6.7e-07,3.28,-0.0022
6.720000000000001e-07,3.27845,-0.001944
6.74e-07,3.276941,-0.001528
6.760000000000001e-07,3.275448,-0.001106
6.78e-07,3.273984,-0.000779
6.800000000000001e-07,3.2726,-0.0006
6.82e-07,3.271608,-0.00083
6.84e-07,3.27044,-0.001149
6.860000000000001e-07,3.268437,-0.00133
6.88e-07,3.265682,-0.001333
6.900000000000001e-07,3.263,-0.0013
6.92e-07,3.261384,-0.00139
6.94e-07,3.260136,-0.001425
6.960000000000001e-07,3.25907,-0.001207
6.98e-07,3.258053,-0.000794
7.000000000000001e-07,3.257,-0.0005
7.02e-07,3.255742,-0.00089
7.040000000000001e-07,3.254301,-0.001335
7.06e-07,3.252473,-0.001351
7.08e-07,3.250386,-0.000922
7.100000000000001e-07,3.2485,-0.0005
7.12e-07,3.247799,-0.000654
7.140000000000001e-07,3.247102,-0.000847
7.16e-07,3.245373,-0.000694
7.18e-07,3.242663,-0.000209
7.200000000000001e-07,3.2401,0.0002
7.22e-07,3.239208,-4.9e-05
7.240000000000001e-07,3.238572,-0.000374
7.26e-07,3.237318,-0.000364
7.280000000000001e-07,3.235361,-8e-06
7.3e-07,3.2334,0.0003
7.32e-07,3.232124,8.2e-05
7.340000000000001e-07,3.231024,-0.000241
7.36e-07,3.229908,-0.000478
7.380000000000001e-07,3.228712,-0.000551
7.4e-07,3.2275,-0.0005
7.420000000000001e-07,3.22621,-0.000131
7.440000000000001e-07,3.224975,0.000202
7.46e-07,3.223938,0.000101
7.480000000000001e-07,3.223097,-0.000394
7.5e-07,3.2223,-0.0008
7.520000000000001e-07,3.221432,-0.00045
7.54e-07,3.2205,5.3e-05
7.56e-07,3.219459,0.000406
7.580000000000001e-07,3.21829,0.000515
7.6e-07,3.217,0.0005
7.620000000000001e-07,3.215509,0.0003
7.64e-07,3.213966,8.4e-05
7.660000000000001e-07,3.212491,2.8e-05
7.680000000000001e-07,3.211118,0.000148
7.7e-07,3.2098,0.0003
7.720000000000001e-07,3.208485,0.000353
7.74e-07,3.207263,0.000386
7.760000000000001e-07,3.20627,0.00043
7.78e-07,3.205461,0.000479
7.8e-07,3.2046,0.0005
7.820000000000001e-07,3.203166,0.000406
7.84e-07,3.201835,0.000321
7.860000000000001e-07,3.201256,0.000415
7.88e-07,3.201368,0.000634
7.900000000000001e-07,3.2014,0.0007
7.92e-07,3.200331,7e-05
7.94e-07,3.199042,-0.000617
7.960000000000001e-07,3.198005,-0.000872
7.98e-07,3.197298,-0.00066
8.000000000000001e-07,3.1966,-0.0004
8.02e-07,3.195684,-0.000592
8.04e-07,3.194656,-0.000768
8.060000000000001e-07,3.193423,-0.00055
8.08e-07,3.192078,3e-06
8.100000000000001e-07,3.1909,0.0004
8.12e-07,3.190404,-0.000195
8.140000000000001e-07,3.190068,-0.000858
8.16e-07,3.189697,-0.00088
8.18e-07,3.189102,-0.00024
8.200000000000001e-07,3.1881,0.0004
8.22e-07,3.185986,0.000182
8.240000000000001e-07,3.183689,-6.1e-05
8.26e-07,3.181747,0.000214
8.280000000000001e-07,3.180442,0.001053
8.300000000000001e-07,3.1798,0.002
8.32e-07,3.180231,0.002582
8.340000000000001e-07,3.181338,0.003171
8.36e-07,3.182978,0.003869
8.380000000000001e-07,3.185013,0.004778
8.4e-07,3.1873,0.006
