Repository: qpv-research-group/solcore5

<!-- ALL-CONTRIBUTORS-BADGE:START - Do not remove or modify this section -->
<!-- ALL-CONTRIBUTORS-BADGE:END -->

Solcore
=======

**Solcore** was born as a modular set of tools, written (almost) entirely in Python 3, to address some of the task we had to solve more. With time, however, it has evolved as a complete semiconductor solver able of modelling the optical and electrical properties of a wide range of solar cells, from quantum well devices to multi-junction solar cells.

File: solcore/future/material_data/sopra_nk/GAPOX.csv
wavelength[m],n,k
2.06641969e-07,1.825,0.005332
2.1014437500000002e-07,1.812,0.003947
2.13767554e-07,1.799,0.002789
2.1751786200000003e-07,1.787,0.001833
2.21402109e-07,1.775,0.001055
2.25427602e-07,1.764,0.000436
2.2960218800000001e-07,1.754,0.0
2.33934304e-07,1.744,0.0
2.38433041e-07,1.734,0.0
2.4310819900000004e-07,1.725,0.0
2.47970363e-07,1.716,0.0
2.53030982e-07,1.707,0.0
2.58302461e-07,1.699,0.0
2.63798258e-07,1.692,0.0
2.6953300300000005e-07,1.684,0.0
2.75522625e-07,1.677,0.0
2.81784503e-07,1.671,0.0
2.88337631e-07,1.664,0.0
2.9520281300000004e-07,1.658,0.0
3.02402881e-07,1.653,0.0
3.09962953e-07,1.647,0.0
3.1791072100000004e-07,1.642,0.0
3.26276793e-07,1.637,0.0
3.35095085e-07,1.633,0.0
3.4440328100000003e-07,1.628,0.0
3.5424337500000004e-07,1.624,0.0
3.6466229800000006e-07,1.62,0.0
3.75712671e-07,1.617,0.0
3.87453692e-07,1.613,0.0
3.99952198e-07,1.61,0.0
4.13283938e-07,1.607,0.0
4.27535108e-07,1.604,0.0
4.42804219e-07,1.601,0.0
4.592043750000001e-07,1.599,0.0
4.76866082e-07,1.596,0.0
4.95940725e-07,1.594,0.0
5.16604922e-07,1.592,0.0
5.390660060000001e-07,1.59,0.0
5.63569006e-07,1.589,0.0
5.904056250000001e-07,1.587,0.0
6.19925906e-07,1.586,0.0
6.52553586e-07,1.584,0.0
6.888065630000001e-07,1.583,0.0
7.293245960000001e-07,1.582,0.0
7.74907383e-07,1.581,0.0

File: solcore/future/material_data/sopra_nk/GASB.csv
wavelength[m],n,k
2.06641969e-07,0.935,2.416
2.08378456e-07,0.962625,2.43
2.1014437500000002e-07,0.985,2.444
2.1194048100000003e-07,1.004125,2.45975
2.13767554e-07,1.022,2.479
2.1562640200000003e-07,1.04025,2.505
2.1751786200000003e-07,1.062,2.535
2.1944279900000003e-07,1.091687,2.569312
2.21402109e-07,1.127,2.602
2.2339672300000003e-07,1.168125,2.627187
2.25427602e-07,1.212,2.645
2.2749574500000002e-07,1.257938,2.652625
2.2960218800000001e-07,1.299,2.653
2.3174800200000003e-07,1.32675,2.645562
2.33934304e-07,1.345,2.638
2.3616225000000003e-07,1.35325,2.638063
2.38433041e-07,1.356,2.645
2.40747925e-07,1.357,2.661312
2.4310819900000004e-07,1.358,2.685
2.4551521000000003e-07,1.3625,2.715625
2.47970363e-07,1.369,2.751
2.50475114e-07,1.377375,2.787938
2.53030982e-07,1.387,2.829
2.55639549e-07,1.396375,2.875438
2.58302461e-07,1.408,2.928
2.61021434e-07,1.423625,2.988125
2.63798258e-07,1.444,3.055
2.66634798e-07,1.470562,3.127937
2.6953300300000005e-07,1.503,3.208
2.7249490400000003e-07,1.539625,3.294812
2.75522625e-07,1.586,3.392
2.78618385e-07,1.643063,3.503063
2.81784503e-07,1.723,3.628
2.8502340500000006e-07,1.831251,3.777313
2.88337631e-07,1.989,3.923
2.91729838e-07,2.236,4.054563
2.9520281300000004e-07,2.522,4.13
2.9875947300000006e-07,2.822436,4.08675
3.02402881e-07,3.1,3.976
3.0613625e-07,3.300499,3.819876
3.09962953e-07,3.45,3.643
3.13886535e-07,3.551813,3.478063
3.1791072100000004e-07,3.62,3.323
3.22039432e-07,3.668187,3.188937
3.26276793e-07,3.701,3.069
3.3062715e-07,3.727937,2.960375
3.35095085e-07,3.748,2.862
3.3968542800000003e-07,3.76325,2.772125
3.4440328100000003e-07,3.774,2.69
3.49254032e-07,3.780563,2.613938
3.5424337500000004e-07,3.785,2.545
3.59377337e-07,3.789313,2.485375
3.6466229800000006e-07,3.794,2.43
3.7010501900000006e-07,3.802063,2.374125
3.75712671e-07,3.808,2.319
3.8149286600000003e-07,3.807,2.262312
3.87453692e-07,3.8,2.21
3.9360375000000003e-07,3.784625,2.16675
3.99952198e-07,3.766,2.134
4.06508791e-07,3.747125,2.116
4.13283938e-07,3.732,2.109
4.2028875000000003e-07,3.725875,2.111188
4.27535108e-07,3.728,2.121
4.3503572400000006e-07,3.739,2.136375
4.42804219e-07,3.76,2.157
4.50855205e-07,3.79075,2.181937
4.592043750000001e-07,3.836,2.211
4.67868609e-07,3.89425,2.248562
4.76866082e-07,3.984,2.28
4.86216397e-07,4.144688,2.307
4.95940725e-07,4.312,2.285
5.06061964e-07,4.434312,2.134625
5.16604922e-07,4.513,1.962
5.27596516e-07,4.51325,1.857937
5.390660060000001e-07,4.492,1.789
5.5104525e-07,4.493688,1.753688
5.63569006e-07,4.521,1.747
5.76675262e-07,4.580774,1.798937
5.904056250000001e-07,4.705,1.803
6.04805762e-07,5.026639,1.775021
6.19925906e-07,5.2496,1.378
6.358214430000001e-07,5.212387,1.062446
6.52553586e-07,5.0435,0.829
6.70190169e-07,4.931787,0.693563
6.888065630000001e-07,4.8247,0.611
7.084867500000001e-07,4.7348,0.538688
7.293245960000001e-07,4.6556,0.485
7.51425341e-07,4.587956,0.447125
7.74907383e-07,4.5224,0.416
7.999043950000001e-07,4.446598,0.379006
8.26567875e-07,4.37,0.344
8.55070216e-07,4.296607,0.313723
8.85608438e-07,4.230422,0.290912
9.184087500000002e-07,4.17545,0.278307
9.53732164e-07,4.135691,0.278648
9.9188145e-07,4.11515,0.294672

File: solcore/future/material_data/sopra_nk/GASBOX.csv
wavelength[m],n,k
2.06641969e-07,1.894,0.9753
2.1014437500000002e-07,1.931,0.9762
2.13767554e-07,1.973,0.9751
2.1751786200000003e-07,2.019,0.9711
2.21402109e-07,2.07,0.9627
2.25427602e-07,2.126,0.9483
2.2960218800000001e-07,2.186,0.9259
2.33934304e-07,2.249,0.8933
2.38433041e-07,2.313,0.8484
2.4310819900000004e-07,2.374,0.7896
2.47970363e-07,2.427,0.717
2.53030982e-07,2.468,0.6322
2.58302461e-07,2.492,0.5395
2.63798258e-07,2.498,0.4447
2.6953300300000005e-07,2.486,0.3538
2.75522625e-07,2.458,0.2717
2.81784503e-07,2.42,0.2015
2.88337631e-07,2.376,0.1441
2.9520281300000004e-07,2.329,0.09888
3.02402881e-07,2.283,0.0645
3.09962953e-07,2.239,0.03912
3.1791072100000004e-07,2.199,0.02092
3.26276793e-07,2.162,0.008312
3.35095085e-07,2.129,0.0
3.4440328100000003e-07,2.1,0.0
3.5424337500000004e-07,2.074,0.0
3.6466229800000006e-07,2.052,0.0
3.75712671e-07,2.033,0.0
3.87453692e-07,2.016,0.0
3.99952198e-07,2.002,0.0
4.13283938e-07,1.99,0.0
4.27535108e-07,1.979,0.0
4.42804219e-07,1.971,0.0
4.592043750000001e-07,1.963,0.0
4.76866082e-07,1.957,0.0
4.95940725e-07,1.953,0.0
5.16604922e-07,1.949,0.0
5.390660060000001e-07,1.946,0.0
5.63569006e-07,1.944,0.0
5.904056250000001e-07,1.942,0.0
6.19925906e-07,1.941,0.0
6.52553586e-07,1.941,0.0
6.888065630000001e-07,1.941,0.0
7.293245960000001e-07,1.942,0.0
7.74907383e-07,1.943,0.0

File: solcore/future/material_data/sopra_nk/GE.csv
wavelength[m],n,k
2.06641969e-07,1.023,2.774
2.08378456e-07,1.0625,2.80225
2.1014437500000002e-07,1.108,2.831
2.1194048100000003e-07,1.1575,2.856
2.13767554e-07,1.209,2.873
2.1562640200000003e-07,1.262688,2.873375
2.1751786200000003e-07,1.31,2.866
2.1944279900000003e-07,1.340062,2.855812
2.21402109e-07,1.36,2.846
2.2339672300000003e-07,1.372937,2.842
2.25427602e-07,1.38,2.842
2.2749574500000002e-07,1.3835,2.845062
2.2960218800000001e-07,1.383,2.854
2.3174800200000003e-07,1.377625,2.8715
2.33934304e-07,1.371,2.897
2.3616225000000003e-07,1.366375,2.931438
2.38433041e-07,1.364,2.973
2.40747925e-07,1.365062,3.02
2.4310819900000004e-07,1.37,3.073
2.4551521000000003e-07,1.379812,3.132187
2.47970363e-07,1.394,3.197
2.50475114e-07,1.412063,3.266813
2.53030982e-07,1.435,3.342
2.55639549e-07,1.463563,3.422063
2.58302461e-07,1.498,3.509
2.61021434e-07,1.537563,3.60375
2.63798258e-07,1.586,3.709
2.66634798e-07,1.643937,3.825937
2.6953300300000005e-07,1.72,3.96
2.7249490400000003e-07,1.809687,4.120937
2.75522625e-07,1.953,4.297
2.78618385e-07,2.197689,4.514188
2.81784503e-07,2.516,4.669
2.8502340500000006e-07,2.936752,4.642375
2.88337631e-07,3.338,4.507
2.91729838e-07,3.585125,4.272563
2.9520281300000004e-07,3.745,4.009
2.9875947300000006e-07,3.830187,3.797751
3.02402881e-07,3.869,3.614
3.0613625e-07,3.893812,3.462751
3.09962953e-07,3.905,3.336
3.13886535e-07,3.91375,3.228563
3.1791072100000004e-07,3.92,3.137
3.22039432e-07,3.927562,3.05675
3.26276793e-07,3.936,2.986
3.3062715e-07,3.946312,2.921562
3.35095085e-07,3.958,2.863
3.3968542800000003e-07,3.970687,2.809062
3.4440328100000003e-07,3.985,2.759
3.49254032e-07,4.001062,2.712
3.5424337500000004e-07,4.02,2.667
3.59377337e-07,4.043563,2.624125
3.6466229800000006e-07,4.07,2.579
3.7010501900000006e-07,4.100312,2.526562
3.75712671e-07,4.128,2.469
3.8149286600000003e-07,4.147125,2.405437
3.87453692e-07,4.157,2.34
3.9360375000000003e-07,4.1545,2.273813
3.99952198e-07,4.141,2.215
4.06508791e-07,4.113312,2.1725
4.13283938e-07,4.082,2.145
4.2028875000000003e-07,4.055938,2.135563
4.27535108e-07,4.037,2.14
4.3503572400000006e-07,4.03025,2.1565
4.42804219e-07,4.035,2.181
4.50855205e-07,4.05225,2.20875
4.592043750000001e-07,4.082,2.24
4.67868609e-07,4.123937,2.2735
4.76866082e-07,4.18,2.309
4.86216397e-07,4.24925,2.346375
4.95940725e-07,4.34,2.384
5.06061964e-07,4.45675,2.43275
5.16604922e-07,4.61,2.455
5.27596516e-07,4.839063,2.40775
5.390660060000001e-07,5.062,2.318
5.5104525e-07,5.171687,2.200875
5.63569006e-07,5.283,2.049
5.76675262e-07,5.539312,1.8685
5.904056250000001e-07,5.748,1.634
6.04805762e-07,5.715437,1.276
6.19925906e-07,5.588,0.933
6.358214430000001e-07,5.445188,0.750313
6.52553586e-07,5.294,0.638
6.70190169e-07,5.17275,0.55675
6.888065630000001e-07,5.067,0.5
7.084867500000001e-07,4.976187,0.445375
7.293245960000001e-07,4.897,0.401
7.51425341e-07,4.82625,0.36975
7.74907383e-07,4.763,0.345
7.999043950000001e-07,4.705437,0.32475
8.26567875e-07,4.653,0.298
8.55070216e-07,4.603687,0.2425
8.85608438e-07,4.56,0.19
9.184087500000002e-07,4.526375,0.1745
9.53732164e-07,4.495,0.167
9.9188145e-07,4.455625,0.144813
1.03320984e-06,4.42,0.123
1.0781320100000002e-06,4.401563,0.111631
1.12713801e-06,4.385,0.103
1.1808112500000001e-06,4.355312,0.0911
1.2398518099999999e-06,4.325,0.0809
1.3051071700000002e-06,4.301875,0.080621
1.3776131300000001e-06,4.285,0.0745
1.4586491900000002e-06,4.283437,0.040022
1.54981477e-06,4.275,0.00567
1.65313575e-06,4.231625,0.001309
1.7712168800000001e-06,4.18,0.00028
1.90746433e-06,4.133125,0.003147
2.0664196900000003e-06,4.104,0.0
2.25427602e-06,4.086,0.0
2.47970363e-06,4.074,0.0

File: solcore/future/material_data/sopra_nk/GE100.csv
wavelength[m],n,k
2.34e-07,1.4439,3.0094
2.3600000000000002e-07,1.4745,3.0365
2.3800000000000001e-07,1.4214,3.0466
2.4000000000000003e-07,1.4135,3.0846
2.42e-07,1.4311,3.1436
2.44e-07,1.4413,3.1806
2.46e-07,1.4565,3.2316
2.48e-07,1.4725,3.2861
2.5000000000000004e-07,1.488,3.3434
2.5200000000000003e-07,1.5069,3.3944
2.54e-07,1.5292,3.4555
2.56e-07,1.5517,3.5208
2.58e-07,1.5758,3.5836
2.6e-07,1.6083,3.6603
2.62e-07,1.6471,3.7289
2.6400000000000003e-07,1.6836,3.8062
2.66e-07,1.7239,3.8845
2.68e-07,1.7826,3.9765
2.7e-07,1.8416,4.0685
2.72e-07,1.9017,4.1721
2.74e-07,1.9987,4.2924
2.7600000000000004e-07,2.1073,4.4122
2.7800000000000003e-07,2.2629,4.5452
2.8e-07,2.4683,4.6646
2.82e-07,2.7195,4.731
2.84e-07,2.996,4.7306
2.86e-07,3.2476,4.6562
2.8800000000000004e-07,3.4605,4.5297
2.9000000000000003e-07,3.6244,4.3853
2.92e-07,3.7564,4.2339
2.94e-07,3.8306,4.0871
2.96e-07,3.891,3.9535
2.98e-07,3.9256,3.8356
3.0000000000000004e-07,3.9565,3.7249
3.0200000000000003e-07,3.9728,3.627
3.04e-07,3.9864,3.5408
3.06e-07,3.9894,3.4657
3.08e-07,3.9929,3.3984
3.1e-07,4.0015,3.3329
3.1200000000000004e-07,4.0096,3.273
3.1400000000000003e-07,4.0159,3.2218
3.16e-07,4.0085,3.1796
3.18e-07,4.0163,3.1352
3.2e-07,4.0193,3.0978
3.22e-07,4.0243,3.0619
3.2400000000000004e-07,4.031,3.0247
3.2600000000000003e-07,4.0312,2.9926
3.28e-07,4.0351,2.9603
3.3e-07,4.0379,2.9323
3.32e-07,4.0464,2.9043
3.34e-07,4.0566,2.8758
3.3600000000000004e-07,4.0557,2.8527
3.3800000000000004e-07,4.0636,2.8276
3.4000000000000003e-07,4.0665,2.8022
3.42e-07,4.0765,2.779
3.44e-07,4.0819,2.7578
3.46e-07,4.0819,2.7396
3.4800000000000005e-07,4.0907,2.7195
3.5000000000000004e-07,4.1006,2.697
3.5200000000000003e-07,4.1065,2.6787
3.54e-07,4.1117,2.6629
3.56e-07,4.1178,2.6453
3.58e-07,4.1275,2.6269
3.6000000000000005e-07,4.1371,2.6095
3.6200000000000004e-07,4.1467,2.5915
3.6400000000000003e-07,4.1608,2.5696
3.66e-07,4.1717,2.5526
3.68e-07,4.1843,2.5325
3.7e-07,4.1896,2.5142
3.7200000000000005e-07,4.2013,2.4944
3.7400000000000004e-07,4.2108,2.4715
3.7600000000000003e-07,4.2227,2.4462
3.78e-07,4.23,2.423
3.8e-07,4.2318,2.4005
3.82e-07,4.2383,2.3754
3.8400000000000005e-07,4.2381,2.3551
3.8600000000000004e-07,4.2418,2.332
3.8800000000000003e-07,4.2446,2.3086
3.9e-07,4.2467,2.2851
3.92e-07,4.2454,2.2632
3.94e-07,4.2385,2.2386
3.96e-07,4.2335,2.2184
3.9800000000000004e-07,4.2308,2.1954
4.0000000000000003e-07,4.2228,2.1806
4.02e-07,4.2153,2.1653
4.04e-07,4.2033,2.1515
4.06e-07,4.1931,2.1396
4.08e-07,4.1808,2.1295
4.1000000000000004e-07,4.1695,2.1223
4.1200000000000004e-07,4.1596,2.1162
4.1400000000000003e-07,4.1554,2.1081
4.16e-07,4.1457,2.1058
4.18e-07,4.1384,2.1015
4.2e-07,4.1304,2.1018
4.2200000000000005e-07,4.1253,2.102
4.2400000000000004e-07,4.1197,2.1035
4.2600000000000003e-07,4.1012,2.1108
4.28e-07,4.0974,2.1128
4.3e-07,4.0989,2.1156
4.32e-07,4.0966,2.1219
4.3400000000000005e-07,4.0951,2.1272
4.3600000000000004e-07,4.0971,2.1317
4.3800000000000003e-07,4.0996,2.1365
4.4e-07,4.1019,2.1434
4.42e-07,4.1036,2.1498
4.44e-07,4.1063,2.1574
4.4600000000000005e-07,4.1114,2.1628
4.4800000000000004e-07,4.1144,2.1706
4.5000000000000003e-07,4.1211,2.1767
4.52e-07,4.127636,2.184176
4.54e-07,4.13457,2.191652
4.56e-07,4.141945,2.19916
4.5800000000000005e-07,4.149807,2.206732
4.6000000000000004e-07,4.1582,2.2144
4.6200000000000003e-07,4.167253,2.222151
4.64e-07,4.17683,2.230114
4.66e-07,4.18674,2.238636
4.68e-07,4.197073,2.247536
4.7000000000000005e-07,4.2082,2.2561
4.7200000000000004e-07,4.220933,2.263174
4.7400000000000004e-07,4.234254,2.269823
4.7600000000000003e-07,4.247118,2.27659
4.78e-07,4.259701,2.283649
4.800000000000001e-07,4.2734,2.2908
4.82e-07,4.290498,2.297813
4.84e-07,4.308579,2.305142
4.86e-07,4.325988,2.31347
4.88e-07,4.342535,2.322589
4.900000000000001e-07,4.3595,2.3314
4.92e-07,4.377945,2.338238
4.940000000000001e-07,4.397298,2.344621
4.96e-07,4.417413,2.351455
4.98e-07,4.438335,2.358846
5.000000000000001e-07,4.4603,2.3661
5.02e-07,4.483365,2.372653
5.040000000000001e-07,4.507851,2.378786
5.06e-07,4.534374,2.384424
5.08e-07,4.562793,2.389668
5.1e-07,4.5922,2.3948
5.12e-07,4.620941,2.400651
5.140000000000001e-07,4.650912,2.406043
5.16e-07,4.68337,2.410428
5.180000000000001e-07,4.718597,2.41328
5.2e-07,4.7559,2.4141
5.22e-07,4.795597,2.411922
5.24e-07,4.836364,2.407207
5.26e-07,4.87682,2.400658
5.280000000000001e-07,4.916746,2.391585
5.3e-07,4.9571,2.3779
5.32e-07,5.000636,2.355421
5.34e-07,5.042621,2.328747
5.36e-07,5.07928,2.300373
5.380000000000001e-07,5.109692,2.271414
5.4e-07,5.1358,2.2416
5.420000000000001e-07,5.157752,2.2107
5.44e-07,5.17684,2.180537
5.46e-07,5.194373,2.153077
5.48e-07,5.210897,2.128698
5.5e-07,5.2262,2.1062
5.520000000000001e-07,5.239881,2.084548
5.54e-07,5.253318,2.064673
5.560000000000001e-07,5.267645,2.047312
5.58e-07,5.283356,2.032344
5.6e-07,5.3003,2.0188
5.620000000000001e-07,5.31807,2.005531
5.64e-07,5.338087,1.993289
5.660000000000001e-07,5.361342,1.983061
5.68e-07,5.388521,1.974154
5.7e-07,5.42,1.9642
5.72e-07,5.45774,1.952152
5.74e-07,5.49921,1.935448
5.760000000000001e-07,5.543649,1.910805
5.78e-07,5.58962,1.877345
5.800000000000001e-07,5.635,1.8366
5.82e-07,5.677722,1.788188
5.84e-07,5.716629,1.73395
5.860000000000001e-07,5.749869,1.674792
5.88e-07,5.776402,1.612074
5.900000000000001e-07,5.796,1.5476
5.92e-07,5.80672,1.483665
5.94e-07,5.810736,1.420318
5.96e-07,5.808681,1.358223
5.98e-07,5.801651,1.298238
6.000000000000001e-07,5.7912,1.2414
6.02e-07,5.780019,1.190149
6.040000000000001e-07,5.766506,1.142239
6.06e-07,5.749789,1.096306
6.08e-07,5.730266,1.052204
6.100000000000001e-07,5.7096,1.011
6.12e-07,5.68978,0.973908
6.140000000000001e-07,5.669784,0.939777
6.16e-07,5.649618,0.908093
6.180000000000001e-07,5.629149,0.878578
6.2e-07,5.6081,0.8512
6.22e-07,5.585886,0.826176
6.240000000000001e-07,5.563119,0.80256
6.26e-07,5.53969,0.779178
6.280000000000001e-07,5.516167,0.756051
6.3e-07,5.4938,0.7344
6.32e-07,5.475059,0.715892
6.340000000000001e-07,5.457506,0.698904
6.36e-07,5.439715,0.682617
6.380000000000001e-07,5.421359,0.666697
6.4e-07,5.4032,0.6513
6.420000000000001e-07,5.38576,0.635976
6.44e-07,5.368608,0.621404
6.46e-07,5.351484,0.608313
6.480000000000001e-07,5.334393,0.596615
6.5e-07,5.3176,0.5854
6.520000000000001e-07,5.301137,0.573435
6.54e-07,5.285357,0.561794
6.56e-07,5.271118,0.551157
6.58e-07,5.25806,0.541522
6.6e-07,5.2446,0.5322
6.620000000000001e-07,5.227747,0.52218
6.64e-07,5.21085,0.512544
6.660000000000001e-07,5.196377,0.504198
6.68e-07,5.184524,0.497067
6.7e-07,5.1732,0.4901
6.720000000000001e-07,5.160223,0.481843
6.74e-07,5.147297,0.473639
6.760000000000001e-07,5.135287,0.466297
6.78e-07,5.124263,0.459918
6.800000000000001e-07,5.1135,0.4539
6.82e-07,5.102237,0.447815
6.84e-07,5.091082,0.441798
6.860000000000001e-07,5.080353,0.43569
6.88e-07,5.070079,0.429561
6.900000000000001e-07,5.06,0.4237
6.92e-07,5.050006,0.418719
6.94e-07,5.039971,0.413871
6.960000000000001e-07,5.029572,0.408502
6.98e-07,5.018887,0.402641
7.000000000000001e-07,5.0084,0.397
7.02e-07,4.998623,0.392466
7.040000000000001e-07,4.989346,0.388307
7.06e-07,4.980708,0.384164
7.08e-07,4.972608,0.37996
7.100000000000001e-07,4.9647,0.3759
7.12e-07,4.956077,0.372266
7.140000000000001e-07,4.947978,0.368655
7.16e-07,4.941761,0.364644
7.18e-07,4.937183,0.360284
7.200000000000001e-07,4.9324,0.3561
7.22e-07,4.924953,0.352711
7.240000000000001e-07,4.916832,0.349695
7.26e-07,4.908943,0.347099
7.280000000000001e-07,4.901533,0.344699
7.3e-07,4.8942,0.342
7.32e-07,4.886884,0.337929
7.340000000000001e-07,4.879472,0.333662
7.36e-07,4.871481,0.32994
7.380000000000001e-07,4.863202,0.326944
7.4e-07,4.8557,0.3243
7.420000000000001e-07,4.8512,0.321974
7.440000000000001e-07,4.847068,0.319737
7.46e-07,4.841253,0.317324
7.480000000000001e-07,4.83363,0.314668
7.5e-07,4.826,0.3119
7.520000000000001e-07,4.820351,0.309013
7.54e-07,4.815059,0.306122
7.56e-07,4.8093,0.303315
7.580000000000001e-07,4.802953,0.300658
7.6e-07,4.7966,0.2982
7.620000000000001e-07,4.790689,0.296076
7.64e-07,4.784982,0.294176
7.660000000000001e-07,4.779423,0.292583
7.680000000000001e-07,4.77403,0.29115
7.7e-07,4.7689,0.2895
7.720000000000001e-07,4.764594,0.286989
7.74e-07,4.760088,0.28417
7.760000000000001e-07,4.754064,0.281202
7.78e-07,4.746804,0.278271
7.8e-07,4.7402,0.2756
7.820000000000001e-07,4.737434,0.273802
7.84e-07,4.735107,0.272205
7.860000000000001e-07,4.730729,0.270288
7.88e-07,4.724178,0.268048
7.900000000000001e-07,4.7177,0.266
7.92e-07,4.713747,0.264865
7.94e-07,4.710405,0.263902
7.960000000000001e-07,4.706789,0.262764
7.98e-07,4.702734,0.261248
8.000000000000001e-07,4.6988,0.2593
8.02e-07,4.695668,0.255885
8.04e-07,4.692504,0.252818
8.060000000000001e-07,4.688604,0.251963
8.08e-07,4.683968,0.253274
8.100000000000001e-07,4.6793,0.2548
8.12e-07,4.675669,0.254752
8.140000000000001e-07,4.67189,0.253824
8.16e-07,4.666806,0.251667
8.18e-07,4.660641,0.248438
8.200000000000001e-07,4.655,0.2448
8.22e-07,4.65206,0.24101
8.240000000000001e-07,4.650033,0.237803
8.26e-07,4.648517,0.236279
8.280000000000001e-07,4.646865,0.236502
8.300000000000001e-07,4.6442,0.2375
8.32e-07,4.63767,0.238868
8.340000000000001e-07,4.630989,0.240044
8.36e-07,4.625783,0.240516
8.380000000000001e-07,4.623679,0.239772
8.4e-07,4.6263,0.2373

File: solcore/future/material_data/sopra_nk/H2O.csv
wavelength[m],n,k
2.06641969e-07,1.389,0.0
2.08378456e-07,1.387275,0.0
2.1014437500000002e-07,1.385561,0.0
2.1194048100000003e-07,1.383869,0.0
2.13767554e-07,1.382205,0.0
2.1562640200000003e-07,1.38058,0.0
2.1751786200000003e-07,1.378997,0.0
2.1944279900000003e-07,1.377463,0.0
2.21402109e-07,1.375982,0.0
2.2339672300000003e-07,1.374555,0.0
2.25427602e-07,1.373188,0.0
2.2749574500000002e-07,1.371883,0.0
2.2960218800000001e-07,1.370639,0.0
2.3174800200000003e-07,1.369458,0.0
2.33934304e-07,1.368337,0.0
2.3616225000000003e-07,1.367272,0.0
2.38433041e-07,1.366254,0.0
2.40747925e-07,1.365278,0.0
2.4310819900000004e-07,1.364333,0.0
2.4551521000000003e-07,1.363411,0.0
2.47970363e-07,1.362507,0.0
2.50475114e-07,1.361616,0.0
2.53030982e-07,1.360734,0.0
2.55639549e-07,1.359861,0.0
2.58302461e-07,1.359001,0.0
2.61021434e-07,1.358153,0.0
2.63798258e-07,1.357322,0.0
2.66634798e-07,1.356508,0.0
2.6953300300000005e-07,1.355714,0.0
2.7249490400000003e-07,1.354939,0.0
2.75522625e-07,1.354185,0.0
2.78618385e-07,1.353453,0.0
2.81784503e-07,1.352743,0.0
2.8502340500000006e-07,1.352055,0.0
2.88337631e-07,1.351392,0.0
2.91729838e-07,1.350752,0.0
2.9520281300000004e-07,1.350137,0.0
2.9875947300000006e-07,1.349545,0.0
3.02402881e-07,1.348974,0.0
3.0613625e-07,1.34842,0.0
3.09962953e-07,1.347881,0.0
3.13886535e-07,1.347352,0.0
3.1791072100000004e-07,1.34683,0.0
3.22039432e-07,1.346312,0.0
3.26276793e-07,1.345798,0.0
3.3062715e-07,1.345285,0.0
3.35095085e-07,1.344773,0.0
3.3968542800000003e-07,1.344266,0.0
3.4440328100000003e-07,1.343763,0.0
3.49254032e-07,1.343267,0.0
3.5424337500000004e-07,1.342778,0.0
3.59377337e-07,1.342297,0.0
3.6466229800000006e-07,1.341825,0.0
3.7010501900000006e-07,1.341364,0.0
3.75712671e-07,1.340914,0.0
3.8149286600000003e-07,1.340476,0.0
3.87453692e-07,1.340052,0.0
3.9360375000000003e-07,1.339642,0.0
3.99952198e-07,1.339248,0.0
4.06508791e-07,1.338867,0.0
4.13283938e-07,1.3385,0.0
4.2028875000000003e-07,1.338143,0.0
4.27535108e-07,1.337795,0.0
4.3503572400000006e-07,1.337453,0.0
4.42804219e-07,1.337114,0.0
4.50855205e-07,1.336774,0.0
4.592043750000001e-07,1.336431,0.0
4.67868609e-07,1.336086,0.0
4.76866082e-07,1.335736,0.0
4.86216397e-07,1.335384,0.0
4.95940725e-07,1.335031,0.0
5.06061964e-07,1.334677,0.0
5.16604922e-07,1.334327,0.0
5.27596516e-07,1.333981,0.0
5.390660060000001e-07,1.333641,0.0
5.5104525e-07,1.333311,0.0
5.63569006e-07,1.332991,0.0
5.76675262e-07,1.332681,0.0
5.904056250000001e-07,1.332381,0.0
6.04805762e-07,1.33209,0.0
6.19925906e-07,1.331806,0.0
6.358214430000001e-07,1.331529,0.0
6.52553586e-07,1.331253,0.0
6.70190169e-07,1.330979,0.0
6.888065630000001e-07,1.330705,0.0
7.084867500000001e-07,1.330429,0.0
7.293245960000001e-07,1.330149,0.0
7.51425341e-07,1.329866,0.0
7.74907383e-07,1.329579,0.0
7.999043950000001e-07,1.329291,0.0
8.26567875e-07,1.329,0.0

File: solcore/future/material_data/sopra_nk/HFO2.csv
wavelength[m],n,k
2.5000000000000004e-07,2.1222,0.0
2.6250000000000003e-07,2.104825,0.0
2.75e-07,2.0887,0.0
2.875e-07,2.073775,0.0
3.0000000000000004e-07,2.06,0.0
3.125e-07,2.047344,0.0
3.25e-07,2.0357,0.0
3.375e-07,2.024963,0.0
3.5000000000000004e-07,2.0151,0.0
3.625e-07,2.006088,0.0
3.75e-07,1.9978,0.0
3.8750000000000005e-07,1.9901,0.0
4.0000000000000003e-07,1.983,0.0
4.125e-07,1.9765,0.0
4.25e-07,1.9705,0.0
4.3750000000000005e-07,1.9649,0.0
4.5000000000000003e-07,1.9597,0.0
4.625e-07,1.954881,0.0
4.75e-07,1.9504,0.0
4.875e-07,1.946206,0.0
5.000000000000001e-07,1.9423,0.0
5.125000000000001e-07,1.938681,0.0
5.250000000000001e-07,1.9353,0.0
5.375e-07,1.9321,0.0
5.5e-07,1.9291,0.0
5.625e-07,1.926312,0.0
5.75e-07,1.9237,0.0
5.875e-07,1.921231,0.0
6.000000000000001e-07,1.9189,0.0
6.125000000000001e-07,1.916688,0.0
6.25e-07,1.9146,0.0
6.375e-07,1.91265,0.0
6.5e-07,1.9108,0.0
6.625e-07,1.909,0.0
6.75e-07,1.9073,0.0
6.875000000000001e-07,1.905756,0.0
7.000000000000001e-07,1.9043,0.0
7.125000000000001e-07,1.902869,0.0
7.25e-07,1.9015,0.0
7.375e-07,1.900219,0.0
7.5e-07,1.899,0.0
7.625e-07,1.897825,0.0
7.750000000000001e-07,1.8967,0.0
7.875000000000001e-07,1.895625,0.0
8.000000000000001e-07,1.8946,0.0
8.125000000000001e-07,1.893631,0.0
8.25e-07,1.8927,0.0
8.375e-07,1.891775,0.0
8.5e-07,1.8909,0.0
8.625000000000001e-07,1.890131,0.0
8.750000000000001e-07,1.8894,0.0
8.875000000000001e-07,1.888669,0.0
9.000000000000001e-07,1.8879,0.0

File: solcore/future/material_data/sopra_nk/HFSI2.csv
wavelength[m],n,k
1.30510717e-07,0.448,1.248
1.3120125e-07,0.461562,1.255937
1.31899129e-07,0.478,1.262
1.32604472e-07,0.493687,1.267812
1.33317399e-07,0.505,1.275
1.3403803400000002e-07,0.504375,1.28725
1.3476650100000002e-07,0.5,1.3
1.3550293e-07,0.497,1.307125
1.3624745200000001e-07,0.497,1.317
1.370002e-07,0.50575,1.34025
1.37761313e-07,0.516,1.364
1.38530929e-07,0.521188,1.37625
1.39309192e-07,0.525,1.385
1.4009625000000002e-07,0.529437,1.392062
1.40892251e-07,0.533,1.404
1.4169735e-07,0.533,1.434438
1.42511703e-07,0.535,1.464
1.4333547e-07,0.545438,1.472875
1.4416881500000002e-07,0.559,1.476
1.45011908e-07,0.573375,1.4815
1.45864919e-07,0.586,1.49
1.46728025e-07,0.591063,1.50675
1.4760140600000002e-07,0.596,1.526
1.48485247e-07,0.609062,1.544375
1.4937973600000003e-07,0.622,1.56
1.50285068e-07,0.627313,1.567875
1.51201441e-07,0.631,1.574
1.52129057e-07,0.637,1.583
1.53068125e-07,0.644,1.594
1.54018859e-07,0.652563,1.609187
1.54981477e-07,0.661,1.624
1.55956203e-07,0.667438,1.6335
1.56943267e-07,0.673,1.641
1.57942906e-07,0.677688,1.647313
1.5895536100000002e-07,0.683,1.655
1.59980879e-07,0.691188,1.667563
1.61019716e-07,0.7,1.683
1.6207213200000003e-07,0.7065,1.700687
1.6313839600000002e-07,0.715,1.72
1.64218783e-07,0.730687,1.741125
1.65313575e-07,0.748,1.761
1.66423062e-07,0.763063,1.775313
1.67547542e-07,0.776,1.788
1.68687321e-07,0.784,1.801813
1.6984271400000002e-07,0.792,1.816
1.71014043e-07,0.805063,1.831188
1.7220164100000002e-07,0.82,1.846
1.7340584800000002e-07,0.835687,1.858625
1.74627016e-07,0.851,1.871
1.7586550500000003e-07,0.864,1.88525
1.7712168800000002e-07,0.876,1.899
1.78395944e-07,0.88775,1.910125
1.79688669e-07,0.899,1.92
1.8100026500000003e-07,0.910063,1.928
1.8233114900000003e-07,0.92,1.938
1.8368175e-07,0.92625,1.956375
1.85052509e-07,0.934,1.975
1.8644388200000002e-07,0.949687,1.985562
1.87856335e-07,0.967,1.995
1.8929035300000003e-07,0.980938,2.009312
1.9074643300000002e-07,0.994,2.023
1.9222508700000001e-07,1.006875,2.030563
1.93726846e-07,1.02,2.038
1.95252254e-07,1.034375,2.050875
1.9680187500000001e-07,1.049,2.065
1.9837629000000002e-07,1.063563,2.077813
1.99976099e-07,1.077,2.09
2.01601921e-07,1.086625,2.10025
2.0325439600000004e-07,1.097,2.112
2.04934184e-07,1.112937,2.12975
2.06641969e-07,1.131,2.149
2.08378456e-07,1.149563,2.167188
2.1014437500000002e-07,1.168,2.183
2.1194048100000003e-07,1.185313,2.1915
2.13767554e-07,1.201,2.201
2.1562640200000003e-07,1.213125,2.22125
2.1751786200000003e-07,1.225,2.243
2.1944279900000003e-07,1.2395,2.258187
2.21402109e-07,1.256,2.273
2.2339672300000003e-07,1.2755,2.293375
2.25427602e-07,1.296,2.312
2.2749574500000002e-07,1.314938,2.320625
2.2960218800000001e-07,1.335,2.328
2.3174800200000003e-07,1.35975,2.341188
2.33934304e-07,1.384,2.357
2.3616225000000003e-07,1.403313,2.375938
2.38433041e-07,1.419,2.394
2.40747925e-07,1.4295,2.406125
2.4310819900000004e-07,1.439,2.416
2.4551521000000003e-07,1.451812,2.423562
2.47970363e-07,1.466,2.435
2.50475114e-07,1.48075,2.458375
2.53030982e-07,1.497,2.488
2.55639549e-07,1.51475,2.521125
2.58302461e-07,1.536,2.557
2.61021434e-07,1.564125,2.594375
2.63798258e-07,1.595,2.632
2.66634798e-07,1.624375,2.669125
2.6953300300000005e-07,1.656,2.703
2.7249490400000003e-07,1.691562,2.7275
2.75522625e-07,1.733,2.752
2.78618385e-07,1.782125,2.787
2.81784503e-07,1.841,2.823
2.8502340500000006e-07,1.915688,2.855813
2.88337631e-07,1.996,2.88
2.91729838e-07,2.074375,2.886125
2.9520281300000004e-07,2.149,2.882
2.9875947300000006e-07,2.216249,2.871313
3.02402881e-07,2.274,2.857
3.0613625e-07,2.314812,2.842875
3.09962953e-07,2.351,2.83
3.13886535e-07,2.394813,2.821438
3.1791072100000004e-07,2.439,2.815
3.22039432e-07,2.479625,2.808938
3.26276793e-07,2.519,2.805
3.3062715e-07,2.557625,2.804812
3.35095085e-07,2.597,2.807
3.3968542800000003e-07,2.637,2.811687
3.4440328100000003e-07,2.683,2.816
3.49254032e-07,2.741938,2.814813
3.5424337500000004e-07,2.809,2.815
3.59377337e-07,2.881,2.829625
3.6466229800000006e-07,2.96,2.835
3.7010501900000006e-07,3.051875,2.807875
3.75712671e-07,3.142,2.76
3.8149286600000003e-07,3.217937,2.690625
3.87453692e-07,3.279,2.614
3.9360375000000003e-07,3.316937,2.546563
3.99952198e-07,3.342,2.481
4.06508791e-07,3.362625,2.413438
4.13283938e-07,3.376,2.35
4.2028875000000003e-07,3.380375,2.297875
4.27535108e-07,3.381,2.25
4.3503572400000006e-07,3.384437,2.201312
4.42804219e-07,3.385,2.153
4.50855205e-07,3.380062,2.102813
4.592043750000001e-07,3.367,2.056
4.67868609e-07,3.33925,2.013937
4.76866082e-07,3.306,1.986
4.86216397e-07,3.271688,1.986
4.95940725e-07,3.244,2.002
5.06061964e-07,3.235125,2.032562
5.16604922e-07,3.236,2.06
5.27596516e-07,3.243562,2.057812
5.390660060000001e-07,3.252,2.051
5.5104525e-07,3.252625,2.058187
5.63569006e-07,3.251,2.072
5.76675262e-07,3.249062,2.091937
5.904056250000001e-07,3.249,2.116
6.04805762e-07,3.2535,2.140563
6.19925906e-07,3.263,2.17
6.358214430000001e-07,3.2775,2.210562
6.52553586e-07,3.301,2.253
6.70190169e-07,3.339625,2.288063
6.888065630000001e-07,3.387,2.322
7.084867500000001e-07,3.4385,2.360188
7.293245960000001e-07,3.495,2.396
7.51425341e-07,3.55525,2.423313
7.74907383e-07,3.621,2.446
7.999043950000001e-07,3.69425,2.4685
8.26567875e-07,3.773,2.483
8.55070216e-07,3.858625,2.481125
8.85608438e-07,3.943,2.469
9.184087500000002e-07,4.016875,2.449063
9.53732164e-07,4.085,2.424
9.9188145e-07,4.15075,2.3985
1.03320984e-06,4.209,2.369
1.0781320100000002e-06,4.251313,2.336688
1.12713801e-06,4.291,2.292
1.1808112500000001e-06,4.356937,2.220062
1.2398518099999999e-06,4.394,2.138
1.3051071700000002e-06,4.338438,2.045875
1.3776131300000001e-06,4.245,1.98
1.4586491900000002e-06,4.149687,1.98325
1.54981477e-06,4.045,2.036
1.65313575e-06,3.932063,2.128625
1.7712168800000001e-06,3.821,2.274
1.90746433e-06,3.723125,2.491625
2.0664196900000003e-06,3.636,2.752
2.25427602e-06,3.556687,3.004937
2.47970363e-06,3.498,3.332
2.7552262500000005e-06,3.457375,3.796625
3.0996295300000005e-06,3.478,4.403
3.5424337500000004e-06,3.579937,5.153313
4.132839380000001e-06,3.83,6.117
4.95940725e-06,4.327875,7.359001
6.199259060000001e-06,4.995,8.895
8.26567875e-06,5.797375,10.753
1.23985181e-05,6.701001,12.961
2.47970363e-05,12.36,25.382

File: solcore/future/material_data/sopra_nk/INAS.csv
wavelength[m],n,k
2.0700000000000001e-07,1.434,2.112
2.08e-07,1.418652,2.096223
2.08e-07,1.405532,2.087022
2.09e-07,1.394244,2.083339
2.1e-07,1.382833,2.083067
2.1100000000000002e-07,1.369601,2.084376
2.1200000000000002e-07,1.355396,2.087196
2.1300000000000001e-07,1.343587,2.092916
2.14e-07,1.332654,2.102253
2.15e-07,1.321089,2.113969
2.16e-07,1.309903,2.128233
2.1700000000000002e-07,1.300605,2.144856
2.1800000000000002e-07,1.29338,2.162753
2.1800000000000002e-07,1.28751,2.182063
2.1900000000000002e-07,1.282295,2.203649
2.2e-07,1.27836,2.225534
2.21e-07,1.275815,2.247752
2.22e-07,1.275021,2.270737
2.2300000000000002e-07,1.276274,2.294425
2.2400000000000002e-07,1.278854,2.318821
2.2500000000000002e-07,1.282024,2.343922
2.26e-07,1.287198,2.36973
2.27e-07,1.29407,2.396359
2.2900000000000003e-07,1.302301,2.422929
2.3000000000000002e-07,1.311945,2.449077
2.3100000000000002e-07,1.323,2.476
2.32e-07,1.335425,2.502923
2.33e-07,1.349977,2.529193
2.34e-07,1.366213,2.554788
2.3500000000000003e-07,1.383494,2.579254
2.3600000000000002e-07,1.401231,2.60251
2.3700000000000002e-07,1.418826,2.625038
2.3800000000000001e-07,1.435687,2.646107
2.4000000000000003e-07,1.451279,2.665532
2.41e-07,1.464207,2.685694
2.42e-07,1.475041,2.70773
2.43e-07,1.484506,2.732461
2.44e-07,1.49276,2.760829
2.46e-07,1.50113,2.79273
2.4700000000000003e-07,1.511661,2.82962
2.48e-07,1.523503,2.870876
2.49e-07,1.538557,2.916214
2.5000000000000004e-07,1.557731,2.966517
2.5200000000000003e-07,1.580423,3.022152
2.53e-07,1.607542,3.081117
2.54e-07,1.642475,3.142789
2.56e-07,1.685638,3.20871
2.5700000000000004e-07,1.73842,3.27759
2.58e-07,1.803612,3.34819
2.6e-07,1.88325,3.417797
2.61e-07,1.977,3.481
2.62e-07,2.08507,3.536023
2.6400000000000003e-07,2.204537,3.575387
2.65e-07,2.330084,3.598105
2.67e-07,2.458052,3.605078
2.68e-07,2.58427,3.598225
2.7e-07,2.70467,3.581067
2.7100000000000003e-07,2.823113,3.558628
2.72e-07,2.941689,3.531743
2.74e-07,3.06586,3.495538
2.7600000000000004e-07,3.194755,3.444276
2.77e-07,3.323581,3.373431
2.79e-07,3.44604,3.281396
2.8e-07,3.553616,3.170481
2.82e-07,3.643942,3.042132
2.8300000000000003e-07,3.712949,2.901381
2.85e-07,3.755325,2.755445
2.87e-07,3.769713,2.61185
2.8800000000000004e-07,3.760591,2.477926
2.9000000000000003e-07,3.735495,2.360217
2.92e-07,3.700429,2.258033
2.9300000000000004e-07,3.658833,2.171624
2.9500000000000003e-07,3.615102,2.099077
2.97e-07,3.571176,2.03783
2.99e-07,3.528106,1.985676
3.01e-07,3.488,1.941
3.0200000000000003e-07,3.449182,1.902593
3.04e-07,3.412488,1.87078
3.06e-07,3.377368,1.843193
3.08e-07,3.34398,1.819469
3.1e-07,3.312762,1.79933
3.1200000000000004e-07,3.283669,1.781203
3.1400000000000003e-07,3.256714,1.765948
3.16e-07,3.231137,1.753631
3.18e-07,3.207576,1.742906
3.2e-07,3.185708,1.734489
3.22e-07,3.165561,1.728154
3.2400000000000004e-07,3.147201,1.72261
3.2600000000000003e-07,3.128689,1.71928
3.28e-07,3.112392,1.715799
3.3100000000000004e-07,3.097077,1.714104
3.3300000000000003e-07,3.082278,1.714253
3.35e-07,3.068822,1.715459
3.37e-07,3.057475,1.717307
3.4000000000000003e-07,3.047454,1.719861
3.42e-07,3.038071,1.723072
3.44e-07,3.030071,1.727674
3.47e-07,3.022973,1.733235
3.49e-07,3.016911,1.73945
3.5200000000000003e-07,3.012107,1.746398
3.54e-07,3.008,1.754
3.5700000000000003e-07,3.005387,1.761478
3.59e-07,3.00347,1.770325
3.6200000000000004e-07,3.00275,1.780178
3.65e-07,3.003542,1.790214
3.6700000000000004e-07,3.005488,1.800703
3.7e-07,3.008162,1.81256
3.73e-07,3.012295,1.824321
3.7600000000000003e-07,3.017897,1.835966
3.7900000000000005e-07,3.024292,1.848841
3.8100000000000004e-07,3.031759,1.862285
3.8400000000000005e-07,3.040659,1.876212
3.87e-07,3.051116,1.891426
3.9100000000000005e-07,3.063737,1.906537
3.94e-07,3.077017,1.922297
3.97e-07,3.091499,1.939491
4.0000000000000003e-07,3.107812,1.957182
4.0300000000000005e-07,3.12668,1.975057
4.0700000000000003e-07,3.148074,1.993687
4.1000000000000004e-07,3.170844,2.013048
4.13e-07,3.197298,2.03389
4.1700000000000004e-07,3.225871,2.055466
4.2e-07,3.257869,2.078129
4.2400000000000004e-07,3.294353,2.102638
4.28e-07,3.336634,2.129222
4.3100000000000003e-07,3.388,2.157
4.35e-07,3.45211,2.184402
4.3900000000000005e-07,3.532679,2.205186
4.4300000000000004e-07,3.627027,2.20674
4.47e-07,3.723289,2.18063
4.51e-07,3.80665,2.130924
4.5500000000000004e-07,3.868451,2.07225
4.59e-07,3.911096,2.016495
4.63e-07,3.940668,1.968054
4.68e-07,3.965848,1.929753
4.7200000000000004e-07,3.990883,1.902093
4.77e-07,4.019969,1.885832
4.81e-07,4.061899,1.881305
4.86e-07,4.129717,1.882578
4.91e-07,4.240903,1.863682
4.96e-07,4.361538,1.785051
5.01e-07,4.448214,1.65961
5.06e-07,4.485509,1.520594
5.110000000000001e-07,4.486589,1.391932
5.17e-07,4.466302,1.282752
5.22e-07,4.436853,1.191529
5.280000000000001e-07,4.403204,1.113783
5.33e-07,4.366884,1.04721
5.39e-07,4.330702,0.991
5.450000000000001e-07,4.296364,0.942
5.51e-07,4.262,0.897
5.57e-07,4.229918,0.857
5.64e-07,4.199298,0.821
5.7e-07,4.170134,0.789
5.77e-07,4.142009,0.76
5.830000000000001e-07,4.114458,0.735
5.900000000000001e-07,4.08779,0.712
5.98e-07,4.063354,0.69
6.05e-07,4.040529,0.669
6.12e-07,4.017124,0.651
6.2e-07,3.995204,0.634
6.280000000000001e-07,3.974942,0.616
6.36e-07,3.95417,0.6
6.44e-07,3.935719,0.585
6.53e-07,3.917225,0.572
6.61e-07,3.899277,0.56
6.7e-07,3.882017,0.55
6.790000000000001e-07,3.865804,0.541
6.890000000000001e-07,3.850927,0.531
6.99e-07,3.836673,0.521
7.08e-07,3.822303,0.511
7.19e-07,3.80923,0.502
7.29e-07,3.797155,0.493
7.4e-07,3.785829,0.484
7.510000000000001e-07,3.774698,0.476
7.63e-07,3.763,0.474
7.750000000000001e-07,3.754702,0.463
7.87e-07,3.742794,0.459
8.000000000000001e-07,3.732033,0.453
8.130000000000001e-07,3.722885,0.443
8.270000000000001e-07,3.714161,0.433
8.410000000000001e-07,3.707762,0.421
8.550000000000001e-07,3.703541,0.412
8.7e-07,3.699457,0.406
8.860000000000001e-07,3.694956,0.4
9.02e-07,3.688369,0.394
9.18e-07,3.679266,0.386
9.36e-07,3.668984,0.378
9.54e-07,3.658053,0.371
9.72e-07,3.647172,0.363
9.92e-07,3.63559,0.356
1.01e-06,3.624275,0.348
1.03e-06,3.613053,0.34
1.06e-06,3.601494,0.332
1.08e-06,3.591467,0.324
1.1e-06,3.581303,0.317
1.13e-06,3.572431,0.309
1.15e-06,3.564493,0.302
1.1800000000000001e-06,3.557543,0.294
1.21e-06,3.552066,0.285
1.24e-06,3.548,0.278

File: solcore/future/material_data/sopra_nk/INASOX.csv
wavelength[m],n,k
2.06641969e-07,1.875,0.567
2.1014437500000002e-07,1.921,0.5726
2.13767554e-07,1.971,0.5697
2.1751786200000003e-07,2.025,0.5555
2.21402109e-07,2.079,0.5284
2.25427602e-07,2.127,0.4877
2.2960218800000001e-07,2.166,0.4355
2.33934304e-07,2.192,0.3756
2.38433041e-07,2.203,0.3131
2.4310819900000004e-07,2.2,0.2531
2.47970363e-07,2.186,0.1991
2.53030982e-07,2.164,0.1529
2.58302461e-07,2.138,0.1149
2.63798258e-07,2.11,0.08452
2.6953300300000005e-07,2.082,0.06076
2.75522625e-07,2.054,0.04247
2.81784503e-07,2.028,0.02858
2.88337631e-07,2.004,0.01817
2.9520281300000004e-07,1.981,0.01046
3.02402881e-07,1.96,0.004853
3.09962953e-07,1.941,0.000855
3.1791072100000004e-07,1.923,0.0
3.26276793e-07,1.907,0.0
3.35095085e-07,1.892,0.0
3.4440328100000003e-07,1.878,0.0
3.5424337500000004e-07,1.865,0.0
3.6466229800000006e-07,1.853,0.0
3.75712671e-07,1.842,0.0
3.87453692e-07,1.832,0.0
3.99952198e-07,1.822,0.0
4.13283938e-07,1.813,0.0
4.27535108e-07,1.805,0.0
4.42804219e-07,1.797,0.0
4.592043750000001e-07,1.789,0.0
4.76866082e-07,1.782,0.0
4.95940725e-07,1.776,0.0
5.16604922e-07,1.769,0.0
5.390660060000001e-07,1.763,0.0
5.63569006e-07,1.757,0.0
5.904056250000001e-07,1.752,0.0
6.19925906e-07,1.746,0.0
6.52553586e-07,1.741,0.0
6.888065630000001e-07,1.736,0.0
7.293245960000001e-07,1.731,0.0
7.74907383e-07,1.726,0.0
