Repository: qpv-research-group/solcore5

<!-- ALL-CONTRIBUTORS-BADGE:START - Do not remove or modify this section -->
<!-- ALL-CONTRIBUTORS-BADGE:END -->

Solcore
=======

**Solcore** was born as a modular set of tools, written (almost) entirely in Python 3, to address some of the task we had to solve more. With time, however, it has evolved as a complete semiconductor solver able of modelling the optical and electrical properties of a wide range of solar cells, from quantum well devices to multi-junction solar cells.

File: solcore/future/material_data/sopra_nk/INGAAS.csv
wavelength[m],n,k
2.06641969e-07,1.34397,2.26768
2.0733307900000002e-07,1.325074,2.214232
2.0802882800000003e-07,1.306591,2.287556
2.08729261e-07,1.321711,2.273331
2.09434428e-07,1.304423,2.26295
2.1014437500000002e-07,1.32016,2.269408
2.1085915200000002e-07,1.312537,2.290522
2.11578808e-07,1.307405,2.27934
2.1230339300000001e-07,1.305534,2.287576
2.1303295800000003e-07,1.299284,2.29994
2.13767554e-07,1.303303,2.309068
2.1450723400000003e-07,1.300766,2.325693
2.15252051e-07,1.299994,2.341211
2.1600205800000003e-07,1.302024,2.353607
2.1675731e-07,1.302834,2.363872
2.1751786200000003e-07,1.304424,2.377073
2.1828377e-07,1.302179,2.393675
2.19055091e-07,1.308134,2.411402
2.1983188200000003e-07,1.310178,2.424643
2.20614202e-07,1.312373,2.444598
2.21402109e-07,1.316382,2.461717
2.2219566500000002e-07,1.321616,2.476729
2.2299493000000003e-07,1.327936,2.493206
2.2379996600000001e-07,1.332543,2.511296
2.24610836e-07,1.337993,2.529669
2.25427602e-07,1.344934,2.546832
2.2625033100000001e-07,1.35233,2.56456
2.27079087e-07,1.359657,2.586217
2.2791393600000002e-07,1.368511,2.605148
2.28754947e-07,1.37694,2.624696
2.2960218800000001e-07,1.387652,2.645684
2.30455727e-07,1.397733,2.664761
2.31315637e-07,1.407819,2.685401
2.32181987e-07,1.419623,2.705803
2.3305485200000004e-07,1.431234,2.726876
2.33934304e-07,1.443392,2.748876
2.34820419e-07,1.457207,2.770506
2.35713272e-07,1.469053,2.79506
2.3661294100000003e-07,1.48339,2.816856
2.3751950400000003e-07,1.497513,2.840042
2.38433041e-07,1.513881,2.864693
2.3935363200000003e-07,1.529879,2.889527
2.4028135900000004e-07,1.547013,2.914276
2.4121630600000003e-07,1.564289,2.93965
2.42158557e-07,1.582931,2.966477
2.4310819900000004e-07,1.601524,2.994569
2.44065318e-07,1.623115,3.023293
2.4503000300000003e-07,1.64555,3.052163
2.46002344e-07,1.669075,3.083117
2.46982433e-07,1.69531,3.114563
2.47970363e-07,1.724777,3.148116
2.48966227e-07,1.756539,3.182637
2.4997012400000003e-07,1.79092,3.216831
2.50982148e-07,1.829332,3.252056
2.52002401e-07,1.87043,3.287891
2.53030982e-07,1.916128,3.322188
2.5406799400000003e-07,1.964163,3.355449
2.55113542e-07,2.018334,3.387546
2.5616773e-07,2.075161,3.417073
2.57230667e-07,2.137177,3.444207
2.58302461e-07,2.202668,3.467635
2.59383224e-07,2.272506,3.48721
2.6047307e-07,2.345234,3.502368
2.61572112e-07,2.420465,3.512558
2.6268046900000003e-07,2.496965,3.516805
2.63798258e-07,2.576613,3.515609
2.64925601e-07,2.656602,3.507941
2.66062621e-07,2.736219,3.494683
2.6720944200000006e-07,2.815067,3.475086
2.68366193e-07,2.892607,3.448876
2.6953300300000005e-07,2.966359,3.417437
2.70710003e-07,3.037062,3.380782
2.7189732700000004e-07,3.103892,3.340451
2.7309511300000004e-07,3.166476,3.297288
2.74303498e-07,3.225788,3.251441
2.75522625e-07,3.280611,3.202246
2.76752637e-07,3.334889,3.151256
2.7799368e-07,3.383405,3.096889
2.7924590400000003e-07,3.429965,3.039564
2.8050946e-07,3.469995,2.979416
2.81784503e-07,3.505975,2.91657
2.8307119000000003e-07,3.53593,2.852386
2.84369682e-07,3.558975,2.786839
2.85680141e-07,3.575369,2.722909
2.87002734e-07,3.58657,2.661019
2.88337631e-07,3.59335,2.6021
2.8968500300000003e-07,3.596345,2.545926
2.91045027e-07,3.595742,2.492286
2.9241788000000006e-07,3.593145,2.442505
2.93803747e-07,3.587819,2.395556
2.9520281300000004e-07,3.580473,2.351996
2.9661526600000005e-07,3.57192,2.310942
2.98041301e-07,3.561761,2.273036
2.99481114e-07,3.549726,2.237932
3.0093490600000004e-07,3.537289,2.205167
3.02402881e-07,3.524957,2.174628
3.03885248e-07,3.51277,2.146481
3.0538222000000006e-07,3.500472,2.120278
3.06894013e-07,3.488521,2.096301
3.08420849e-07,3.476569,2.074369
3.09962953e-07,3.46458,2.053982
3.1152055600000003e-07,3.453247,2.035104
3.13093892e-07,3.44209,2.017682
3.1468320100000003e-07,3.431189,2.001639
3.1628872800000003e-07,3.421437,1.987331
3.1791072100000004e-07,3.411322,1.974469
3.1954943600000004e-07,3.401801,1.962557
3.2120513300000003e-07,3.39319,1.95124
3.2287807600000005e-07,3.385059,1.940793
3.24568537e-07,3.377106,1.931639
3.26276793e-07,3.369316,1.923418
3.2800312500000003e-07,3.362317,1.916033
3.29747823e-07,3.35582,1.909721
3.3151118000000003e-07,3.35086,1.903275
3.33293498e-07,3.345309,1.898389
3.35095085e-07,3.340386,1.893717
3.36916254e-07,3.336273,1.890038
3.38757326e-07,3.332727,1.886483
3.4061863e-07,3.329136,1.883605
3.42500501e-07,3.326919,1.88143
3.4440328100000003e-07,3.324908,1.879482
3.46327322e-07,3.323389,1.878361
3.4827298100000005e-07,3.322356,1.877604
3.5024062500000004e-07,3.321649,1.877298
3.5223062900000003e-07,3.32135,1.877772
3.5424337500000004e-07,3.322045,1.878431
3.56279257e-07,3.323333,1.879837
3.58338674e-07,3.324895,1.881418
3.6042203900000003e-07,3.326901,1.883545
3.6252977e-07,3.329534,1.886204
3.6466229800000006e-07,3.333317,1.889115
3.66820063e-07,3.337332,1.892989
3.6900351600000003e-07,3.342156,1.896746
3.7121311800000003e-07,3.34783,1.901229
3.7344934100000004e-07,3.354238,1.906529
3.75712671e-07,3.361567,1.912208
3.78003601e-07,3.369401,1.918102
3.80322642e-07,3.378176,1.924151
3.8267031300000005e-07,3.38804,1.931015
3.85047147e-07,3.398629,1.938295
3.87453692e-07,3.410906,1.94603
3.8989050700000005e-07,3.424402,1.954359
3.92358169e-07,3.438863,1.96323
3.94857265e-07,3.455208,1.972374
3.97388402e-07,3.472506,1.981607
3.99952198e-07,3.491525,1.991256
4.0254929000000003e-07,3.512579,2.001293
4.0518033100000007e-07,3.535989,2.011499
4.0784599100000006e-07,3.562335,2.021953
4.1054695800000006e-07,3.590257,2.032714
4.13283938e-07,3.622737,2.043207
4.1605765500000005e-07,3.657121,2.052594
4.18868856e-07,3.695648,2.061345
4.2171830400000004e-07,3.739161,2.066328
4.24606785e-07,3.786504,2.069197
4.27535108e-07,3.838623,2.066856
4.30504102e-07,3.894164,2.057833
4.3351462e-07,3.950993,2.040996
4.3656754e-07,4.005767,2.017136
4.3966376300000005e-07,4.056767,1.986549
4.42804219e-07,4.102786,1.951755
4.4598986100000006e-07,4.143271,1.914468
4.49221671e-07,4.179193,1.87672
4.5250066200000003e-07,4.212276,1.839008
4.5582787200000004e-07,4.243131,1.804039
4.592043750000001e-07,4.272836,1.772011
4.6263127300000007e-07,4.304677,1.741606
4.661097040000001e-07,4.339346,1.712728
4.69640838e-07,4.382442,1.677749
4.7322588300000006e-07,4.431924,1.638087
4.76866082e-07,4.484027,1.586629
4.805627180000001e-07,4.53337,1.523034
4.84317114e-07,4.574856,1.444744
4.88130635e-07,4.602112,1.358178
4.92004688e-07,4.614376,1.267684
4.95940725e-07,4.612768,1.18073
4.999402470000001e-07,4.600485,1.101659
5.04004802e-07,4.581034,1.029042
5.081359890000001e-07,4.556182,0.963126
5.1233546e-07,4.528138,0.904178
5.16604922e-07,4.499447,0.850251
5.2094614e-07,4.46934,0.805583
5.253609380000001e-07,4.438943,0.765163
5.29851202e-07,4.408488,0.729243
5.344188850000001e-07,4.379453,0.693927
5.390660060000001e-07,4.350904,0.664571
5.437946550000001e-07,4.3233,0.638156
5.48606997e-07,4.296765,0.612156
5.53505274e-07,4.270913,0.586824
5.584918080000001e-07,4.246147,0.565143
5.63569006e-07,4.223058,0.543724
5.68739364e-07,4.200164,0.524556
5.74005469e-07,4.177574,0.507487
5.793700060000001e-07,4.156041,0.492009
5.848357610000001e-07,4.134835,0.479064
5.904056250000001e-07,4.114195,0.465776
5.96082602e-07,4.094398,0.452184
6.018698120000001e-07,4.075736,0.440615
6.07770497e-07,4.057786,0.427743
6.13788026e-07,4.040063,0.413535
6.19925906e-07,4.02307,0.401476
6.26187784e-07,4.00649,0.390081
6.325774560000001e-07,3.990132,0.379375
6.390988730000001e-07,3.973346,0.373407
6.457561530000001e-07,3.958046,0.365016
6.52553586e-07,3.942698,0.356292
6.59495645e-07,3.927732,0.350812
6.66586996e-07,3.912722,0.347288
6.73832507e-07,3.899568,0.339953
6.8123726e-07,3.886891,0.331334
6.888065630000001e-07,3.873913,0.326676
6.965459620000001e-07,3.861609,0.317536
7.044612570000001e-07,3.850256,0.309179
7.12558513e-07,3.83873,0.306732
7.208440770000001e-07,3.827957,0.297833
7.293245960000001e-07,3.816342,0.297394
7.380070310000001e-07,3.805897,0.291238
7.468986820000001e-07,3.796701,0.284234
7.56007203e-07,3.785909,0.286171
7.653406250000001e-07,3.77412,0.291287
7.74907383e-07,3.76358,0.281754
7.847163370000001e-07,3.75365,0.280562
7.94776803e-07,3.744293,0.282778
8.050985800000001e-07,3.73375,0.287163
8.156919820000001e-07,3.726202,0.284745
8.26567875e-07,3.720304,0.260895

File: solcore/future/material_data/sopra_nk/INP.csv
wavelength[m],n,k
2.06641969e-07,1.336,2.113
2.08378456e-07,1.307875,2.148688
2.1014437500000002e-07,1.301,2.183
2.1194048100000003e-07,1.296188,2.229438
2.13767554e-07,1.299,2.28
2.1562640200000003e-07,1.30875,2.33125
2.1751786200000003e-07,1.325,2.383
2.1944279900000003e-07,1.348437,2.435062
2.21402109e-07,1.375,2.484
2.2339672300000003e-07,1.401812,2.523687
2.25427602e-07,1.426,2.562
2.2749574500000002e-07,1.442,2.6025
2.2960218800000001e-07,1.455,2.652
2.3174800200000003e-07,1.465563,2.71925
2.33934304e-07,1.482,2.802
2.3616225000000003e-07,1.51,2.901188
2.38433041e-07,1.558,3.016
2.40747925e-07,1.632124,3.154124
2.4310819900000004e-07,1.745,3.291
2.4551521000000003e-07,1.923749,3.408999
2.47970363e-07,2.131,3.495
2.50475114e-07,2.335251,3.517062
2.53030982e-07,2.546,3.514
2.55639549e-07,2.754939,3.535062
2.58302461e-07,2.984,3.517
2.61021434e-07,3.284375,3.406813
2.63798258e-07,3.56,3.223
2.66634798e-07,3.722436,2.939814
2.6953300300000005e-07,3.8,2.637
2.7249490400000003e-07,3.774125,2.389751
2.75522625e-07,3.697,2.186
2.78618385e-07,3.6145,2.046437
2.81784503e-07,3.527,1.948
2.8502340500000006e-07,3.451687,1.876125
2.88337631e-07,3.384,1.826
2.91729838e-07,3.3255,1.788063
2.9520281300000004e-07,3.275,1.762
2.9875947300000006e-07,3.232125,1.744812
3.02402881e-07,3.196,1.735
3.0613625e-07,3.165625,1.729938
3.09962953e-07,3.141,1.73
3.13886535e-07,3.121875,1.734875
3.1791072100000004e-07,3.108,1.744
3.22039432e-07,3.098938,1.756687
3.26276793e-07,3.095,1.773
3.3062715e-07,3.096312,1.792812
3.35095085e-07,3.103,1.816
3.3968542800000003e-07,3.11475,1.841937
3.4440328100000003e-07,3.133,1.872
3.49254032e-07,3.15825,1.9065
3.5424337500000004e-07,3.193,1.948
3.59377337e-07,3.232438,1.999438
3.6466229800000006e-07,3.299,2.06
3.7010501900000006e-07,3.419125,2.145625
3.75712671e-07,3.576,2.209
3.8149286600000003e-07,3.765875,2.210812
3.87453692e-07,3.976,2.143
3.9360375000000003e-07,4.221749,1.965375
3.99952198e-07,4.415,1.735
4.06508791e-07,4.441125,1.483188
4.13283938e-07,4.395,1.247
4.2028875000000003e-07,4.332688,1.086125
4.27535108e-07,4.256,0.964
4.3503572400000006e-07,4.187125,0.86475
4.42804219e-07,4.121,0.786
4.50855205e-07,4.060375,0.720875
4.592043750000001e-07,4.004,0.667
4.67868609e-07,3.9515,0.619813
4.76866082e-07,3.903,0.579
4.86216397e-07,3.85875,0.542875
4.95940725e-07,3.818,0.511
5.06061964e-07,3.780125,0.482313
5.16604922e-07,3.745,0.457
5.27596516e-07,3.71225,0.435375
5.390660060000001e-07,3.682,0.416
5.5104525e-07,3.654312,0.3975
5.63569006e-07,3.629,0.38
5.76675262e-07,3.605937,0.363125
5.904056250000001e-07,3.585,0.347
6.04805762e-07,3.56625,0.331438
6.19925906e-07,3.549,0.317
6.358214430000001e-07,3.532312,0.304563
6.52553586e-07,3.517,0.293
6.70190169e-07,3.5035,0.28175
6.888065630000001e-07,3.492,0.27
7.084867500000001e-07,3.483,0.256063
7.293245960000001e-07,3.476,0.242
7.51425341e-07,3.471188,0.229188
7.74907383e-07,3.467,0.218
7.999043950000001e-07,3.463275,0.214875
8.26567875e-07,3.456,0.203
8.55070216e-07,3.44015,0.161858
8.85608438e-07,3.4186,0.109
9.184087500000002e-07,3.392025,0.048783
9.53732164e-07,3.362,0.000281
9.9188145e-07,3.32865,0.006654
1.03320984e-06,3.297,0.0
1.0781320100000002e-06,3.273562,1.8e-05
1.12713801e-06,3.254,0.0
1.1808112500000001e-06,3.236125,0.0
1.2398518099999999e-06,3.22,0.0
1.3051071700000002e-06,3.204875,0.0
1.3776131300000001e-06,3.191,0.0
1.4586491900000002e-06,3.1785,0.0
1.54981477e-06,3.167,0.0
1.65313575e-06,3.156062,0.0
1.7712168800000001e-06,3.146,0.0
1.90746433e-06,3.1372,0.0
2.0664196900000003e-06,3.129,0.0
2.25427602e-06,3.121,0.0
2.47970363e-06,3.114,0.0

File: solcore/future/material_data/sopra_nk/INPOX.csv
wavelength[m],n,k
2.06641969e-07,1.537,0.1367
2.1014437500000002e-07,1.542,0.124
2.13767554e-07,1.545,0.1118
2.1751786200000003e-07,1.547,0.1002
2.21402109e-07,1.548,0.08929
2.25427602e-07,1.549,0.07915
2.2960218800000001e-07,1.549,0.06976
2.33934304e-07,1.548,0.06113
2.38433041e-07,1.546,0.05323
2.4310819900000004e-07,1.545,0.04603
2.47970363e-07,1.543,0.03951
2.53030982e-07,1.541,0.03362
2.58302461e-07,1.538,0.02833
2.63798258e-07,1.536,0.02359
2.6953300300000005e-07,1.534,0.01935
2.75522625e-07,1.531,0.01559
2.81784503e-07,1.529,0.01226
2.88337631e-07,1.527,0.009336
2.9520281300000004e-07,1.524,0.006773
3.02402881e-07,1.522,0.004545
3.09962953e-07,1.52,0.002624
3.1791072100000004e-07,1.518,0.000983
3.26276793e-07,1.516,0.0
3.35095085e-07,1.514,0.0
3.4440328100000003e-07,1.512,0.0
3.5424337500000004e-07,1.51,0.0
3.6466229800000006e-07,1.509,0.0
3.75712671e-07,1.507,0.0
3.87453692e-07,1.506,0.0
3.99952198e-07,1.504,0.0
4.13283938e-07,1.503,0.0
4.27535108e-07,1.502,0.0
4.42804219e-07,1.501,0.0
4.592043750000001e-07,1.5,0.0
4.76866082e-07,1.499,0.0
4.95940725e-07,1.498,0.0
5.16604922e-07,1.497,0.0
5.390660060000001e-07,1.496,0.0
5.63569006e-07,1.496,0.0
5.904056250000001e-07,1.495,0.0
6.19925906e-07,1.495,0.0
6.52553586e-07,1.494,0.0
6.888065630000001e-07,1.494,0.0
7.293245960000001e-07,1.493,0.0
7.74907383e-07,1.493,0.0

File: solcore/future/material_data/sopra_nk/INSB.csv
wavelength[m],n,k
2.06641969e-07,1.23,1.91
2.0750658000000002e-07,1.013392,2.08071
2.08378456e-07,0.915925,2.163737
2.0925769000000002e-07,0.897122,2.189787
2.1014437500000002e-07,0.911309,2.193919
2.11038606e-07,0.93475,2.192718
2.1194048100000003e-07,0.946825,2.200068
2.12850097e-07,0.957597,2.20625
2.13767554e-07,0.968598,2.210412
2.1469295500000002e-07,0.979602,2.216706
2.1562640200000003e-07,0.988776,2.223516
2.1656800200000002e-07,0.99491,2.229635
2.1751786200000003e-07,1.000801,2.235846
2.1847609e-07,1.006951,2.242937
2.1944279900000003e-07,1.013101,2.252294
2.2041810000000003e-07,1.019215,2.263015
2.21402109e-07,1.02536,2.27476
2.2239494400000004e-07,1.031762,2.28764
2.2339672300000003e-07,1.038872,2.30169
2.24407568e-07,1.047207,2.316986
2.25427602e-07,1.056891,2.332503
2.26456952e-07,1.068268,2.347878
2.2749574500000002e-07,1.082036,2.36325
2.2854411300000002e-07,1.097987,2.37874
2.2960218800000001e-07,1.115795,2.394265
2.3067010500000002e-07,1.133969,2.408191
2.3174800200000003e-07,1.152682,2.41983
2.32836021e-07,1.173409,2.428509
2.33934304e-07,1.194378,2.435357
2.3504299800000001e-07,1.214664,2.440832
2.3616225000000003e-07,1.234315,2.444598
2.37292213e-07,1.252897,2.445919
2.38433041e-07,1.269916,2.443785
2.3958489100000004e-07,1.285087,2.440304
2.40747925e-07,1.297511,2.436544
2.4192230500000004e-07,1.304841,2.433124
2.4310819900000004e-07,1.308735,2.430448
2.44305776e-07,1.310712,2.428996
2.4551521000000003e-07,1.311096,2.429981
2.46736679e-07,1.310045,2.433868
2.47970363e-07,1.30716,2.44084
2.49216445e-07,1.303953,2.450977
2.50475114e-07,1.30148,2.464038
2.5174656100000003e-07,1.300565,2.478513
2.53030982e-07,1.301115,2.494721
2.54328577e-07,1.302819,2.513452
2.55639549e-07,1.304924,2.533641
2.56964106e-07,1.307495,2.554697
2.58302461e-07,1.311661,2.576014
2.5965483e-07,1.317453,2.597858
2.61021434e-07,1.32479,2.62051
2.624025e-07,1.332472,2.644308
2.63798258e-07,1.340712,2.66918
2.65208944e-07,1.350827,2.694752
2.66634798e-07,1.361632,2.721077
2.6807606800000003e-07,1.372692,2.74816
2.6953300300000005e-07,1.384873,2.776058
2.71005861e-07,1.398263,2.804545
2.7249490400000003e-07,1.41287,2.833253
2.74000401e-07,1.427976,2.862849
2.75522625e-07,1.443423,2.893801
2.77061858e-07,1.459593,2.926828
2.78618385e-07,1.476691,2.961313
2.8019250000000004e-07,1.494953,2.996757
2.81784503e-07,1.51502,3.034342
2.833947e-07,1.537061,3.074321
2.8502340500000006e-07,1.560736,3.116441
2.86670939e-07,1.587243,3.161333
2.88337631e-07,1.617422,3.209363
2.90023816e-07,1.651332,3.260362
2.91729838e-07,1.69041,3.314547
2.9345605e-07,1.736428,3.372291
2.9520281300000004e-07,1.791015,3.433323
2.96970494e-07,1.855797,3.496283
2.9875947300000006e-07,1.93247,3.558546
3.00570136e-07,2.022707,3.616161
3.02402881e-07,2.127807,3.665059
3.04258114e-07,2.245713,3.700386
3.0613625e-07,2.37267,3.718596
3.0803771700000003e-07,2.503593,3.715625
3.09962953e-07,2.631744,3.693768
3.11912406e-07,2.751755,3.655208
3.13886535e-07,2.861111,3.604239
3.15885812e-07,2.958698,3.544438
3.1791072100000004e-07,3.043847,3.479502
3.19961758e-07,3.117303,3.411223
3.22039432e-07,3.180534,3.341503
3.2414426500000006e-07,3.237126,3.272373
3.26276793e-07,3.287262,3.203515
3.28437566e-07,3.330997,3.134562
3.3062715e-07,3.369062,3.066112
3.32846124e-07,3.401354,2.998776
3.35095085e-07,3.426792,2.933227
3.37374643e-07,3.44692,2.870534
3.3968542800000003e-07,3.462846,2.811493
3.42028086e-07,3.474978,2.756452
3.4440328100000003e-07,3.484626,2.704683
3.4681169600000003e-07,3.493573,2.654975
3.49254032e-07,3.501137,2.607212
3.5173101100000005e-07,3.507085,2.561347
3.5424337500000004e-07,3.510999,2.517626
3.5679188900000003e-07,3.51327,2.476627
3.59377337e-07,3.514415,2.438854
3.62000529e-07,3.516436,2.403578
3.6466229800000006e-07,3.519754,2.369263
3.673635e-07,3.524357,2.33293
3.7010501900000006e-07,3.5276,2.295083
3.7288776300000004e-07,3.527644,2.256242
3.75712671e-07,3.524317,2.218151
3.7858070600000007e-07,3.517488,2.182049
3.8149286600000003e-07,3.506949,2.149293
3.8445017500000003e-07,3.494769,2.119686
3.87453692e-07,3.481713,2.092959
3.90504508e-07,3.466939,2.067636
3.9360375000000003e-07,3.451172,2.04548
3.9675258000000004e-07,3.435193,2.028344
3.99952198e-07,3.41896,2.015199
4.03203842e-07,3.403114,2.005579
4.06508791e-07,3.388906,1.998954
4.09868368e-07,3.376478,1.995192
4.13283938e-07,3.366,1.993984
4.16756912e-07,3.35747,1.994344
4.2028875000000003e-07,3.350697,1.996122
4.2388096200000006e-07,3.345319,1.999412
4.27535108e-07,3.341779,2.004256
4.3125280400000006e-07,3.340136,2.010566
4.3503572400000006e-07,3.339928,2.017996
4.3888559700000005e-07,3.341413,2.026574
4.42804219e-07,3.344874,2.036334
4.4679344600000005e-07,3.349806,2.046436
4.50855205e-07,3.356375,2.057081
4.5499149100000004e-07,3.365304,2.069503
4.592043750000001e-07,3.376489,2.082965
4.6349600500000005e-07,3.389954,2.097075
4.67868609e-07,3.405989,2.112413
4.7232450000000005e-07,3.424831,2.128661
4.76866082e-07,3.446763,2.145105
4.8149585e-07,3.471557,2.162087
4.86216397e-07,3.499551,2.180007
4.910304210000001e-07,3.531714,2.200236
4.95940725e-07,3.569603,2.221365
5.00950227e-07,3.614876,2.241754
5.06061964e-07,3.669379,2.263162
5.11279098e-07,3.736253,2.280935
5.16604922e-07,3.824084,2.286146
5.22042869e-07,3.919385,2.265094
5.27596516e-07,4.009381,2.210258
5.33269597e-07,4.073326,2.137563
5.390660060000001e-07,4.110854,2.059689
5.449898080000001e-07,4.128556,1.992572
5.5104525e-07,4.135039,1.935091
5.5723677e-07,4.136219,1.888066
5.63569006e-07,4.135356,1.850457
5.700468110000001e-07,4.1337,1.82084
5.76675262e-07,4.132169,1.797706
5.834596770000001e-07,4.13276,1.780843
5.904056250000001e-07,4.136466,1.769786
5.975189460000001e-07,4.143402,1.764133
6.04805762e-07,4.154508,1.762991
6.122725e-07,4.170796,1.765846
6.19925906e-07,4.193392,1.773696
6.2777307e-07,4.224796,1.787422
6.358214430000001e-07,4.265928,1.808213
6.44078864e-07,4.332577,1.842413
6.52553586e-07,4.436913,1.876637
6.612543e-07,4.610289,1.85381
6.70190169e-07,4.785148,1.757817
6.793708560000001e-07,4.881357,1.57749
6.888065630000001e-07,4.911435,1.397574
6.98508064e-07,4.889059,1.247445
7.084867500000001e-07,4.850066,1.1258
7.18754674e-07,4.802163,1.027958
7.293245960000001e-07,4.752841,0.94952
7.402100380000001e-07,4.703722,0.883037
7.51425341e-07,4.656249,0.827206
7.629857310000001e-07,4.611481,0.784127
7.74907383e-07,4.567971,0.748764
7.872075000000001e-07,4.52562,0.717844
7.999043950000001e-07,4.48596,0.68863
8.13017582e-07,4.450201,0.66221
8.26567875e-07,4.419554,0.640349
8.405775000000001e-07,4.400388,0.602316
8.55070216e-07,4.39326,0.544407
8.700714480000001e-07,4.39599,0.47142
8.85608438e-07,4.396381,0.406989
9.01710409e-07,4.38549,0.368346
9.184087500000002e-07,4.369344,0.343323
9.35737217e-07,4.349837,0.327899
9.53732164e-07,4.328637,0.318256
9.72432794e-07,4.306595,0.313909
9.9188145e-07,4.284427,0.313621
1.01212393e-06,4.26214,0.315821
1.03320984e-06,4.240155,0.319566
1.05519303e-06,4.21892,0.324012
1.0781320100000002e-06,4.199633,0.327638
1.1020905e-06,4.182871,0.329047
1.12713801e-06,4.1686,0.326717
1.1533505200000001e-06,4.15759,0.319813
1.1808112500000001e-06,4.15054,0.307383
1.20961152e-06,4.147855,0.287911
1.2398518099999999e-06,4.15,0.26

File: solcore/future/material_data/sopra_nk/INSBOX.csv
wavelength[m],n,k
2.06641969e-07,1.805,0.851
2.1014437500000002e-07,1.831,0.862
2.13767554e-07,1.861,0.8725
2.1751786200000003e-07,1.894,0.8819
2.21402109e-07,1.931,0.8896
2.25427602e-07,1.972,0.8948
2.2960218800000001e-07,2.018,0.8963
2.33934304e-07,2.068,0.8929
2.38433041e-07,2.121,0.883
2.4310819900000004e-07,2.177,0.8653
2.47970363e-07,2.235,0.8381
2.53030982e-07,2.291,0.8004
2.58302461e-07,2.343,0.7521
2.63798258e-07,2.387,0.6939
2.6953300300000005e-07,2.421,0.6279
2.75522625e-07,2.443,0.5571
2.81784503e-07,2.453,0.4853
2.88337631e-07,2.45,0.416
2.9520281300000004e-07,2.436,0.3517
3.02402881e-07,2.415,0.2945
3.09962953e-07,2.388,0.2451
3.1791072100000004e-07,2.358,0.2035
3.26276793e-07,2.327,0.1692
3.35095085e-07,2.295,0.1414
3.4440328100000003e-07,2.264,0.1191
3.5424337500000004e-07,2.235,0.1016
3.6466229800000006e-07,2.208,0.08794
3.75712671e-07,2.182,0.07742
3.87453692e-07,2.159,0.06943
3.99952198e-07,2.137,0.06347
4.13283938e-07,2.118,0.05911
4.27535108e-07,2.1,0.05602
4.42804219e-07,2.084,0.05392
4.592043750000001e-07,2.069,0.05258
4.76866082e-07,2.056,0.05184
4.95940725e-07,2.044,0.05155
5.16604922e-07,2.033,0.05159
5.390660060000001e-07,2.022975,0.05184
5.63569006e-07,2.013901,0.052178
5.904056250000001e-07,2.00575,0.052486
6.19925906e-07,1.9985,0.052642
6.52553586e-07,1.992126,0.052525
6.888065630000001e-07,1.986602,0.052017
7.293245960000001e-07,1.9819,0.050995
7.74907383e-07,1.978,0.04934

File: solcore/future/material_data/sopra_nk/IR.csv
wavelength[m],n,k
1.9074643300000002e-07,0.95,1.54
1.9222508700000001e-07,0.943125,1.5675
1.93726846e-07,0.94,1.59
1.95252254e-07,0.939375,1.61
1.9680187500000001e-07,0.94,1.63
1.9837629000000002e-07,0.94,1.654375
1.99976099e-07,0.94,1.68
2.01601921e-07,0.939375,1.705
2.0325439600000004e-07,0.94,1.73
2.04934184e-07,0.94375,1.755625
2.06641969e-07,0.95,1.78
2.08378456e-07,0.96125,1.800625
2.1014437500000002e-07,0.97,1.82
2.1194048100000003e-07,0.965625,1.83875
2.13767554e-07,0.96,1.86
2.1562640200000003e-07,0.96375,1.88875
2.1751786200000003e-07,0.97,1.92
2.1944279900000003e-07,0.975,1.950625
2.21402109e-07,0.98,1.98
2.2339672300000003e-07,0.985,2.005
2.25427602e-07,0.99,2.03
2.2749574500000002e-07,0.994375,2.059375
2.2960218800000001e-07,1.0,2.09
2.3174800200000003e-07,1.009375,2.119375
2.33934304e-07,1.02,2.15
2.3616225000000003e-07,1.029375,2.184375
2.38433041e-07,1.04,2.22
2.40747925e-07,1.054375,2.255625
2.4310819900000004e-07,1.07,2.29
2.4551521000000003e-07,1.085,2.32
2.47970363e-07,1.1,2.35
2.50475114e-07,1.11375,2.384375
2.53030982e-07,1.13,2.42
2.55639549e-07,1.153125,2.455
2.58302461e-07,1.18,2.49
2.61021434e-07,1.20875,2.526875
2.63798258e-07,1.24,2.56
2.66634798e-07,1.275,2.58125
2.6953300300000005e-07,1.31,2.6
2.7249490400000003e-07,1.339375,2.625625
2.75522625e-07,1.37,2.65
2.78618385e-07,1.41,2.666875
2.81784503e-07,1.45,2.68
2.8502340500000006e-07,1.480625,2.69125
2.88337631e-07,1.51,2.7
2.91729838e-07,1.54625,2.706875
2.9520281300000004e-07,1.58,2.71
2.9875947300000006e-07,1.603125,2.706875
3.02402881e-07,1.62,2.7
3.0613625e-07,1.6325,2.69
3.09962953e-07,1.64,2.68
3.13886535e-07,1.643125,2.6725
3.1791072100000004e-07,1.64,2.67
3.22039432e-07,1.6275,2.6775
3.26276793e-07,1.61,2.69
3.3062715e-07,1.59125,2.700625
3.35095085e-07,1.57,2.72
3.3968542800000003e-07,1.54375,2.759375
3.4440328100000003e-07,1.52,2.81
3.49254032e-07,1.505,2.868125
3.5424337500000004e-07,1.5,2.93
3.59377337e-07,1.51125,2.99125
3.6466229800000006e-07,1.53,3.05
3.7010501900000006e-07,1.54875,3.100625
3.75712671e-07,1.57,3.15
3.8149286600000003e-07,1.59375,3.205625
3.87453692e-07,1.62,3.26
3.9360375000000003e-07,1.65,3.306875
3.99952198e-07,1.68,3.35
4.06508791e-07,1.70625,3.390625
4.13283938e-07,1.73,3.43
4.2028875000000003e-07,1.750625,3.46875
4.27535108e-07,1.77,3.51
4.3503572400000006e-07,1.79,3.5575
4.42804219e-07,1.81,3.61
4.50855205e-07,1.82875,3.668125
4.592043750000001e-07,1.85,3.73
4.67868609e-07,1.878125,3.79375
4.76866082e-07,1.91,3.86
4.86216397e-07,1.943125,3.929375
4.95940725e-07,1.98,4.0
5.06061964e-07,2.0225,4.07125
5.16604922e-07,2.07,4.14
5.27596516e-07,2.12375,4.20125
5.390660060000001e-07,2.18,4.26
5.5104525e-07,2.235,4.32125
5.63569006e-07,2.29,4.38
5.76675262e-07,2.345625,4.431875
5.904056250000001e-07,2.4,4.48
6.04805762e-07,2.4525,4.524375
6.19925906e-07,2.5,4.57
6.358214430000001e-07,2.536875,4.6225
6.52553586e-07,2.57,4.68
6.70190169e-07,2.60625,4.745
6.888065630000001e-07,2.64,4.81
7.084867500000001e-07,2.67,4.863125
7.293245960000001e-07,2.69,4.92
7.51425341e-07,2.69,4.9875
7.74907383e-07,2.68,5.08
7.999043950000001e-07,2.66,5.223125
8.26567875e-07,2.65,5.39
8.55070216e-07,2.675,5.56375
8.85608438e-07,2.72,5.74
9.184087500000002e-07,2.7825,5.905625
9.53732164e-07,2.85,6.07
9.9188145e-07,2.908125,6.23375
1.03320984e-06,2.96,6.41
1.0781320100000002e-06,3.0,6.616875
1.12713801e-06,3.04,6.84
1.1808112500000001e-06,3.0975,7.06625
1.2398518099999999e-06,3.15,7.31
1.3051071700000002e-06,3.18,7.57875
1.3776131300000001e-06,3.19,7.88
1.4586491900000002e-06,3.180625,8.2075
1.54981477e-06,3.14,8.61
1.65313575e-06,3.040625,9.126875
1.7712168800000001e-06,2.93,9.78
1.90746433e-06,2.835,10.60688
2.0664196900000003e-06,2.79,11.6
2.25427602e-06,2.8275,12.76313
2.47970363e-06,2.98,14.1

File: solcore/future/material_data/sopra_nk/IR3SI5E.csv
wavelength[m],n,k
1.51201441e-07,1.191,1.744
1.53068125e-07,1.197,1.768
1.54981477e-07,1.207,1.796
1.56943267e-07,1.221,1.825
1.5895536100000002e-07,1.239,1.853
1.61019716e-07,1.26,1.881
1.6313839600000002e-07,1.282,1.908
1.65313575e-07,1.307,1.933
1.67547542e-07,1.333,1.955
1.6984271400000002e-07,1.361,1.975
1.7220164100000002e-07,1.392,1.995
1.74627016e-07,1.424,2.013
1.7712168800000002e-07,1.459,2.027
1.79688669e-07,1.495,2.037
1.8233114900000003e-07,1.531,2.046
1.85052509e-07,1.568,2.053
1.87856335e-07,1.604,2.057
1.9074643300000002e-07,1.641,2.058
1.93726846e-07,1.676,2.059
1.9680187500000001e-07,1.71,2.062
1.99976099e-07,1.745,2.066
2.0325439600000004e-07,1.78,2.068
2.06641969e-07,1.817,2.067
2.1014437500000002e-07,1.855,2.063
2.13767554e-07,1.896,2.06
2.1751786200000003e-07,1.94,2.057
2.21402109e-07,1.987,2.05
2.25427602e-07,2.035,2.038
2.2960218800000001e-07,2.084,2.022
2.33934304e-07,2.136,2.006
2.38433041e-07,2.189,1.99
2.4310819900000004e-07,2.24,1.975
2.47970363e-07,2.285,1.964
2.53030982e-07,2.317,1.955
2.58302461e-07,2.342,1.947
2.63798258e-07,2.365,1.939
2.6953300300000005e-07,2.386,1.932
2.75522625e-07,2.401,1.925
2.81784503e-07,2.41,1.921
2.88337631e-07,2.413,1.918
2.9520281300000004e-07,2.41,1.917
3.02402881e-07,2.402,1.919

File: solcore/future/material_data/sopra_nk/IR3SI5P.csv
wavelength[m],n,k
2.25427602e-07,1.922,1.974
2.2960218800000001e-07,1.948,2.047
2.33934304e-07,1.965,2.05
2.38433041e-07,1.996,2.048
2.4310819900000004e-07,2.024,2.044
2.47970363e-07,2.056,2.043
2.53030982e-07,2.085,2.041
2.58302461e-07,2.108,2.042
2.63798258e-07,2.139,2.056
2.6953300300000005e-07,2.169,2.059
2.75522625e-07,2.196,2.071
2.81784503e-07,2.227,2.081
2.88337631e-07,2.259,2.099
2.9520281300000004e-07,2.303,2.117
3.02402881e-07,2.336,2.134
3.09962953e-07,2.382,2.15
3.1791072100000004e-07,2.42,2.166
3.26276793e-07,2.469,2.184
3.35095085e-07,2.523,2.205
3.4440328100000003e-07,2.581,2.226
3.5424337500000004e-07,2.664,2.269
3.6466229800000006e-07,2.752,2.272
3.75712671e-07,2.792,2.278
3.87453692e-07,2.855,2.286
3.99952198e-07,2.964,2.303
4.13283938e-07,3.064,2.304
4.27535108e-07,3.151,2.282
4.42804219e-07,3.236,2.234
4.592043750000001e-07,3.377,2.193
4.76866082e-07,3.424,2.125
4.95940725e-07,3.476,2.063
5.16604922e-07,3.529,2.002
5.390660060000001e-07,3.554,1.938
5.63569006e-07,3.573,1.88
5.904056250000001e-07,3.58,1.846
6.19925906e-07,3.581,1.813
6.52553586e-07,3.574,1.78
6.888065630000001e-07,3.558,1.775
7.293245960000001e-07,3.564,1.782
7.74907383e-07,3.551,1.824
8.26567875e-07,3.564,1.892
8.85608438e-07,3.641,2.006
9.53732164e-07,3.717,2.076
1.03320984e-06,3.764,2.092
1.12713801e-06,3.81,2.109
1.2398518099999999e-06,3.843,2.142
1.3776131300000001e-06,3.902,2.172
1.54981477e-06,3.912,2.263
1.7712168800000001e-06,3.938,2.267
2.0664196900000003e-06,3.939,2.675

File: solcore/future/material_data/sopra_nk/ITO2.csv
wavelength[m],n,k
2.5000000000000004e-07,2.350461,0.2113379
2.6e-07,2.355171,0.1801257
2.7e-07,2.351314,0.1544102
2.8e-07,2.341429,0.1331719
2.9000000000000003e-07,2.327366,0.1156021
3.0000000000000004e-07,2.310482,0.1010547
3.1e-07,2.291769,0.08900975
3.2e-07,2.271956,0.07904635
3.3e-07,2.251578,0.07082141
3.4000000000000003e-07,2.231025,0.06405398
3.5000000000000004e-07,2.210578,0.05851254
3.6000000000000005e-07,2.190439,0.05400554
3.7e-07,2.170753,0.05037373
3.8e-07,2.151616,0.04748415
3.9e-07,2.133092,0.04522533
4.0000000000000003e-07,2.11522,0.04350352
4.1000000000000004e-07,2.098022,0.04223955
4.2e-07,2.081505,0.04136638
4.3e-07,2.065663,0.04082706
4.4e-07,2.050488,0.04057307
4.5000000000000003e-07,2.035964,0.04056298
4.6000000000000004e-07,2.02207,0.0407613
4.7000000000000005e-07,2.008785,0.04113761
4.800000000000001e-07,1.996085,0.04166571
4.900000000000001e-07,1.983947,0.04232306
5.000000000000001e-07,1.972345,0.04309022
5.1e-07,1.961256,0.04395034
5.2e-07,1.950656,0.04488888
5.3e-07,1.940521,0.04589323
5.4e-07,1.930828,0.04695242
5.5e-07,1.921556,0.04805696
5.6e-07,1.912684,0.04919859
5.7e-07,1.904192,0.05037013
5.800000000000001e-07,1.896061,0.05156533
5.900000000000001e-07,1.888273,0.05277875
6.000000000000001e-07,1.88081,0.05400567
6.100000000000001e-07,1.873656,0.05524196
6.2e-07,1.866796,0.05648406
6.3e-07,1.860214,0.05772886
6.4e-07,1.853898,0.05897364
6.5e-07,1.847834,0.06021609
6.6e-07,1.842009,0.06145417
6.7e-07,1.836412,0.06268614
6.800000000000001e-07,1.831031,0.06391049
6.900000000000001e-07,1.825857,0.06512594
7.000000000000001e-07,1.820879,0.06633137
7.100000000000001e-07,1.816089,0.06752584
7.200000000000001e-07,1.811476,0.06870857
7.3e-07,1.807033,0.06987888
7.4e-07,1.802752,0.07103622
7.5e-07,1.798626,0.07218014
7.6e-07,1.794647,0.07331026
7.7e-07,1.790808,0.07442628
7.8e-07,1.787104,0.07552799
7.900000000000001e-07,1.783528,0.07661521
8.000000000000001e-07,1.780075,0.07768784
8.100000000000001e-07,1.776739,0.0787458
8.200000000000001e-07,1.773515,0.07978907
8.300000000000001e-07,1.770399,0.08081765
8.4e-07,1.767385,0.08183157
8.5e-07,1.76447,0.0828309

File: solcore/future/material_data/sopra_nk/KCL.csv
wavelength[m],n,k
2.06641969e-07,1.69512,0.0
2.08378456e-07,1.683996,0.0
2.1014437500000002e-07,1.674701,0.0
2.1194048100000003e-07,1.666969,0.0
2.13767554e-07,1.660532,0.0
2.1562640200000003e-07,1.65512,0.0
2.1751786200000003e-07,1.650541,0.0
2.1944279900000003e-07,1.646161,0.0
2.21402109e-07,1.641464,0.0
2.2339672300000003e-07,1.636706,0.0
2.25427602e-07,1.63198,0.0
2.2749574500000002e-07,1.627427,0.0
2.2960218800000001e-07,1.623032,0.0
2.3174800200000003e-07,1.618779,0.0
2.33934304e-07,1.614664,0.0
2.3616225000000003e-07,1.610682,0.0
2.38433041e-07,1.606821,0.0
2.40747925e-07,1.603072,0.0
2.4310819900000004e-07,1.599429,0.0
2.4551521000000003e-07,1.595894,0.0
2.47970363e-07,1.592462,0.0
2.50475114e-07,1.589122,0.0
2.53030982e-07,1.585869,0.0
2.55639549e-07,1.582696,0.0
2.58302461e-07,1.579615,0.0
2.61021434e-07,1.57663,0.0
2.63798258e-07,1.573726,0.0
2.66634798e-07,1.5709,0.0
2.6953300300000005e-07,1.568153,0.0
2.7249490400000003e-07,1.565475,0.0
2.75522625e-07,1.562855,0.0
2.78618385e-07,1.560309,0.0
2.81784503e-07,1.557835,0.0
2.8502340500000006e-07,1.555421,0.0
2.88337631e-07,1.553063,0.0
2.91729838e-07,1.55076,0.0
2.9520281300000004e-07,1.54851,0.0
2.9875947300000006e-07,1.546312,0.0
3.02402881e-07,1.544183,0.0
3.0613625e-07,1.542115,0.0
3.09962953e-07,1.540088,0.0
3.13886535e-07,1.538107,0.0
3.1791072100000004e-07,1.536171,0.0
3.22039432e-07,1.534276,0.0
3.26276793e-07,1.532424,0.0
3.3062715e-07,1.530616,0.0
3.35095085e-07,1.52886,0.0
3.3968542800000003e-07,1.527157,0.0
3.4440328100000003e-07,1.525492,0.0
3.49254032e-07,1.523843,0.0
3.5424337500000004e-07,1.522123,0.0
3.59377337e-07,1.520503,0.0
3.6466229800000006e-07,1.519152,0.0
3.7010501900000006e-07,1.517744,0.0
3.75712671e-07,1.516219,0.0
3.8149286600000003e-07,1.514775,0.0
3.87453692e-07,1.513397,0.0
3.9360375000000003e-07,1.512043,0.0
3.99952198e-07,1.510722,0.0
4.06508791e-07,1.509437,0.0
4.13283938e-07,1.508184,0.0
4.2028875000000003e-07,1.506961,0.0
4.27535108e-07,1.505768,0.0
4.3503572400000006e-07,1.504585,0.0
4.42804219e-07,1.503406,0.0
4.50855205e-07,1.502279,0.0
4.592043750000001e-07,1.501247,0.0
4.67868609e-07,1.500468,0.0
4.76866082e-07,1.499537,0.0
4.86216397e-07,1.498151,0.0
4.95940725e-07,1.497011,0.0
5.06061964e-07,1.496196,0.0
5.16604922e-07,1.495309,0.0
5.27596516e-07,1.494394,0.0
5.390660060000001e-07,1.493509,0.0
5.5104525e-07,1.492648,0.0
5.63569006e-07,1.491812,0.0
5.76675262e-07,1.491002,0.0
5.904056250000001e-07,1.490213,0.0
6.04805762e-07,1.489439,0.0
6.19925906e-07,1.488691,0.0
6.358214430000001e-07,1.487971,0.0
6.52553586e-07,1.487269,0.0
6.70190169e-07,1.486584,0.0
6.888065630000001e-07,1.48592,0.0
7.084867500000001e-07,1.48528,0.0
7.293245960000001e-07,1.484665,0.0
7.51425341e-07,1.484065,0.0
7.74907383e-07,1.483478,0.0
7.999043950000001e-07,1.482913,0.0
8.26567875e-07,1.48237,0.0
8.55070216e-07,1.481848,0.0
8.85608438e-07,1.481337,0.0
9.184087500000002e-07,1.480837,0.0
9.53732164e-07,1.480369,0.0
9.9188145e-07,1.479922,0.0
1.03320984e-06,1.479482,0.0
1.0781320100000002e-06,1.479054,0.0
1.12713801e-06,1.478641,0.0
1.1808112500000001e-06,1.478254,0.0
1.2398518099999999e-06,1.4779,0.0
1.3051071700000002e-06,1.477587,0.0
1.3776131300000001e-06,1.477319,0.0
1.4586491900000002e-06,1.47711,0.0
1.54981477e-06,1.476961,0.0
1.65313575e-06,1.476871,0.0
1.7712168800000001e-06,1.476885,0.0
1.90746433e-06,1.476995,0.0
2.0664196900000003e-06,1.477134,0.0
2.25427602e-06,1.477451,0.0
2.47970363e-06,1.477738,0.0

File: solcore/future/material_data/sopra_nk/LASF9.csv
wavelength[m],n,k
2.1014437500000002e-07,2.44455439,0.0
2.13767554e-07,2.40727247,0.0
2.1751786200000003e-07,2.37198851,0.0
2.21402109e-07,2.33860538,0.0
2.25427602e-07,2.30702923,0.0
2.2960218800000001e-07,2.27716963,0.0
2.33934304e-07,2.2489396,0.0
2.38433041e-07,2.22225567,0.0
2.4310819900000004e-07,2.19703793,0.0
2.47970363e-07,2.17320994,0.0
2.53030982e-07,2.15069882,0.0
2.58302461e-07,2.12943512,0.0
2.63798258e-07,2.1093528,0.0
2.6953300300000005e-07,2.09038917,0.0
2.75522625e-07,2.07248475,0.0
2.81784503e-07,2.05558322,0.0
2.88337631e-07,2.03963128,0.0
2.9520281300000004e-07,2.02457851,0.0
3.02402881e-07,2.01037731,0.0
3.09962953e-07,1.99698268,0.0
3.1791072100000004e-07,1.98435217,0.0
3.26276793e-07,1.97244566,0.0
3.35095085e-07,1.96122529,0.0
3.4440328100000003e-07,1.9506553,0.0
3.5424337500000004e-07,1.94070189,0.0
3.6466229800000006e-07,1.93133311,0.0
3.75712671e-07,1.92251869,0.0
3.87453692e-07,1.91422997,0.0
3.99952198e-07,1.90643978,0.0
4.13283938e-07,1.89912226,0.0
4.27535108e-07,1.89225285,0.0
4.42804219e-07,1.8858081,0.0
4.592043750000001e-07,1.87976563,0.0
4.76866082e-07,1.87410397,0.0
4.95940725e-07,1.86880251,0.0
5.16604922e-07,1.86384139,0.0
5.390660060000001e-07,1.85920132,0.0
5.63569006e-07,1.85486357,0.0
5.904056250000001e-07,1.85080969,0.0
6.19925906e-07,1.84702144,0.0
6.52553586e-07,1.84348049,0.0
6.888065630000001e-07,1.84016814,0.0
7.293245960000001e-07,1.83706487,0.0
7.74907383e-07,1.83414977,0.0
8.26567875e-07,1.83139961,0.0
8.85608438e-07,1.82878754,0.0
9.53732164e-07,1.82628099,0.0
1.03320984e-06,1.82383832,0.0
1.12713801e-06,1.8214033,0.0
1.2398518099999999e-06,1.81889545,0.0

File: solcore/future/material_data/sopra_nk/LI.csv
wavelength[m],n,k
1.8368175e-07,0.44,0.407
1.9222508700000001e-07,0.408,0.46
2.01601921e-07,0.376,0.522
2.1194048100000003e-07,0.342,0.594
2.2339672300000003e-07,0.31,0.688
2.3616225000000003e-07,0.299,0.795
2.50475114e-07,0.302,0.906
2.66634798e-07,0.317,1.01
2.8502340500000006e-07,0.333,1.11
3.0613625e-07,0.346,1.21
3.3062715e-07,0.345,1.32
3.59377337e-07,0.334,1.45
3.9360375000000003e-07,0.304,1.6
4.3503572400000006e-07,0.247,1.82
4.86216397e-07,0.217,2.11
5.5104525e-07,0.206,2.48
6.358214430000001e-07,0.221,2.94
7.51425341e-07,0.265,3.55
9.184087500000002e-07,0.338,4.36
1.1808112500000001e-06,0.448,5.58

File: solcore/future/material_data/sopra_nk/LIF.csv
wavelength[m],n,k
2.06641969e-07,1.435,0.0
2.08378456e-07,1.434217,0.0
2.1014437500000002e-07,1.433432,0.0
2.1194048100000003e-07,1.432642,0.0
2.13767554e-07,1.431847,0.0
2.1562640200000003e-07,1.431047,0.0
2.1751786200000003e-07,1.430245,0.0
2.1944279900000003e-07,1.429442,0.0
2.21402109e-07,1.42864,0.0
2.2339672300000003e-07,1.427838,0.0
2.25427602e-07,1.427038,0.0
2.2749574500000002e-07,1.426237,0.0
2.2960218800000001e-07,1.425435,0.0
2.3174800200000003e-07,1.424634,0.0
2.33934304e-07,1.423836,0.0
2.3616225000000003e-07,1.423043,0.0
2.38433041e-07,1.422261,0.0
2.40747925e-07,1.421492,0.0
2.4310819900000004e-07,1.420739,0.0
2.4551521000000003e-07,1.420003,0.0
2.47970363e-07,1.419286,0.0
2.50475114e-07,1.418586,0.0
2.53030982e-07,1.417905,0.0
2.55639549e-07,1.417242,0.0
2.58302461e-07,1.416597,0.0
2.61021434e-07,1.41597,0.0
2.63798258e-07,1.415359,0.0
2.66634798e-07,1.414761,0.0
2.6953300300000005e-07,1.414173,0.0
2.7249490400000003e-07,1.413591,0.0
2.75522625e-07,1.413013,0.0
2.78618385e-07,1.412434,0.0
2.81784503e-07,1.411856,0.0
2.8502340500000006e-07,1.411278,0.0
2.88337631e-07,1.410703,0.0
2.91729838e-07,1.410131,0.0
2.9520281300000004e-07,1.409564,0.0
2.9875947300000006e-07,1.409002,0.0
3.02402881e-07,1.408448,0.0
3.0613625e-07,1.407901,0.0
3.09962953e-07,1.407365,0.0
3.13886535e-07,1.40684,0.0
3.1791072100000004e-07,1.406331,0.0
3.22039432e-07,1.405838,0.0
3.26276793e-07,1.405364,0.0
3.3062715e-07,1.404907,0.0
3.35095085e-07,1.404463,0.0
3.3968542800000003e-07,1.404029,0.0
3.4440328100000003e-07,1.403597,0.0
3.49254032e-07,1.403164,0.0
3.5424337500000004e-07,1.402724,0.0
3.59377337e-07,1.402277,0.0
3.6466229800000006e-07,1.401822,0.0
3.7010501900000006e-07,1.401361,0.0
3.75712671e-07,1.400898,0.0
3.8149286600000003e-07,1.400437,0.0
3.87453692e-07,1.399983,0.0
3.9360375000000003e-07,1.399541,0.0
3.99952198e-07,1.399113,0.0
4.06508791e-07,1.398705,0.0
4.13283938e-07,1.398316,0.0
4.2028875000000003e-07,1.397946,0.0
4.27535108e-07,1.397595,0.0
4.3503572400000006e-07,1.397257,0.0
4.42804219e-07,1.396928,0.0
4.50855205e-07,1.396601,0.0
4.592043750000001e-07,1.396269,0.0
4.67868609e-07,1.395929,0.0
4.76866082e-07,1.395578,0.0
4.86216397e-07,1.395216,0.0
4.95940725e-07,1.394844,0.0
5.06061964e-07,1.394469,0.0
5.16604922e-07,1.394095,0.0
5.27596516e-07,1.393728,0.0
5.390660060000001e-07,1.393372,0.0
5.5104525e-07,1.393031,0.0
5.63569006e-07,1.392706,0.0
5.76675262e-07,1.392394,0.0
5.904056250000001e-07,1.392095,0.0
6.04805762e-07,1.391805,0.0
6.19925906e-07,1.391521,0.0
6.358214430000001e-07,1.391241,0.0
6.52553586e-07,1.390963,0.0
6.70190169e-07,1.390685,0.0
6.888065630000001e-07,1.390407,0.0
7.084867500000001e-07,1.390126,0.0
7.293245960000001e-07,1.389842,0.0
7.51425341e-07,1.389552,0.0
7.74907383e-07,1.389255,0.0
7.999043950000001e-07,1.388949,0.0
8.26567875e-07,1.388634,0.0
8.55070216e-07,1.388309,0.0
8.85608438e-07,1.387976,0.0
9.184087500000002e-07,1.387633,0.0
9.53732164e-07,1.387281,0.0
9.9188145e-07,1.38692,0.0
1.03320984e-06,1.38655,0.0
1.0781320100000002e-06,1.386172,0.0
1.12713801e-06,1.385786,0.0
1.1808112500000001e-06,1.385394,0.0
1.2398518099999999e-06,1.385,0.0
1.3051071700000002e-06,1.384569,0.0
1.3776131300000001e-06,1.384067,0.0
1.4586491900000002e-06,1.38346,0.0
1.54981477e-06,1.38271,0.0
1.65313575e-06,1.381785,0.0
1.7712168800000001e-06,1.380649,0.0
1.90746433e-06,1.379269,0.0
2.0664196900000003e-06,1.377608,0.0
2.25427602e-06,1.375632,0.0
2.47970363e-06,1.373307,0.0
