Repository: qpv-research-group/solcore5

<!-- ALL-CONTRIBUTORS-BADGE:START - Do not remove or modify this section -->
<!-- ALL-CONTRIBUTORS-BADGE:END -->

Solcore
=======

**Solcore** was born as a modular set of tools, written (almost) entirely in Python 3, to address some of the task we had to solve more. With time, however, it has evolved as a complete semiconductor solver able of modelling the optical and electrical properties of a wide range of solar cells, from quantum well devices to multi-junction solar cells.

File: solcore/future/material_data/sopra_nk/MGF2.csv
wavelength[m],n,k
2.5000000000000004e-07,1.4117,0.0
2.75e-07,1.4044,0.0
3.0000000000000004e-07,1.3996,0.0
3.25e-07,1.3961,0.0
3.5000000000000004e-07,1.3935,0.0
3.75e-07,1.3915,0.0
4.0000000000000003e-07,1.3899,0.0
4.25e-07,1.3886,0.0
4.5000000000000003e-07,1.3875,0.0
4.75e-07,1.3865,0.0
5.000000000000001e-07,1.3857,0.0
5.250000000000001e-07,1.385,0.0
5.5e-07,1.3844,0.0
5.75e-07,1.3839,0.0
6.000000000000001e-07,1.3834,0.0
6.25e-07,1.383,0.0
6.5e-07,1.3826,0.0
6.75e-07,1.3823,0.0
7.000000000000001e-07,1.3819,0.0
7.25e-07,1.3816,0.0
7.5e-07,1.3814,0.0
7.750000000000001e-07,1.3811,0.0
8.000000000000001e-07,1.3809,0.0
8.25e-07,1.3807,0.0
8.5e-07,1.3805,0.0
8.750000000000001e-07,1.3803,0.0
9.000000000000001e-07,1.3802,0.0

File: solcore/future/material_data/sopra_nk/MO.csv
wavelength[m],n,k
1.9074643300000002e-07,0.783,2.3
1.91482905e-07,0.784383,2.313515
1.9222508700000001e-07,0.785813,2.328125
1.9297304500000002e-07,0.787336,2.343672
1.93726846e-07,0.789,2.36
1.94486559e-07,0.790852,2.376953
1.95252254e-07,0.792938,2.394375
1.9602400200000002e-07,0.795305,2.41211
1.9680187500000001e-07,0.798,2.43
1.9758594600000002e-07,0.801109,2.4475
1.9837629000000002e-07,0.804625,2.465
1.99172982e-07,0.808578,2.4825
1.99976099e-07,0.813,2.5
2.0078571900000002e-07,0.818664,2.5175
2.01601921e-07,0.824562,2.535
2.0242478600000003e-07,0.83043,2.5525
2.0325439600000004e-07,0.836,2.57
2.0409083300000003e-07,0.838948,2.586484
2.04934184e-07,0.841892,2.603375
2.05784533e-07,0.84539,2.621078
2.06641969e-07,0.85,2.64
2.0750658000000002e-07,0.856281,2.660547
2.08378456e-07,0.862125,2.680625
2.0925769000000002e-07,0.867656,2.700391
2.1014437500000002e-07,0.873,2.72
2.11038606e-07,0.878281,2.73961
2.1194048100000003e-07,0.883625,2.759375
2.12850097e-07,0.889156,2.779453
2.13767554e-07,0.895,2.8
2.1469295500000002e-07,0.901633,2.821563
2.1562640200000003e-07,0.908688,2.84375
2.1656800200000002e-07,0.916148,2.866563
2.1751786200000003e-07,0.924,2.89
2.1847609e-07,0.932187,2.914453
2.1944279900000003e-07,0.94075,2.939375
2.2041810000000003e-07,0.949688,2.964609
2.21402109e-07,0.959,2.99
2.2239494400000004e-07,0.96818,3.01461
2.2339672300000003e-07,0.977937,3.039375
2.24407568e-07,0.988477,3.064453
2.25427602e-07,1.0,3.09
2.26456952e-07,1.01357,3.116953
2.2749574500000002e-07,1.028188,3.144375
2.2854411300000002e-07,1.043711,3.172109
2.2960218800000001e-07,1.06,3.2
2.3067010500000002e-07,1.076172,3.2275
2.3174800200000003e-07,1.093125,3.255
2.32836021e-07,1.111016,3.2825
2.33934304e-07,1.13,3.31
2.3504299800000001e-07,1.150625,3.3375
2.3616225000000003e-07,1.1725,3.365
2.37292213e-07,1.195625,3.3925
2.38433041e-07,1.22,3.42
2.3958489100000004e-07,1.245625,3.448281
2.40747925e-07,1.2725,3.47625
2.4192230500000004e-07,1.300625,3.503594
2.4310819900000004e-07,1.33,3.53
2.44305776e-07,1.360625,3.553984
2.4551521000000003e-07,1.3925,3.576875
2.46736679e-07,1.425625,3.598828
2.47970363e-07,1.46,3.62
2.49216445e-07,1.496797,3.641328
2.50475114e-07,1.534375,3.661875
2.5174656100000003e-07,1.572266,3.681484
2.53030982e-07,1.61,3.7
2.54328577e-07,1.645157,3.716485
2.55639549e-07,1.68,3.731875
2.56964106e-07,1.714844,3.746328
2.58302461e-07,1.75,3.76
2.5965483e-07,1.786562,3.773828
2.61021434e-07,1.82375,3.786875
2.624025e-07,1.861562,3.798984
2.63798258e-07,1.9,3.81
2.65208944e-07,1.939843,3.818594
2.66634798e-07,1.979999,3.82625
2.6807606800000003e-07,2.020156,3.833281
2.6953300300000005e-07,2.06,3.84
2.71005861e-07,2.096875,3.848281
2.7249490400000003e-07,2.13375,3.85625
2.74000401e-07,2.17125,3.863594
2.75522625e-07,2.21,3.87
2.77061858e-07,2.252578,3.874766
2.78618385e-07,2.296875,3.878125
2.8019250000000004e-07,2.342734,3.879922
2.81784503e-07,2.39,3.88
2.833947e-07,2.439688,3.879375
2.8502340500000006e-07,2.49,3.87625
2.86670939e-07,2.540313,3.87
2.88337631e-07,2.59,3.86
2.90023816e-07,2.637656,3.841719
2.91729838e-07,2.68375,3.82
2.9345605e-07,2.727969,3.795781
2.9520281300000004e-07,2.77,3.77
2.96970494e-07,2.808749,3.747891
2.9875947300000006e-07,2.845,3.724375
3.00570136e-07,2.87875,3.698672
3.02402881e-07,2.91,3.67
3.04258114e-07,2.939922,3.631328
3.0613625e-07,2.966875,3.590626
3.0803771700000003e-07,2.990391,3.54961
3.09962953e-07,3.01,3.51
3.11912406e-07,3.0225,3.478984
3.13886535e-07,3.03125,3.450625
3.15885812e-07,3.036875,3.424453
3.1791072100000004e-07,3.04,3.4
3.19961758e-07,3.041641,3.374453
3.22039432e-07,3.041875,3.350625
3.2414426500000006e-07,3.041172,3.328984
3.26276793e-07,3.04,3.31
3.28437566e-07,3.039609,3.296875
3.3062715e-07,3.039375,3.28625
3.32846124e-07,3.039453,3.2775
3.35095085e-07,3.04,3.27
3.37374643e-07,3.041953,3.261953
3.3968542800000003e-07,3.044375,3.254375
3.42028086e-07,3.047109,3.247109
3.4440328100000003e-07,3.05,3.24
3.4681169600000003e-07,3.052891,3.23211
3.49254032e-07,3.055625,3.224375
3.5173101100000005e-07,3.058047,3.216953
3.5424337500000004e-07,3.06,3.21
3.5679188900000003e-07,3.060547,3.204062
3.59377337e-07,3.060625,3.19875
3.62000529e-07,3.060391,3.194063
3.6466229800000006e-07,3.06,3.19
3.673635e-07,3.06039,3.186563
3.7010501900000006e-07,3.060625,3.18375
3.7288776300000004e-07,3.060547,3.181563
3.75712671e-07,3.06,3.18
3.7858070600000007e-07,3.058437,3.177891
3.8149286600000003e-07,3.05625,3.176875
3.8445017500000003e-07,3.053437,3.177422
3.87453692e-07,3.05,3.18
3.90504508e-07,3.044375,3.187422
3.9360375000000003e-07,3.03875,3.196875
3.9675258000000004e-07,3.03375,3.207891
3.99952198e-07,3.03,3.22
4.03203842e-07,3.030859,3.231563
4.06508791e-07,3.033125,3.24375
4.09868368e-07,3.036328,3.256562
4.13283938e-07,3.04,3.27
4.16756912e-07,3.041719,3.283281
4.2028875000000003e-07,3.04375,3.2975
4.2388096200000006e-07,3.046406,3.312969
4.27535108e-07,3.05,3.33
4.3125280400000006e-07,3.055625,3.350859
4.3503572400000006e-07,3.0625,3.373125
4.3888559700000005e-07,3.070625,3.396328
4.42804219e-07,3.08,3.42
4.4679344600000005e-07,3.089844,3.442109
4.50855205e-07,3.10125,3.464375
4.5499149100000004e-07,3.114532,3.486953
4.592043750000001e-07,3.13,3.51
4.6349600500000005e-07,3.14836,3.533672
4.67868609e-07,3.169375,3.558125
4.7232450000000005e-07,3.193203,3.583515
4.76866082e-07,3.22,3.61
4.8149585e-07,3.24875,3.64164
4.86216397e-07,3.28125,3.673125
4.910304210000001e-07,3.318125,3.703047
4.95940725e-07,3.36,3.73
5.00950227e-07,3.41375,3.754922
5.06061964e-07,3.47125,3.773125
5.11279098e-07,3.530625,3.782266
5.16604922e-07,3.59,3.78
5.22042869e-07,3.650625,3.750703
5.27596516e-07,3.70625,3.710625
5.33269597e-07,3.75375,3.662735
5.390660060000001e-07,3.79,3.61
5.449898080000001e-07,3.797031,3.552266
5.5104525e-07,3.7925,3.496875
5.5723677e-07,3.779219,3.448047
5.63569006e-07,3.76,3.41
5.700468110000001e-07,3.739609,3.405703
5.76675262e-07,3.718125,3.413125
5.834596770000001e-07,3.697578,3.428984
5.904056250000001e-07,3.68,3.45
5.975189460000001e-07,3.673281,3.46625
6.04805762e-07,3.67125,3.48375
6.122725e-07,3.673594,3.501875
6.19925906e-07,3.68,3.52
6.2777307e-07,3.691328,3.537891
6.358214430000001e-07,3.705625,3.554375
6.44078864e-07,3.722109,3.568672
6.52553586e-07,3.74,3.58
6.612543e-07,3.758516,3.586015
6.70190169e-07,3.776875,3.588125
6.793708560000001e-07,3.794297,3.586172
6.888065630000001e-07,3.81,3.58
6.98508064e-07,3.823594,3.5675
7.084867500000001e-07,3.83375,3.55125
7.18754674e-07,3.839531,3.531875
7.293245960000001e-07,3.84,3.51
7.402100380000001e-07,3.834609,3.487031
7.51425341e-07,3.821875,3.4625
7.629857310000001e-07,3.800703,3.436719
7.74907383e-07,3.77,3.41
7.872075000000001e-07,3.724766,3.374844
7.999043950000001e-07,3.669375,3.3425
8.13017582e-07,3.604297,3.316406
8.26567875e-07,3.53,3.3
8.405775000000001e-07,3.442657,3.304141
8.55070216e-07,3.34875,3.321875
8.700714480000001e-07,3.250469,3.353672
8.85608438e-07,3.15,3.4
9.01710409e-07,3.053047,3.466406
9.184087500000002e-07,2.956875,3.54625
9.35737217e-07,2.862266,3.637969
9.53732164e-07,2.77,3.74
9.72432794e-07,2.682812,3.846484
9.9188145e-07,2.59875,3.961875
1.01212393e-06,2.517812,4.086328
1.03320984e-06,2.44,4.22
1.05519303e-06,2.364922,4.365391
1.0781320100000002e-06,2.293125,4.519375
1.1020905e-06,2.224766,4.681172
1.12713801e-06,2.16,4.85
1.1533505200000001e-06,2.098984,5.025078
1.1808112500000001e-06,2.041875,5.205625
1.20961152e-06,1.988828,5.390859
1.2398518099999999e-06,1.94,5.58
1.2716428900000002e-06,1.886432,5.783916
1.3051071700000002e-06,1.832395,6.002177
1.34038034e-06,1.78216,6.234348
1.3776131300000001e-06,1.74,6.48
1.4169735000000002e-06,1.715809,6.738831
1.4586491900000002e-06,1.685313,7.009687
1.50285068e-06,1.647227,7.292109
1.54981477e-06,1.62125,7.58375
1.5998087900000002e-06,1.590547,7.895127
1.65313575e-06,1.539375,8.236485
1.71014043e-06,1.502998,8.601181
1.7712168800000001e-06,1.48,8.99
1.8368175000000003e-06,1.449287,9.408067
1.90746433e-06,1.417109,9.843125
1.9837629e-06,1.385908,10.30191
2.0664196900000003e-06,1.35625,10.82687
2.1562640200000004e-06,1.339336,11.43066
2.25427602e-06,1.345,12.11719
2.3616225000000003e-06,1.358477,12.82324
2.47970363e-06,1.37,13.5

File: solcore/future/material_data/sopra_nk/MOSI2-A.csv
wavelength[m],n,k
2.81784503e-07,2.52,3.369
2.88337631e-07,2.502,3.446
2.9520281300000004e-07,2.576,3.503
3.02402881e-07,2.699,3.533
3.09962953e-07,2.84,3.533
3.1791072100000004e-07,2.98,3.507
3.26276793e-07,3.101,3.459
3.35095085e-07,3.216,3.398
3.4440328100000003e-07,3.301,3.33
3.5424337500000004e-07,3.384,3.261
3.6466229800000006e-07,3.453,3.199
3.75712671e-07,3.522,3.144
3.87453692e-07,3.597,3.099
3.99952198e-07,3.684,3.062
4.13283938e-07,3.786,3.027
4.27535108e-07,3.903,2.99
4.42804219e-07,4.033,2.943
4.592043750000001e-07,4.17,2.88
4.76866082e-07,4.308,2.795
4.95940725e-07,4.437,2.686
5.16604922e-07,4.55,2.554
5.390660060000001e-07,4.639,2.405
5.63569006e-07,4.7,2.249
5.904056250000001e-07,4.734,2.1
6.19925906e-07,4.744,1.971
6.52553586e-07,4.739,1.893
6.888065630000001e-07,4.732,1.807
7.293245960000001e-07,4.732,1.741
7.74907383e-07,4.744,1.69
8.26567875e-07,4.765,1.641
8.85608438e-07,4.785,1.577
9.53732164e-07,4.79,1.487
1.03320984e-06,4.787,1.375
1.12713801e-06,4.798,1.269
1.2398518099999999e-06,4.778,1.152

File: solcore/future/material_data/sopra_nk/MOSI2-B.csv
wavelength[m],n,k
2.81784503e-07,2.557,3.169
2.88337631e-07,2.282,3.059
2.9520281300000004e-07,2.248,3.016
3.02402881e-07,2.254,3.016
3.09962953e-07,2.278,3.041
3.1791072100000004e-07,2.312,3.079
3.26276793e-07,2.355,3.122
3.35095085e-07,2.401,3.164
3.4440328100000003e-07,2.468,3.206
3.5424337500000004e-07,2.54,3.247
3.6466229800000006e-07,2.626,3.292
3.75712671e-07,2.727,3.343
3.87453692e-07,2.848,3.402
3.99952198e-07,2.991,3.469
4.13283938e-07,3.161,3.541
4.27535108e-07,3.358,3.567
4.42804219e-07,3.583,3.584
4.592043750000001e-07,3.825,3.565
4.76866082e-07,4.071,3.499
4.95940725e-07,4.298,3.389
5.16604922e-07,4.485,3.249
5.390660060000001e-07,4.621,3.091
5.63569006e-07,4.707,2.932
5.904056250000001e-07,4.755,2.781
6.19925906e-07,4.781,2.647
6.52553586e-07,4.8,2.533
6.888065630000001e-07,4.822,2.437
7.293245960000001e-07,4.854,2.353
7.74907383e-07,4.898,2.275
8.26567875e-07,4.953,2.195
8.85608438e-07,5.016,2.104
9.53732164e-07,5.082,2.0
1.03320984e-06,5.145,1.881
1.12713801e-06,5.192,1.755
1.2398518099999999e-06,5.212,1.634

File: solcore/future/material_data/sopra_nk/NBSI-A.csv
wavelength[m],n,k
2.06641969e-07,1.4,3.2
2.08378456e-07,1.519251,3.113562
2.1014437500000002e-07,1.655,2.996
2.1194048100000003e-07,1.77875,2.874437
2.13767554e-07,1.862,2.776
2.1562640200000003e-07,1.839625,2.752875
2.1751786200000003e-07,1.793,2.757
2.1944279900000003e-07,1.793187,2.754875
2.21402109e-07,1.806,2.755
2.2339672300000003e-07,1.820187,2.75475
2.25427602e-07,1.838,2.754
2.2749574500000002e-07,1.858313,2.75175
2.2960218800000001e-07,1.88,2.748
2.3174800200000003e-07,1.901937,2.741937
2.33934304e-07,1.923,2.735
2.3616225000000003e-07,1.941,2.728437
2.38433041e-07,1.958,2.722
2.40747925e-07,1.97575,2.715937
2.4310819900000004e-07,1.993,2.71
2.4551521000000003e-07,2.009063,2.703938
2.47970363e-07,2.024,2.698
2.50475114e-07,2.03775,2.692188
2.53030982e-07,2.05,2.687
2.55639549e-07,2.060125,2.682875
2.58302461e-07,2.069,2.68
2.61021434e-07,2.0775,2.678438
2.63798258e-07,2.085,2.679
2.66634798e-07,2.090625,2.682562
2.6953300300000005e-07,2.096,2.689
2.7249490400000003e-07,2.102375,2.69875
2.75522625e-07,2.11,2.711
2.78618385e-07,2.119563,2.724937
2.81784503e-07,2.131,2.741
2.8502340500000006e-07,2.144438,2.759875
2.88337631e-07,2.16,2.78
2.91729838e-07,2.177438,2.80025
2.9520281300000004e-07,2.198,2.82
2.9875947300000006e-07,2.224687,2.83775
3.02402881e-07,2.252,2.855
3.0613625e-07,2.273,2.872562
3.09962953e-07,2.295,2.891
3.13886535e-07,2.325125,2.912125
3.1791072100000004e-07,2.357,2.933
3.22039432e-07,2.384625,2.949312
3.26276793e-07,2.414,2.967
3.3062715e-07,2.449563,2.993937
3.35095085e-07,2.49,3.02
3.3968542800000003e-07,2.537375,3.036
3.4440328100000003e-07,2.586,3.047
3.49254032e-07,2.6295,3.054312
3.5424337500000004e-07,2.672,3.06
3.59377337e-07,2.715813,3.067875
3.6466229800000006e-07,2.76,3.074
3.7010501900000006e-07,2.805562,3.075125
3.75712671e-07,2.849,3.073
3.8149286600000003e-07,2.88625,3.067
3.87453692e-07,2.92,3.061
3.9360375000000003e-07,2.952062,3.0585
3.99952198e-07,2.981,3.06
4.06508791e-07,3.004313,3.068187
4.13283938e-07,3.027,3.08
4.2028875000000003e-07,3.053063,3.093063
4.27535108e-07,3.083,3.108
4.3503572400000006e-07,3.120063,3.124625
4.42804219e-07,3.16,3.143
4.50855205e-07,3.197937,3.161875
4.592043750000001e-07,3.239,3.185
4.67868609e-07,3.285375,3.218
4.76866082e-07,3.341,3.254
4.86216397e-07,3.411688,3.2895
4.95940725e-07,3.494,3.32
5.06061964e-07,3.588,3.340188
5.16604922e-07,3.689,3.349
5.27596516e-07,3.79325,3.343562
5.390660060000001e-07,3.898,3.324
5.5104525e-07,4.001062,3.287687
5.63569006e-07,4.097,3.24
5.76675262e-07,4.178125,3.185375
5.904056250000001e-07,4.249,3.124
6.04805762e-07,4.312063,3.054312
6.19925906e-07,4.366,2.986
6.358214430000001e-07,4.408875,2.93175
6.52553586e-07,4.445,2.881
6.70190169e-07,4.47825,2.826125
6.888065630000001e-07,4.508,2.771
7.084867500000001e-07,4.537062,2.716312
7.293245960000001e-07,4.559,2.664
7.51425341e-07,4.564188,2.616437
7.74907383e-07,4.565,2.573
7.999043950000001e-07,4.57375,2.535125
8.26567875e-07,4.581,2.499
8.55070216e-07,4.582562,2.459563
8.85608438e-07,4.575,2.422
9.184087500000002e-07,4.551688,2.388375
9.53732164e-07,4.518,2.363
9.9188145e-07,4.476687,2.35025
1.03320984e-06,4.429,2.352
1.0781320100000002e-06,4.375937,2.37225
1.12713801e-06,4.321,2.409
1.1808112500000001e-06,4.269938,2.465563
1.2398518099999999e-06,4.217,2.53
1.3051071700000002e-06,4.165563,2.583375
1.3776131300000001e-06,4.094,2.65
1.4586491900000002e-06,3.975563,2.731812
1.54981477e-06,3.829,2.877
1.65313575e-06,3.639375,3.142375
1.7712168800000001e-06,3.481,3.504
1.90746433e-06,3.440063,3.96625
2.0664196900000003e-06,3.466,4.501
2.25427602e-06,3.512,5.073312
2.47970363e-06,3.653,5.708
2.7552262500000005e-06,3.969812,6.417
3.0996295300000005e-06,4.398,7.204
3.5424337500000004e-06,4.933375,8.026999
4.132839380000001e-06,5.476,9.035
4.95940725e-06,5.8275,10.24494
6.199259060000001e-06,6.279,12.011
8.26567875e-06,6.999249,14.60306
1.23985181e-05,8.157001,18.291
2.47970363e-05,15.46,37.682

File: solcore/future/material_data/sopra_nk/NBSI-B.csv
wavelength[m],n,k
2.06641969e-07,0.976,2.693
2.08378456e-07,1.057001,2.650687
2.1014437500000002e-07,1.158,2.614
2.1194048100000003e-07,1.25875,2.577562
2.13767554e-07,1.339,2.536
2.1562640200000003e-07,1.360563,2.471938
2.1751786200000003e-07,1.357,2.416
2.1944279900000003e-07,1.347875,2.401813
2.21402109e-07,1.337,2.403
2.2339672300000003e-07,1.336563,2.403063
2.25427602e-07,1.341,2.406
2.2749574500000002e-07,1.349375,2.410437
2.2960218800000001e-07,1.36,2.416
2.3174800200000003e-07,1.370625,2.4215
2.33934304e-07,1.382,2.428
2.3616225000000003e-07,1.394,2.436438
2.38433041e-07,1.407,2.446
2.40747925e-07,1.421437,2.45625
2.4310819900000004e-07,1.437,2.467
2.4551521000000003e-07,1.453562,2.477937
2.47970363e-07,1.471,2.489
2.50475114e-07,1.489438,2.5
2.53030982e-07,1.508,2.511
2.55639549e-07,1.525313,2.521062
2.58302461e-07,1.543,2.533
2.61021434e-07,1.56175,2.551313
2.63798258e-07,1.583,2.57
2.66634798e-07,1.610125,2.58325
2.6953300300000005e-07,1.638,2.595
2.7249490400000003e-07,1.661,2.607
2.75522625e-07,1.684,2.62
2.78618385e-07,1.710375,2.635875
2.81784503e-07,1.739,2.653
2.8502340500000006e-07,1.769563,2.671125
2.88337631e-07,1.803,2.688
2.91729838e-07,1.841,2.700875
2.9520281300000004e-07,1.881,2.711
2.9875947300000006e-07,1.92075,2.719125
3.02402881e-07,1.961,2.724
3.0613625e-07,2.00325,2.724313
3.09962953e-07,2.043,2.721
3.13886535e-07,2.074813,2.712625
3.1791072100000004e-07,2.103,2.705
3.22039432e-07,2.129625,2.70525
3.26276793e-07,2.156,2.708
3.3062715e-07,2.184937,2.7105
3.35095085e-07,2.214,2.712
3.3968542800000003e-07,2.241312,2.708812
3.4440328100000003e-07,2.268,2.707
3.49254032e-07,2.29425,2.713938
3.5424337500000004e-07,2.321,2.722
3.59377337e-07,2.349313,2.724125
3.6466229800000006e-07,2.379,2.726
3.7010501900000006e-07,2.410875,2.73275
3.75712671e-07,2.443,2.739
3.8149286600000003e-07,2.473875,2.739063
3.87453692e-07,2.503,2.739
3.9360375000000003e-07,2.528062,2.7435
3.99952198e-07,2.553,2.751
4.06508791e-07,2.582,2.76275
4.13283938e-07,2.612,2.775
4.2028875000000003e-07,2.639938,2.783188
4.27535108e-07,2.67,2.791
4.3503572400000006e-07,2.706563,2.80125
4.42804219e-07,2.746,2.812
4.50855205e-07,2.785687,2.822062
4.592043750000001e-07,2.827,2.832
4.67868609e-07,2.870375,2.841937
4.76866082e-07,2.916,2.852
4.86216397e-07,2.963813,2.86325
4.95940725e-07,3.015,2.873
5.06061964e-07,3.071938,2.878625
5.16604922e-07,3.131,2.881
5.27596516e-07,3.18875,2.880125
5.390660060000001e-07,3.247,2.876
5.5104525e-07,3.306937,2.868437
5.63569006e-07,3.367,2.858
5.76675262e-07,3.424875,2.846313
5.904056250000001e-07,3.484,2.83
6.04805762e-07,3.551188,2.804625
6.19925906e-07,3.614,2.775
6.358214430000001e-07,3.658875,2.743375
6.52553586e-07,3.696,2.713
6.70190169e-07,3.730813,2.68775
6.888065630000001e-07,3.764,2.668
7.084867500000001e-07,3.795437,2.657125
7.293245960000001e-07,3.833,2.65
7.51425341e-07,3.887,2.646063
7.74907383e-07,3.95,2.635
7.999043950000001e-07,4.021625,2.605937
8.26567875e-07,4.091,2.56
8.55070216e-07,4.15,2.490875
8.85608438e-07,4.19,2.41
9.184087500000002e-07,4.196437,2.322563
9.53732164e-07,4.179,2.241
9.9188145e-07,4.139187,2.182688
1.03320984e-06,4.087,2.138
1.0781320100000002e-06,4.043562,2.104063
1.12713801e-06,3.977,2.078
1.1808112500000001e-06,3.849,2.04075
1.2398518099999999e-06,3.7,2.038
1.3051071700000002e-06,3.558875,2.121375
1.3776131300000001e-06,3.422,2.254
1.4586491900000002e-06,3.296562,2.410812
1.54981477e-06,3.179,2.608
1.65313575e-06,3.065063,2.85625
1.7712168800000001e-06,2.964,3.147
1.90746433e-06,2.892187,3.458
2.0664196900000003e-06,2.824,3.841
2.25427602e-06,2.709,4.340937
2.47970363e-06,2.638,4.956
2.7552262500000005e-06,2.703937,5.67175
3.0996295300000005e-06,2.85,6.571
3.5424337500000004e-06,3.03175,7.717313
4.132839380000001e-06,3.305,9.154
4.95940725e-06,3.69,10.83738
6.199259060000001e-06,4.249,13.092
8.26567875e-06,5.03375,16.15038
1.23985181e-05,6.096001,20.245
2.47970363e-05,10.531,43.526

File: solcore/future/material_data/sopra_nk/NI.csv
wavelength[m],n,k
1.9074643300000002e-07,1.013125,1.426875
1.9222508700000001e-07,1.012109,1.442735
1.93726846e-07,1.01,1.46
1.95252254e-07,1.007266,1.478516
1.9680187500000001e-07,1.004375,1.498125
1.9837629000000002e-07,1.001797,1.518672
1.99976099e-07,1.0,1.54
2.01601921e-07,1.001458,1.564375
2.0325439600000004e-07,1.003833,1.58825
2.04934184e-07,1.006792,1.6105
2.06641969e-07,1.01,1.63
2.08378456e-07,1.013125,1.645625
2.1014437500000002e-07,1.02,1.67
2.1194048100000003e-07,1.029375,1.699375
2.13767554e-07,1.04,1.73
2.1562640200000003e-07,1.049375,1.755625
2.1751786200000003e-07,1.06,1.78
2.1944279900000003e-07,1.074375,1.805
2.21402109e-07,1.09,1.83
2.2339672300000003e-07,1.104375,1.854375
2.25427602e-07,1.12,1.88
2.2749574500000002e-07,1.13875,1.91
2.2960218800000001e-07,1.16,1.94
2.3174800200000003e-07,1.18375,1.965625
2.33934304e-07,1.21,1.99
2.3616225000000003e-07,1.239375,2.01625
2.38433041e-07,1.27,2.04
2.40747925e-07,1.299375,2.05625
2.4310819900000004e-07,1.33,2.07
2.4551521000000003e-07,1.364375,2.08625
2.47970363e-07,1.4,2.1
2.50475114e-07,1.435625,2.106875
2.53030982e-07,1.47,2.11
2.55639549e-07,1.500625,2.11125
2.58302461e-07,1.53,2.11
2.61021434e-07,1.56125,2.105625
2.63798258e-07,1.59,2.1
2.66634798e-07,1.61125,2.095625
2.6953300300000005e-07,1.63,2.09
2.7249490400000003e-07,1.65,2.08
2.75522625e-07,1.67,2.07
2.78618385e-07,1.69125,2.065625
2.81784503e-07,1.71,2.06
2.8502340500000006e-07,1.721875,2.045625
2.88337631e-07,1.73,2.03
2.91729838e-07,1.73625,2.01875
2.9520281300000004e-07,1.74,2.01
2.9875947300000006e-07,1.74125,2.005
3.02402881e-07,1.74,2.0
3.0613625e-07,1.735625,1.989375
3.09962953e-07,1.73,1.98
3.13886535e-07,1.72625,1.978125
3.1791072100000004e-07,1.72,1.98
3.22039432e-07,1.70625,1.983125
3.26276793e-07,1.69,1.99
3.3062715e-07,1.674375,2.0025
3.35095085e-07,1.66,2.02
3.3968542800000003e-07,1.64875,2.044375
3.4440328100000003e-07,1.64,2.07
3.49254032e-07,1.634375,2.089375
3.5424337500000004e-07,1.63,2.11
3.59377337e-07,1.625,2.13875
3.6466229800000006e-07,1.62,2.17
3.7010501900000006e-07,1.614375,2.199375
3.75712671e-07,1.61,2.23
3.8149286600000003e-07,1.609375,2.265
3.87453692e-07,1.61,2.3
3.9360375000000003e-07,1.61,2.329375
3.99952198e-07,1.61,2.36
4.06508791e-07,1.609375,2.39875
4.13283938e-07,1.61,2.44
4.2028875000000003e-07,1.614375,2.479375
4.27535108e-07,1.62,2.52
4.3503572400000006e-07,1.625,2.56375
4.42804219e-07,1.63,2.61
4.50855205e-07,1.635,2.659375
4.592043750000001e-07,1.64,2.71
4.67868609e-07,1.644375,2.75875
4.76866082e-07,1.65,2.81
4.86216397e-07,1.658125,2.868125
4.95940725e-07,1.67,2.93
5.06061964e-07,1.68875,2.994375
5.16604922e-07,1.71,3.06
5.27596516e-07,1.729375,3.124375
5.390660060000001e-07,1.75,3.19
5.5104525e-07,1.774375,3.25875
5.63569006e-07,1.8,3.33
5.76675262e-07,1.82375,3.403125
5.904056250000001e-07,1.85,3.48
6.04805762e-07,1.881875,3.56375
6.19925906e-07,1.92,3.65
6.358214430000001e-07,1.966875,3.73375
6.52553586e-07,2.02,3.82
6.70190169e-07,2.0775,3.915
6.888065630000001e-07,2.14,4.01
7.084867500000001e-07,2.208125,4.09875
7.293245960000001e-07,2.28,4.18
7.51425341e-07,2.3575,4.245625
7.74907383e-07,2.43,4.31
7.999043950000001e-07,2.481875,4.388125
8.26567875e-07,2.53,4.47
8.55070216e-07,2.590625,4.54625
8.85608438e-07,2.65,4.63
9.184087500000002e-07,2.695625,4.734375
9.53732164e-07,2.74,4.85
9.9188145e-07,2.793125,4.97125
1.03320984e-06,2.85,5.1
1.0781320100000002e-06,2.91125,5.233125
1.12713801e-06,2.97,5.38
1.1808112500000001e-06,3.02125,5.546875
1.2398518099999999e-06,3.06,5.74
1.3051071700000002e-06,3.11,5.98
1.3776131300000001e-06,3.18,6.23
1.4586491900000002e-06,3.27,6.51
1.54981477e-06,3.38,6.82
1.65313575e-06,3.49,7.13
1.7712168800000001e-06,3.59,7.48
1.90746433e-06,3.69,7.92
2.0664196900000003e-06,3.84,8.35
2.25427602e-06,3.9,8.92
2.47970363e-06,4.03,9.64

File: solcore/future/material_data/sopra_nk/NI2SI.csv
wavelength[m],n,k
2.13767554e-07,1.47,1.318
2.1751786200000003e-07,1.489,1.32
2.21402109e-07,1.512,1.315
2.25427602e-07,1.532,1.33
2.2960218800000001e-07,1.55,1.336
2.33934304e-07,1.567,1.345
2.38433041e-07,1.587,1.353
2.4310819900000004e-07,1.606,1.363
2.47970363e-07,1.627,1.372
2.53030982e-07,1.651,1.379
2.58302461e-07,1.673,1.384
2.63798258e-07,1.695,1.384
2.6953300300000005e-07,1.711,1.386
2.75522625e-07,1.728,1.388
2.81784503e-07,1.743,1.389
2.88337631e-07,1.757,1.388
2.9520281300000004e-07,1.765,1.387
3.02402881e-07,1.771,1.386
3.09962953e-07,1.77,1.388
3.1791072100000004e-07,1.767,1.395
3.26276793e-07,1.76,1.407
3.35095085e-07,1.751,1.423
3.4440328100000003e-07,1.733,1.447
3.5424337500000004e-07,1.736,1.494
3.6466229800000006e-07,1.739,1.525
3.75712671e-07,1.739,1.562
3.87453692e-07,1.742,1.605
3.99952198e-07,1.749,1.652
4.13283938e-07,1.758,1.699
4.27535108e-07,1.764,1.751
4.42804219e-07,1.772,1.811
4.592043750000001e-07,1.784,1.882
4.76866082e-07,1.803,1.965
4.95940725e-07,1.851,2.045
5.16604922e-07,1.889,2.115
5.390660060000001e-07,1.931,2.195
5.63569006e-07,1.979,2.274
5.904056250000001e-07,2.027,2.36
6.19925906e-07,2.075,2.452
6.52553586e-07,2.129,2.564
6.888065630000001e-07,2.209,2.696
7.293245960000001e-07,2.313,2.82
7.74907383e-07,2.43,2.949
8.26567875e-07,2.57,3.075
8.85608438e-07,2.728,3.208
9.53732164e-07,2.923,3.298
1.03320984e-06,3.081,3.376
1.12713801e-06,3.222,3.476
1.2398518099999999e-06,3.372,3.626
1.3776131300000001e-06,3.613,3.815
1.54981477e-06,3.757,3.872
1.7712168800000001e-06,4.094,3.899
2.0664196900000003e-06,3.783,4.259
2.47970363e-06,3.784,5.097
3.0996295300000005e-06,4.107,6.289
4.132839380000001e-06,4.749,7.97
6.199259060000001e-06,5.65,11.142
1.23985181e-05,7.853,17.554

File: solcore/future/material_data/sopra_nk/NI3SI.csv
wavelength[m],n,k
2.13767554e-07,1.773,0.982
2.1751786200000003e-07,1.776,0.995
2.21402109e-07,1.782,1.011
2.25427602e-07,1.788,1.024
2.2960218800000001e-07,1.792,1.037
2.33934304e-07,1.797,1.052
2.38433041e-07,1.804,1.065
2.4310819900000004e-07,1.809,1.078
2.47970363e-07,1.815,1.093
2.53030982e-07,1.823,1.104
2.58302461e-07,1.827,1.113
2.63798258e-07,1.827,1.122
2.6953300300000005e-07,1.822,1.135
2.75522625e-07,1.817,1.153
2.81784503e-07,1.815,1.176
2.88337631e-07,1.817,1.199
2.9520281300000004e-07,1.821,1.221
3.02402881e-07,1.825,1.237
3.09962953e-07,1.823,1.254
3.1791072100000004e-07,1.818,1.271
3.26276793e-07,1.806,1.291
3.35095085e-07,1.79,1.317
3.4440328100000003e-07,1.769,1.352
3.5424337500000004e-07,1.756,1.399
3.6466229800000006e-07,1.744,1.46
3.75712671e-07,1.732,1.497
3.87453692e-07,1.722,1.555
3.99952198e-07,1.714,1.618
4.13283938e-07,1.709,1.684
4.27535108e-07,1.702,1.755
4.42804219e-07,1.696,1.831
4.592043750000001e-07,1.689,1.916
4.76866082e-07,1.677,2.016
4.95940725e-07,1.68,2.126
5.16604922e-07,1.678,2.247
5.390660060000001e-07,1.681,2.39
5.63569006e-07,1.699,2.553
5.904056250000001e-07,1.736,2.734
6.19925906e-07,1.793,2.929
6.52553586e-07,1.871,3.139
6.888065630000001e-07,1.979,3.367
7.293245960000001e-07,2.123,3.605
7.74907383e-07,2.298,3.849
8.26567875e-07,2.527,4.088
8.85608438e-07,2.746,4.337
9.53732164e-07,3.072,4.611
1.03320984e-06,3.352,4.891
1.12713801e-06,3.837,5.221
1.2398518099999999e-06,4.699,5.471
1.3776131300000001e-06,5.382,5.318
1.54981477e-06,5.896,5.153
1.7712168800000001e-06,6.479,5.121
2.0664196900000003e-06,7.096,4.783
2.47970363e-06,7.641,4.115
3.0996295300000005e-06,6.788,3.79
4.132839380000001e-06,6.98,5.612
6.199259060000001e-06,7.922,6.356
1.23985181e-05,7.599,10.64

File: solcore/future/material_data/sopra_nk/NISI.csv
wavelength[m],n,k
2.13767554e-07,1.167,1.632
2.1751786200000003e-07,1.191,1.659
2.21402109e-07,1.221,1.692
2.25427602e-07,1.251,1.724
2.2960218800000001e-07,1.282,1.756
2.33934304e-07,1.313,1.79
2.38433041e-07,1.347,1.824
2.4310819900000004e-07,1.383,1.861
2.47970363e-07,1.425,1.9
2.53030982e-07,1.476,1.939
2.58302461e-07,1.536,1.971
2.63798258e-07,1.601,1.992
2.6953300300000005e-07,1.664,2.004
2.75522625e-07,1.725,2.01
2.81784503e-07,1.783,2.011
2.88337631e-07,1.843,2.005
2.9520281300000004e-07,1.896,1.991
3.02402881e-07,1.942,1.97
3.09962953e-07,1.976,1.95
3.1791072100000004e-07,2.009,1.926
3.26276793e-07,2.026,1.9
3.35095085e-07,2.029,1.876
3.4440328100000003e-07,2.007,1.869
3.5424337500000004e-07,2.009,1.898
3.6466229800000006e-07,2.012,1.914
3.75712671e-07,2.02,1.94
3.87453692e-07,2.033,1.963
3.99952198e-07,2.039,1.986
4.13283938e-07,2.04,2.017
4.27535108e-07,2.037,2.061
4.42804219e-07,2.043,2.125
4.592043750000001e-07,2.067,2.194
4.76866082e-07,2.093,2.262
4.95940725e-07,2.133,2.332
5.16604922e-07,2.168,2.413
5.390660060000001e-07,2.221,2.51
5.63569006e-07,2.299,2.616
5.904056250000001e-07,2.431,2.724
6.19925906e-07,2.599,2.763
6.52553586e-07,2.731,2.75
6.888065630000001e-07,2.85,2.734
7.293245960000001e-07,2.95,2.67
7.74907383e-07,2.99,2.588
8.26567875e-07,2.973,2.496
8.85608438e-07,2.859,2.447
9.53732164e-07,2.702,2.42
1.03320984e-06,2.388,2.475
1.12713801e-06,1.987,2.778
1.2398518099999999e-06,1.682,3.344
1.3776131300000001e-06,1.568,4.014
1.54981477e-06,1.541,4.73
1.7712168800000001e-06,1.477,5.535
2.0664196900000003e-06,1.325,6.661
2.47970363e-06,1.255,8.392
3.0996295300000005e-06,1.437,10.832
4.132839380000001e-06,1.947,14.656
6.199259060000001e-06,2.931,21.965
1.23985181e-05,5.343,35.835

File: solcore/future/material_data/sopra_nk/OS.csv
wavelength[m],n,k
1.9074643300000002e-07,1.03125,2.27125
1.9222508700000001e-07,1.044844,2.300938
1.93726846e-07,1.06,2.33
1.95252254e-07,1.076406,2.358438
1.9680187500000001e-07,1.09375,2.38625
1.9837629000000002e-07,1.111719,2.413437
1.99976099e-07,1.13,2.44
2.01601921e-07,1.145625,2.462917
2.0325439600000004e-07,1.162,2.486417
2.04934184e-07,1.179875,2.511708
2.06641969e-07,1.2,2.54
2.08378456e-07,1.223125,2.5725
2.1014437500000002e-07,1.24,2.6
2.1194048100000003e-07,1.254375,2.625
2.13767554e-07,1.27,2.65
2.1562640200000003e-07,1.294375,2.679375
2.1751786200000003e-07,1.32,2.71
2.1944279900000003e-07,1.34,2.74
2.21402109e-07,1.36,2.77
2.2339672300000003e-07,1.384375,2.800625
2.25427602e-07,1.41,2.83
2.2749574500000002e-07,1.434375,2.855
2.2960218800000001e-07,1.46,2.88
2.3174800200000003e-07,1.489375,2.909375
2.33934304e-07,1.52,2.94
2.3616225000000003e-07,1.549375,2.969375
2.38433041e-07,1.58,3.0
2.40747925e-07,1.613125,3.035625
2.4310819900000004e-07,1.65,3.07
2.4551521000000003e-07,1.694375,3.0975
2.47970363e-07,1.74,3.12
2.50475114e-07,1.781875,3.135625
2.53030982e-07,1.82,3.15
2.55639549e-07,1.85125,3.16875
2.58302461e-07,1.88,3.19
2.61021434e-07,1.909375,3.213125
2.63798258e-07,1.94,3.24
2.66634798e-07,1.9725,3.27375
2.6953300300000005e-07,2.01,3.31
2.7249490400000003e-07,2.05625,3.345625
2.75522625e-07,2.11,3.38
2.78618385e-07,2.171875,3.4125
2.81784503e-07,2.24,3.44
2.8502340500000006e-07,2.314375,3.460625
2.88337631e-07,2.39,3.47
2.91729838e-07,2.4625,3.459375
2.9520281300000004e-07,2.53,3.44
2.9875947300000006e-07,2.589375,3.421875
3.02402881e-07,2.64,3.4
3.0613625e-07,2.680625,3.369375
3.09962953e-07,2.71,3.34
3.13886535e-07,2.724375,3.320625
3.1791072100000004e-07,2.73,3.31
3.22039432e-07,2.73125,3.31
3.26276793e-07,2.73,3.32
3.3062715e-07,2.72875,3.340625
3.35095085e-07,2.73,3.37
3.3968542800000003e-07,2.7375,3.404375
3.4440328100000003e-07,2.75,3.45
3.49254032e-07,2.7625,3.5125
3.5424337500000004e-07,2.79,3.59
3.59377337e-07,2.84875,3.693125
3.6466229800000006e-07,2.93,3.79
3.7010501900000006e-07,3.04,3.8425
3.75712671e-07,3.15,3.88
3.8149286600000003e-07,3.22,3.91
3.87453692e-07,3.29,3.96
3.9360375000000003e-07,3.375,4.078125
3.99952198e-07,3.51,4.21
4.06508791e-07,3.75625,4.334375
4.13283938e-07,4.05,4.4
4.2028875000000003e-07,4.35875,4.326875
4.27535108e-07,4.65,4.18
4.3503572400000006e-07,4.871876,3.991249
4.42804219e-07,5.05,3.78
4.50855205e-07,5.19625,3.59
4.592043750000001e-07,5.3,3.38
4.67868609e-07,5.350625,3.102501
4.76866082e-07,5.36,2.82
4.86216397e-07,5.335001,2.588125
4.95940725e-07,5.28,2.38
5.06061964e-07,5.20125,2.183125
5.16604922e-07,5.1,2.01
5.27596516e-07,4.974999,1.870625
5.390660060000001e-07,4.84,1.76
5.5104525e-07,4.71375,1.679375
5.63569006e-07,4.58,1.62
5.76675262e-07,4.42125,1.5675
5.904056250000001e-07,4.26,1.54
6.04805762e-07,4.11,1.555
6.19925906e-07,3.98,1.6
6.358214430000001e-07,3.88,1.67
6.52553586e-07,3.81,1.75
6.70190169e-07,3.79,1.81
6.888065630000001e-07,3.78,1.83
7.084867500000001e-07,3.76,1.8
7.293245960000001e-07,3.7,1.75
7.51425341e-07,3.57,1.66
7.74907383e-07,3.36,1.62
7.999043950000001e-07,3.096666,1.668333
8.26567875e-07,2.84,1.8
8.55070216e-07,2.65,2.01
8.85608438e-07,2.49,2.23
9.184087500000002e-07,2.35,2.48
9.53732164e-07,2.25,2.77
9.9188145e-07,2.19,3.04
1.03320984e-06,2.16,3.35
1.0781320100000002e-06,2.17,3.59
1.12713801e-06,2.15,3.84
1.1808112500000001e-06,2.12,4.11
1.2398518099999999e-06,2.09,4.41
1.3051071700000002e-06,2.05,4.74
1.3776131300000001e-06,2.03,5.1
1.4586491900000002e-06,2.01,5.51
1.54981477e-06,2.0,5.95
1.65313575e-06,2.0,6.46
1.7712168800000001e-06,2.02,7.04
1.90746433e-06,2.11,7.68
2.0664196900000003e-06,2.21,8.37
2.25427602e-06,2.33,9.12
2.47970363e-06,2.41,9.97

File: solcore/future/material_data/sopra_nk/PBS.csv
wavelength[m],n,k
1.99976099e-07,1.13,1.7
2.01601921e-07,1.160757,1.713342
2.0325439600000004e-07,1.183727,1.726683
2.04934184e-07,1.200023,1.740023
2.06641969e-07,1.210759,1.753364
2.08378456e-07,1.217089,1.766744
2.1014437500000002e-07,1.219951,1.77999
2.1194048100000003e-07,1.220253,1.792899
2.13767554e-07,1.219673,1.806077
2.1562640200000003e-07,1.220171,1.820158
2.1751786200000003e-07,1.223488,1.835649
2.1944279900000003e-07,1.229679,1.852274
2.21402109e-07,1.240607,1.870228
2.2339672300000003e-07,1.257197,1.889533
2.25427602e-07,1.277574,1.909706
2.2749574500000002e-07,1.300062,1.930051
2.2960218800000001e-07,1.323418,1.950178
2.3174800200000003e-07,1.347222,1.970108
2.33934304e-07,1.369661,1.990492
2.3616225000000003e-07,1.390296,2.011237
2.38433041e-07,1.409814,2.031674
2.40747925e-07,1.431384,2.049397
2.4310819900000004e-07,1.455103,2.064214
2.4551521000000003e-07,1.479189,2.077263
2.47970363e-07,1.499011,2.090213
2.50475114e-07,1.51356,2.104233
2.53030982e-07,1.523365,2.12046
2.55639549e-07,1.530308,2.141082
2.58302461e-07,1.535133,2.166517
2.61021434e-07,1.5383,2.196623
2.63798258e-07,1.540003,2.230786
2.66634798e-07,1.540735,2.268314
2.6953300300000005e-07,1.540665,2.308574
2.7249490400000003e-07,1.539009,2.351173
2.75522625e-07,1.536696,2.395422
2.78618385e-07,1.536106,2.439258
2.81784503e-07,1.541998,2.478218
2.8502340500000006e-07,1.55529,2.512217
2.88337631e-07,1.575526,2.54506
2.91729838e-07,1.600709,2.584374
2.9520281300000004e-07,1.629861,2.632578
2.9875947300000006e-07,1.659946,2.686035
3.02402881e-07,1.687293,2.737973
3.0613625e-07,1.711332,2.785465
3.09962953e-07,1.737523,2.832176
3.13886535e-07,1.772924,2.883456
3.1791072100000004e-07,1.822708,2.94219
3.22039432e-07,1.889454,3.009748
3.26276793e-07,1.974648,3.086122
3.3062715e-07,2.078836,3.170839
3.35095085e-07,2.20005,3.250861
3.3968542800000003e-07,2.335586,3.314617
3.4440328100000003e-07,2.482348,3.350296
3.49254032e-07,2.633406,3.367484
3.5424337500000004e-07,2.782469,3.374288
3.59377337e-07,2.923223,3.380421
3.6466229800000006e-07,3.053079,3.379351
3.7010501900000006e-07,3.170108,3.365759
3.75712671e-07,3.273472,3.334024
3.8149286600000003e-07,3.369927,3.291107
3.87453692e-07,3.466829,3.244049
3.9360375000000003e-07,3.571004,3.198195
3.99952198e-07,3.681792,3.143993
4.06508791e-07,3.797623,3.06928
4.13283938e-07,3.914747,2.965897
4.2028875000000003e-07,4.025058,2.840669
4.27535108e-07,4.115867,2.705846
4.3503572400000006e-07,4.180344,2.571944
4.42804219e-07,4.222263,2.444687
4.50855205e-07,4.254369,2.331387
4.592043750000001e-07,4.283469,2.234668
4.67868609e-07,4.310027,2.152733
4.76866082e-07,4.330346,2.073388
4.86216397e-07,4.343352,1.991778
4.95940725e-07,4.349502,1.907683
5.06061964e-07,4.349059,1.825656
5.16604922e-07,4.342818,1.74832
5.27596516e-07,4.332042,1.678023
5.390660060000001e-07,4.319899,1.620754
5.5104525e-07,4.308077,1.578399
5.63569006e-07,4.297541,1.550302
5.76675262e-07,4.287198,1.529764
5.904056250000001e-07,4.279026,1.51356
6.04805762e-07,4.278185,1.498128
6.19925906e-07,4.297949,1.477941
6.358214430000001e-07,4.342639,1.449091
6.52553586e-07,4.407166,1.408431
6.70190169e-07,4.470799,1.353609
6.888065630000001e-07,4.526126,1.282308
7.084867500000001e-07,4.569008,1.19929
7.293245960000001e-07,4.599693,1.117023
7.51425341e-07,4.613894,1.040942
7.74907383e-07,4.612091,0.974962
7.999043950000001e-07,4.597536,0.921484
8.26567875e-07,4.569341,0.8878
8.55070216e-07,4.534009,0.861246
8.85608438e-07,4.500512,0.82227
9.184087500000002e-07,4.477665,0.753496
9.53732164e-07,4.459386,0.671773
9.9188145e-07,4.437383,0.599035
1.03320984e-06,4.405819,0.551319
1.0781320100000002e-06,4.370868,0.517698
1.12713801e-06,4.338195,0.48839
1.1808112500000001e-06,4.310139,0.461103
1.2398518099999999e-06,4.291269,0.429142
1.3051071700000002e-06,4.279757,0.397716
1.3776131300000001e-06,4.264161,0.391465
1.4586491900000002e-06,4.253906,0.378644
1.54981477e-06,4.244765,0.363657
1.65313575e-06,4.236651,0.347745
1.7712168800000001e-06,4.234562,0.336001
1.90746433e-06,4.24,0.318
2.0664196900000003e-06,4.246292,0.306921
2.25427602e-06,4.25683,0.277446
2.47970363e-06,4.296217,0.239628

File: solcore/future/material_data/sopra_nk/PBSE.csv
wavelength[m],n,k
2.06641969e-07,0.64,0.86
2.08378456e-07,0.6343,0.868627
2.1014437500000002e-07,0.6286,0.87863
2.1194048100000003e-07,0.6229,0.889939
2.13767554e-07,0.6172,0.902487
2.1562640200000003e-07,0.6115,0.916204
2.1751786200000003e-07,0.6058,0.931022
2.1944279900000003e-07,0.6001,0.946872
2.21402109e-07,0.5944,0.963687
2.2339672300000003e-07,0.588701,0.981397
2.25427602e-07,0.583001,0.999933
2.2749574500000002e-07,0.577003,1.019824
2.2960218800000001e-07,0.57074,1.040933
2.3174800200000003e-07,0.56468,1.06226
2.33934304e-07,0.558958,1.08346
2.3616225000000003e-07,0.553714,1.104192
2.38433041e-07,0.549216,1.123844
2.40747925e-07,0.545929,1.141421
2.4310819900000004e-07,0.543364,1.157832
2.4551521000000003e-07,0.541521,1.173008
2.47970363e-07,0.5404,1.186881
2.50475114e-07,0.540001,1.199382
2.53030982e-07,0.540614,1.206088
2.55639549e-07,0.541901,1.212011
2.58302461e-07,0.543777,1.218359
2.61021434e-07,0.546172,1.226094
2.63798258e-07,0.549018,1.236175
2.66634798e-07,0.551821,1.251053
2.6953300300000005e-07,0.554833,1.270568
2.7249490400000003e-07,0.558321,1.294501
2.75522625e-07,0.562355,1.323333
2.78618385e-07,0.567002,1.357544
2.81784503e-07,0.572729,1.400794
2.8502340500000006e-07,0.579663,1.454039
2.88337631e-07,0.587125,1.511763
2.91729838e-07,0.594977,1.572802
2.9520281300000004e-07,0.603081,1.635988
2.9875947300000006e-07,0.611201,1.699556
3.02402881e-07,0.618801,1.759951
3.0613625e-07,0.626401,1.819948
3.09962953e-07,0.634001,1.879205
3.13886535e-07,0.641601,1.937379
3.1791072100000004e-07,0.649201,1.994127
3.22039432e-07,0.654049,2.043878
3.26276793e-07,0.659178,2.092051
3.3062715e-07,0.665607,2.140238
3.35095085e-07,0.674021,2.1894
3.3968542800000003e-07,0.685106,2.240497
3.4440328100000003e-07,0.700732,2.297446
3.49254032e-07,0.720837,2.359342
3.5424337500000004e-07,0.745,2.424375
3.59377337e-07,0.773495,2.492476
3.6466229800000006e-07,0.806596,2.563577
3.7010501900000006e-07,0.84481,2.640745
3.75712671e-07,0.888522,2.725414
3.8149286600000003e-07,0.937477,2.810344
3.87453692e-07,0.99181,2.893613
3.9360375000000003e-07,1.051659,2.973301
3.99952198e-07,1.117261,3.046722
4.06508791e-07,1.189456,3.106559
4.13283938e-07,1.267352,3.158797
4.2028875000000003e-07,1.35088,3.203092
4.27535108e-07,1.439971,3.239102
4.3503572400000006e-07,1.534557,3.266485
4.42804219e-07,1.636131,3.279961
4.50855205e-07,1.743016,3.28427
4.592043750000001e-07,1.854431,3.281323
4.67868609e-07,1.969897,3.27208
4.76866082e-07,2.088934,3.257502
4.86216397e-07,2.210696,3.239997
4.95940725e-07,2.334881,3.219819
5.06061964e-07,2.461412,3.19632
5.16604922e-07,2.589946,3.169912
5.27596516e-07,2.720141,3.141005
5.390660060000001e-07,2.851155,3.110012
5.5104525e-07,2.982187,3.077344
5.63569006e-07,3.114303,3.043412
5.76675262e-07,3.247501,3.008629
5.904056250000001e-07,3.381783,2.973404
6.04805762e-07,3.517763,2.938152
6.19925906e-07,3.665434,2.903282
6.358214430000001e-07,3.811516,2.869205
6.52553586e-07,3.953472,2.836335
6.70190169e-07,4.088765,2.805082
6.888065630000001e-07,4.214857,2.775857
7.084867500000001e-07,4.321146,2.774974
7.293245960000001e-07,4.412748,2.77826
7.51425341e-07,4.491586,2.771799
7.74907383e-07,4.557384,2.748732
7.999043950000001e-07,4.609869,2.702199
8.26567875e-07,4.641832,2.585407
8.55070216e-07,4.655201,2.404171
8.85608438e-07,4.65883,2.204226
9.184087500000002e-07,4.655325,1.995315
9.53732164e-07,4.647293,1.787177
9.9188145e-07,4.637341,1.589551
1.03320984e-06,4.628074,1.412177
1.0781320100000002e-06,4.6221,1.264795
1.12713801e-06,4.622025,1.157146
1.1808112500000001e-06,4.630457,1.098967
1.2398518099999999e-06,4.65,1.1
