Repository: qpv-research-group/solcore5

<!-- ALL-CONTRIBUTORS-BADGE:START - Do not remove or modify this section -->
<!-- ALL-CONTRIBUTORS-BADGE:END -->

Solcore
=======

**Solcore** was born as a modular set of tools, written (almost) entirely in Python 3, to address some of the task we had to solve more. With time, however, it has evolved as a complete semiconductor solver able of modelling the optical and electrical properties of a wide range of solar cells, from quantum well devices to multi-junction solar cells.

File: solcore/future/material_data/sopra_nk/PD.csv
wavelength[m],n,k
1.9074643300000002e-07,0.86,1.44
1.9222508700000001e-07,0.860125,1.451825
1.93726846e-07,0.859791,1.464529
1.95252254e-07,0.859225,1.478066
1.9680187500000001e-07,0.858657,1.492398
1.9837629000000002e-07,0.858313,1.507478
1.99976099e-07,0.858421,1.523261
2.01601921e-07,0.859211,1.539707
2.0325439600000004e-07,0.860912,1.556772
2.04934184e-07,0.863749,1.574412
2.06641969e-07,0.867952,1.592583
2.08378456e-07,0.873749,1.611243
2.1014437500000002e-07,0.881368,1.630348
2.1194048100000003e-07,0.89,1.65
2.13767554e-07,0.898834,1.6703
2.1562640200000003e-07,0.907061,1.691348
2.1751786200000003e-07,0.912512,1.713744
2.1944279900000003e-07,0.916037,1.736981
2.21402109e-07,0.92,1.76
2.2339672300000003e-07,0.927097,1.781156
2.25427602e-07,0.935963,1.801802
2.2749574500000002e-07,0.947027,1.82264
2.2960218800000001e-07,0.959623,1.843555
2.3174800200000003e-07,0.972195,1.864033
2.33934304e-07,0.983174,1.883772
2.3616225000000003e-07,0.994888,1.902695
2.38433041e-07,1.009475,1.920437
2.40747925e-07,1.026261,1.937142
2.4310819900000004e-07,1.043254,1.953114
2.4551521000000003e-07,1.059154,1.968473
2.47970363e-07,1.074247,1.983791
2.50475114e-07,1.088259,1.999843
2.53030982e-07,1.10095,2.016525
2.55639549e-07,1.111815,2.033492
2.58302461e-07,1.120193,2.050719
2.61021434e-07,1.128302,2.066947
2.63798258e-07,1.138587,2.079949
2.66634798e-07,1.150213,2.091251
2.6953300300000005e-07,1.162977,2.102228
2.7249490400000003e-07,1.177215,2.113892
2.75522625e-07,1.188377,2.127095
2.78618385e-07,1.189116,2.144085
2.81784503e-07,1.184484,2.163515
2.8502340500000006e-07,1.1795,2.183935
2.88337631e-07,1.178177,2.204134
2.91729838e-07,1.179386,2.225536
2.9520281300000004e-07,1.185902,2.249582
2.9875947300000006e-07,1.194739,2.27483
3.02402881e-07,1.202286,2.299036
3.0613625e-07,1.206782,2.321571
3.09962953e-07,1.209622,2.34507
3.13886535e-07,1.210985,2.372288
3.1791072100000004e-07,1.210831,2.401746
3.22039432e-07,1.208071,2.432239
3.26276793e-07,1.203143,2.463092
3.3062715e-07,1.200141,2.493892
3.35095085e-07,1.205492,2.523045
3.3968542800000003e-07,1.214491,2.552083
3.4440328100000003e-07,1.222118,2.582824
3.49254032e-07,1.226471,2.615891
3.5424337500000004e-07,1.23,2.65
3.59377337e-07,1.233242,2.683969
3.6466229800000006e-07,1.237083,2.718694
3.7010501900000006e-07,1.242453,2.75466
3.75712671e-07,1.250032,2.791976
3.8149286600000003e-07,1.26,2.83
3.87453692e-07,1.274589,2.867824
3.9360375000000003e-07,1.290495,2.906372
3.99952198e-07,1.304579,2.945794
4.06508791e-07,1.316247,2.986595
4.13283938e-07,1.33,3.03
4.2028875000000003e-07,1.348044,3.076908
4.27535108e-07,1.363975,3.122114
4.3503572400000006e-07,1.378884,3.166867
4.42804219e-07,1.393861,3.212413
4.50855205e-07,1.41,3.26
4.592043750000001e-07,1.429733,3.312518
4.67868609e-07,1.451105,3.367486
4.76866082e-07,1.474894,3.424637
4.86216397e-07,1.499026,3.482723
4.95940725e-07,1.52,3.54
5.06061964e-07,1.535173,3.595024
5.16604922e-07,1.558918,3.654907
5.27596516e-07,1.587592,3.718661
5.390660060000001e-07,1.617553,3.785291
5.5104525e-07,1.64347,3.853351
5.63569006e-07,1.658587,3.92101
5.76675262e-07,1.673256,3.99105
5.904056250000001e-07,1.69668,4.066112
6.04805762e-07,1.726494,4.145302
6.19925906e-07,1.75427,4.225546
6.358214430000001e-07,1.773848,4.304184
6.52553586e-07,1.792338,4.385938
6.70190169e-07,1.813076,4.475248
6.888065630000001e-07,1.837469,4.571035
7.084867500000001e-07,1.866608,4.669277
7.293245960000001e-07,1.902401,4.767202
7.51425341e-07,1.941803,4.869014
7.74907383e-07,1.974319,4.978076
7.999043950000001e-07,2.014081,5.093524
8.26567875e-07,2.082121,5.214392
8.55070216e-07,2.200538,5.340015
8.85608438e-07,2.311263,5.472562
9.184087500000002e-07,2.350159,5.61212
9.53732164e-07,2.349565,5.761533
9.9188145e-07,2.348156,5.923958
1.03320984e-06,2.400106,6.103319
1.0781320100000002e-06,2.466173,6.299675
1.12713801e-06,2.540223,6.514457
1.1808112500000001e-06,2.616123,6.749094
1.2398518099999999e-06,2.679111,7.00139
1.3051071700000002e-06,2.7293,7.275399
1.3776131300000001e-06,2.787078,7.583685
1.4586491900000002e-06,2.860724,7.936326
1.54981477e-06,2.949509,8.332067
1.65313575e-06,3.001193,8.831679
1.7712168800000001e-06,3.038068,9.410989
1.90746433e-06,3.261611,9.836403
2.0664196900000003e-06,3.8,9.96
2.25427602e-06,3.945625,10.63688
2.47970363e-06,4.1,11.44

File: solcore/future/material_data/sopra_nk/PD2SI-A.csv
wavelength[m],n,k
1.7712168800000002e-07,1.075,1.115
1.79688669e-07,1.072,1.136
1.8233114900000003e-07,1.064,1.178
1.85052509e-07,1.072,1.228
1.87856335e-07,1.095,1.26
1.9074643300000002e-07,1.113,1.288
1.93726846e-07,1.145,1.323
1.9680187500000001e-07,1.172,1.347
1.99976099e-07,1.188,1.362
2.0325439600000004e-07,1.203,1.378
2.06641969e-07,1.219,1.394
2.1014437500000002e-07,1.234,1.409
2.13767554e-07,1.245,1.43
2.1751786200000003e-07,1.255,1.45
2.21402109e-07,1.262,1.463
2.25427602e-07,1.278,1.497
2.2960218800000001e-07,1.291,1.525
2.33934304e-07,1.304,1.544
2.38433041e-07,1.324,1.573
2.4310819900000004e-07,1.332,1.588
2.47970363e-07,1.344,1.612
2.53030982e-07,1.36,1.644
2.58302461e-07,1.364,1.661
2.63798258e-07,1.369,1.709
2.6953300300000005e-07,1.388,1.721
2.75522625e-07,1.394,1.767
2.81784503e-07,1.417,1.796
2.88337631e-07,1.437,1.827
2.9520281300000004e-07,1.443,1.866
3.02402881e-07,1.461,1.887
3.09962953e-07,1.461,1.929
3.1791072100000004e-07,1.473,1.98
3.26276793e-07,1.495,2.034
3.35095085e-07,1.505,2.08
3.4440328100000003e-07,1.519,2.125
3.5424337500000004e-07,1.537,2.195
3.6466229800000006e-07,1.57,2.274
3.75712671e-07,1.606,2.361
3.87453692e-07,1.642,2.425
3.99952198e-07,1.687,2.509
4.13283938e-07,1.749,2.603
4.27535108e-07,1.826,2.695
4.42804219e-07,1.9,2.771
4.592043750000001e-07,1.978,2.851
4.76866082e-07,2.088,2.93
4.95940725e-07,2.21,3.0
5.16604922e-07,2.336,3.042
5.390660060000001e-07,2.463,3.061
5.63569006e-07,2.567,3.049
5.904056250000001e-07,2.633,3.05
6.19925906e-07,2.674,3.072
6.52553586e-07,2.725,3.124
6.888065630000001e-07,2.765,3.182
7.293245960000001e-07,2.823,3.264
7.74907383e-07,2.877,3.363
8.26567875e-07,2.935,3.465
8.85608438e-07,3.044,3.591
9.53732164e-07,3.091,3.705
1.03320984e-06,3.13,3.883
1.12713801e-06,3.217,4.099
1.2398518099999999e-06,3.331,4.459
1.3776131300000001e-06,3.52,4.952
1.54981477e-06,3.748,5.141
1.7712168800000001e-06,3.944,5.535
2.0664196900000003e-06,4.005,6.072
2.47970363e-06,4.122,7.019
3.0996295300000005e-06,4.53,8.917
4.132839380000001e-06,5.172,11.392
6.199259060000001e-06,6.557,16.442
1.23985181e-05,8.954,24.987

File: solcore/future/material_data/sopra_nk/PD2SI-B.csv
wavelength[m],n,k
1.7712168800000002e-07,1.336,1.095
1.79688669e-07,1.325,1.138
1.8233114900000003e-07,1.333,1.16
1.85052509e-07,1.342,1.185
1.87856335e-07,1.351,1.21
1.9074643300000002e-07,1.358,1.229
1.93726846e-07,1.368,1.235
1.9680187500000001e-07,1.371,1.272
1.99976099e-07,1.385,1.279
2.0325439600000004e-07,1.387,1.286
2.06641969e-07,1.387,1.31
2.1014437500000002e-07,1.385,1.33
2.13767554e-07,1.398,1.377
2.1751786200000003e-07,1.421,1.387
2.21402109e-07,1.43,1.402
2.25427602e-07,1.431,1.426
2.2960218800000001e-07,1.438,1.443
2.33934304e-07,1.441,1.464
2.38433041e-07,1.445,1.494
2.4310819900000004e-07,1.448,1.515
2.47970363e-07,1.453,1.559
2.53030982e-07,1.449,1.578
2.58302461e-07,1.455,1.664
2.63798258e-07,1.496,1.663
2.6953300300000005e-07,1.507,1.705
2.75522625e-07,1.518,1.688
2.81784503e-07,1.505,1.768
2.88337631e-07,1.533,1.818
2.9520281300000004e-07,1.543,1.855
3.02402881e-07,1.574,1.911
3.09962953e-07,1.607,1.952
3.1791072100000004e-07,1.643,1.993
3.26276793e-07,1.679,2.028
3.35095085e-07,1.703,2.062
3.4440328100000003e-07,1.728,2.092
3.5424337500000004e-07,1.755,2.126
3.6466229800000006e-07,1.778,2.171
3.75712671e-07,1.792,2.223
3.87453692e-07,1.797,2.277
3.99952198e-07,1.815,2.364
4.13283938e-07,1.867,2.479
4.27535108e-07,1.956,2.569
4.42804219e-07,2.039,2.626
4.592043750000001e-07,2.115,2.673
4.76866082e-07,2.193,2.708
4.95940725e-07,2.254,2.742
5.16604922e-07,2.296,2.786
5.390660060000001e-07,2.338,2.854
5.63569006e-07,2.384,2.944
5.904056250000001e-07,2.451,3.051
6.19925906e-07,2.564,3.173
6.52553586e-07,2.728,3.276
6.888065630000001e-07,2.884,3.338
7.293245960000001e-07,3.064,3.347
7.74907383e-07,3.199,3.313
8.26567875e-07,3.278,3.284
8.85608438e-07,3.343,3.223
9.53732164e-07,3.272,3.107
1.03320984e-06,3.053,3.055
1.12713801e-06,2.7,3.313
1.2398518099999999e-06,2.427,3.955
1.3776131300000001e-06,2.376,4.685
1.54981477e-06,2.422,5.402
1.7712168800000001e-06,2.612,6.208
2.0664196900000003e-06,2.99,7.207
2.47970363e-06,3.245,8.396
3.0996295300000005e-06,3.742,10.599
4.132839380000001e-06,4.45,13.72
6.199259060000001e-06,5.916,20.052
1.23985181e-05,8.475,30.757

File: solcore/future/material_data/sopra_nk/PT.csv
wavelength[m],n,k
2.06641969e-07,1.38,1.4
2.08378456e-07,1.376341,1.4172
2.1014437500000002e-07,1.371629,1.4344
2.1194048100000003e-07,1.366657,1.4516
2.13767554e-07,1.362222,1.468799
2.1562640200000003e-07,1.359607,1.485999
2.1751786200000003e-07,1.359424,1.503199
2.1944279900000003e-07,1.36,1.520399
2.21402109e-07,1.36,1.537599
2.2339672300000003e-07,1.36,1.554799
2.25427602e-07,1.36,1.571998
2.2749574500000002e-07,1.36,1.589198
2.2960218800000001e-07,1.36,1.606399
2.3174800200000003e-07,1.36,1.6236
2.33934304e-07,1.36,1.640768
2.3616225000000003e-07,1.36,1.657403
2.38433041e-07,1.36,1.67487
2.40747925e-07,1.36,1.694899
2.4310819900000004e-07,1.36,1.716597
2.4551521000000003e-07,1.35945,1.738501
2.47970363e-07,1.35872,1.760001
2.50475114e-07,1.360509,1.781451
2.53030982e-07,1.369134,1.802396
2.55639549e-07,1.378055,1.824192
2.58302461e-07,1.38074,1.848591
2.61021434e-07,1.380234,1.874609
2.63798258e-07,1.381062,1.90109
2.66634798e-07,1.38491,1.927238
2.6953300300000005e-07,1.390674,1.952125
2.7249490400000003e-07,1.398764,1.974135
2.75522625e-07,1.407835,1.995164
2.78618385e-07,1.41709,2.016009
2.81784503e-07,1.425735,2.037464
2.8502340500000006e-07,1.432059,2.060934
2.88337631e-07,1.436105,2.086656
2.91729838e-07,1.440762,2.112915
2.9520281300000004e-07,1.448351,2.138182
2.9875947300000006e-07,1.45779,2.164337
3.02402881e-07,1.47008,2.192677
3.0613625e-07,1.48326,2.223016
3.09962953e-07,1.494481,2.256483
3.13886535e-07,1.503133,2.29177
3.1791072100000004e-07,1.511001,2.323449
3.22039432e-07,1.518559,2.345767
3.26276793e-07,1.527929,2.366163
3.3062715e-07,1.543773,2.389352
3.35095085e-07,1.561521,2.415434
3.3968542800000003e-07,1.57519,2.445811
3.4440328100000003e-07,1.583845,2.480156
3.49254032e-07,1.591284,2.5156
3.5424337500000004e-07,1.599375,2.55
3.59377337e-07,1.60839,2.584399
3.6466229800000006e-07,1.619648,2.618799
3.7010501900000006e-07,1.63287,2.653199
3.75712671e-07,1.64829,2.686901
3.8149286600000003e-07,1.665487,2.720747
3.87453692e-07,1.683199,2.757659
3.9360375000000003e-07,1.700399,2.800385
3.99952198e-07,1.717599,2.84398
4.06508791e-07,1.734266,2.882865
4.13283938e-07,1.751518,2.921356
4.2028875000000003e-07,1.77134,2.964253
4.27535108e-07,1.79312,3.0116
4.3503572400000006e-07,1.813714,3.059905
4.42804219e-07,1.830785,3.107205
4.50855205e-07,1.84793,3.154504
4.592043750000001e-07,1.868365,3.200178
4.67868609e-07,1.890196,3.24771
4.76866082e-07,1.91087,3.301998
4.86216397e-07,1.931655,3.362333
4.95940725e-07,1.957146,3.424003
5.06061964e-07,1.99057,3.484202
5.16604922e-07,2.026601,3.544401
5.27596516e-07,2.0612,3.605152
5.390660060000001e-07,2.0956,3.665248
5.5104525e-07,2.13,3.721094
5.63569006e-07,2.1644,3.775832
5.76675262e-07,2.198799,3.837894
5.904056250000001e-07,2.233199,3.912901
6.04805762e-07,2.267599,3.994157
6.19925906e-07,2.298639,4.078156
6.358214430000001e-07,2.333816,4.165015
6.52553586e-07,2.383049,4.253633
6.70190169e-07,2.443794,4.343824
6.888065630000001e-07,2.506401,4.435471
7.084867500000001e-07,2.565715,4.528474
7.293245960000001e-07,2.627065,4.625364
7.51425341e-07,2.692612,4.729439
7.74907383e-07,2.762649,4.838404
7.999043950000001e-07,2.838768,4.950106
8.26567875e-07,2.920452,5.065721
8.55070216e-07,3.005323,5.187834
8.85608438e-07,3.092579,5.31804
9.184087500000002e-07,3.187675,5.456677
9.53732164e-07,3.294945,5.607424
9.9188145e-07,3.414894,5.764392
1.03320984e-06,3.54951,5.920446
1.0781320100000002e-06,3.699681,6.07874
1.12713801e-06,3.865956,6.245446
1.1808112500000001e-06,4.049131,6.424542
1.2398518099999999e-06,4.25,6.62
1.3051071700000002e-06,4.5,6.77
1.3776131300000001e-06,4.77,6.91
1.4586491900000002e-06,5.05,6.98
1.54981477e-06,5.31,7.04
1.65313575e-06,5.57,7.02
1.7712168800000001e-06,5.71,6.83
1.90746433e-06,5.52,6.66
2.0664196900000003e-06,5.13,6.75
2.25427602e-06,4.58,7.14
2.47970363e-06,3.91,7.71

File: solcore/future/material_data/sopra_nk/P_SIAS.csv
wavelength[m],n,k
2.4000000000000003e-07,1.6401,3.3861
2.42e-07,1.6546,3.4157
2.44e-07,1.6695,3.4579
2.46e-07,1.691,3.518
2.48e-07,1.703,3.5604
2.5000000000000004e-07,1.7244,3.6277
2.5200000000000003e-07,1.7461,3.6894
2.54e-07,1.7763,3.7672
2.56e-07,1.8019,3.8315
2.58e-07,1.8313,3.9151
2.6e-07,1.8859,4.0064
2.62e-07,1.9338,4.1029
2.6400000000000003e-07,2.0023,4.194
2.66e-07,2.071,4.2985
2.68e-07,2.1656,4.4094
2.7e-07,2.2729,4.5165
2.72e-07,2.3934,4.6215
2.74e-07,2.5429,4.7153
2.7600000000000004e-07,2.7003,4.7935
2.7800000000000003e-07,2.8806,4.863
2.8e-07,3.0562,4.9135
2.82e-07,3.2633,4.9493
2.84e-07,3.4811,4.9672
2.86e-07,3.6873,4.963
2.8800000000000004e-07,3.9261,4.9189
2.9000000000000003e-07,4.1486,4.8435
2.92e-07,4.3443,4.7247
2.94e-07,4.5066,4.5798
2.96e-07,4.639,4.4238
2.98e-07,4.7317,4.2673
3.0000000000000004e-07,4.8065,4.1277
3.0200000000000003e-07,4.858075,3.992176
3.04e-07,4.8942,3.8729
3.06e-07,4.91965,3.766925
3.08e-07,4.9392,3.6713
3.1e-07,4.961069,3.580869
3.1200000000000004e-07,4.9797,3.4993
3.1400000000000003e-07,4.98955,3.430562
3.16e-07,4.9988,3.3686
3.18e-07,5.016263,3.30705
3.2e-07,5.0345,3.2508
3.22e-07,5.047169,3.204312
3.2400000000000004e-07,5.0598,3.1625
3.2600000000000003e-07,5.076544,3.121206
3.28e-07,5.0952,3.0821
3.3e-07,5.114632,3.045218
3.32e-07,5.1358,3.0113
3.34e-07,5.159237,2.981631
3.3600000000000004e-07,5.1851,2.9546
3.3800000000000004e-07,5.213119,2.9287
3.4000000000000003e-07,5.2451,2.9049
3.42e-07,5.283218,2.883962
3.44e-07,5.3261,2.865
3.46e-07,5.371756,2.848194
3.4800000000000005e-07,5.4242,2.8311
3.5000000000000004e-07,5.487206,2.812456
3.5200000000000003e-07,5.5595,2.7889
3.54e-07,5.641438,2.757369
3.56e-07,5.7319,2.7157
3.58e-07,5.830862,2.66235
3.6000000000000005e-07,5.9354,2.5924
3.6200000000000004e-07,6.046162,2.500607
3.6400000000000003e-07,6.1524,2.3864
3.66e-07,6.2452,2.243737
3.68e-07,6.3197,2.0838
3.7e-07,6.367706,1.914081
3.7200000000000005e-07,6.3903,1.7396
3.7400000000000004e-07,6.384587,1.565893
3.7600000000000003e-07,6.3543,1.3989
3.78e-07,6.298906,1.2467
3.8e-07,6.2283,1.1084
3.82e-07,6.152031,0.984
3.8400000000000005e-07,6.0706,0.8789
3.8600000000000004e-07,5.982825,0.801419
3.8800000000000003e-07,5.9033,0.7428
3.9e-07,5.857588,0.705688
3.92e-07,5.8116,0.6642
3.94e-07,5.729881,0.576688
3.96e-07,5.6421,0.4931
3.9800000000000004e-07,5.569144,0.461594
4.0000000000000003e-07,5.5019,0.4459
4.02e-07,5.437356,0.424194
4.04e-07,5.3781,0.4013
4.06e-07,5.325932,0.372225
4.08e-07,5.2802,0.3446
4.1000000000000004e-07,5.242525,0.325969
4.1200000000000004e-07,5.2079,0.3116
4.1400000000000003e-07,5.171006,0.299444
4.16e-07,5.1344,0.289
4.18e-07,5.098669,0.279381
4.2e-07,5.0644,0.2697
4.2200000000000005e-07,5.040989,0.262542
4.2400000000000004e-07,5.00855,0.254895
4.2600000000000003e-07,4.970778,0.246797
4.28e-07,4.931363,0.238286
4.3e-07,4.894,0.2294
4.32e-07,4.867241,0.219725
4.3400000000000005e-07,4.844365,0.210271
4.3600000000000004e-07,4.822995,0.202026
4.3800000000000003e-07,4.801782,0.195115
4.4e-07,4.7804,0.1888
4.42e-07,4.756553,0.182549
4.44e-07,4.732524,0.176534
4.4600000000000005e-07,4.70958,0.170622
4.4800000000000004e-07,4.688106,0.164845
4.5000000000000003e-07,4.6676,0.1594
4.52e-07,4.648096,0.154476
4.54e-07,4.629344,0.150032
4.56e-07,4.611197,0.146126
4.5800000000000005e-07,4.593482,0.142763
4.6000000000000004e-07,4.576,0.1399
4.6200000000000003e-07,4.558214,0.137881
4.64e-07,4.540693,0.135906
4.66e-07,4.523726,0.133295
4.68e-07,4.507459,0.129858
4.7000000000000005e-07,4.4919,0.1259
4.7200000000000004e-07,4.477483,0.121226
4.7400000000000004e-07,4.463518,0.116433
4.7600000000000003e-07,4.449437,0.112082
4.78e-07,4.435142,0.108303
4.800000000000001e-07,4.421,0.1048
4.82e-07,4.407426,0.101427
4.84e-07,4.393955,0.098234
4.86e-07,4.380065,0.095197
4.88e-07,4.365906,0.092314
4.900000000000001e-07,4.3523,0.0896
4.92e-07,4.340659,0.087113
4.940000000000001e-07,4.329487,0.08475
4.96e-07,4.317804,0.082439
4.98e-07,4.305452,0.08015
5.000000000000001e-07,4.2931,0.0779
5.02e-07,4.281167,0.07562
5.040000000000001e-07,4.269559,0.073436
5.06e-07,4.258384,0.07146
5.08e-07,4.247676,0.069708
5.1e-07,4.2374,0.0681
5.12e-07,4.22759,0.066559
5.140000000000001e-07,4.218173,0.06515
5.16e-07,4.209057,0.063884
5.180000000000001e-07,4.200257,0.062788
5.2e-07,4.1919,0.0619
5.22e-07,4.184256,0.061286
5.24e-07,4.176964,0.060905
5.26e-07,4.170062,0.060946
5.280000000000001e-07,4.163193,0.061209
5.3e-07,4.1556,0.0611
5.32e-07,4.145327,0.059697
5.34e-07,4.134818,0.05773
5.36e-07,4.125937,0.055342
5.380000000000001e-07,4.118906,0.052799
5.4e-07,4.1123,0.0505
5.420000000000001e-07,4.104802,0.049258
5.44e-07,4.097344,0.048375
5.46e-07,4.090313,0.047527
5.48e-07,4.083759,0.046602
5.5e-07,4.0774,0.0457
5.520000000000001e-07,4.071048,0.044819
5.54e-07,4.064744,0.043942
5.560000000000001e-07,4.058427,0.043019
5.58e-07,4.052094,0.042074
5.6e-07,4.0458,0.0412
5.620000000000001e-07,4.039603,0.040554
5.64e-07,4.033457,0.039979
5.660000000000001e-07,4.027401,0.039401
5.68e-07,4.021371,0.038778
5.7e-07,4.0152,0.0381
5.72e-07,4.008717,0.037286
5.74e-07,4.001926,0.036431
5.760000000000001e-07,3.994518,0.035576
5.78e-07,3.986701,0.034756
5.800000000000001e-07,3.9792,0.034
5.82e-07,3.973099,0.033407
5.84e-07,3.967546,0.032866
5.860000000000001e-07,3.962213,0.032289
5.88e-07,3.956954,0.031674
5.900000000000001e-07,3.9518,0.0311
5.92e-07,3.946599,0.030674
5.94e-07,3.941498,0.030289
5.96e-07,3.936617,0.029872
5.98e-07,3.931938,0.02942
6.000000000000001e-07,3.9273,0.029
6.02e-07,3.92248,0.028711
6.040000000000001e-07,3.917676,0.028442
6.06e-07,3.912961,0.028108
6.08e-07,3.908391,0.027704
6.100000000000001e-07,3.904,0.0273
6.12e-07,3.899827,0.026939
6.140000000000001e-07,3.89593,0.02663
6.16e-07,3.892473,0.026422
6.180000000000001e-07,3.889395,0.026305
6.2e-07,3.8864,0.0262
6.22e-07,3.883286,0.026013
6.240000000000001e-07,3.879923,0.025806
6.26e-07,3.875824,0.02559
6.280000000000001e-07,3.871168,0.025381
6.3e-07,3.8668,0.0252
6.32e-07,3.864067,0.025067
6.340000000000001e-07,3.861691,0.025002
6.36e-07,3.858961,0.025048
6.380000000000001e-07,3.855705,0.0252
6.4e-07,3.8523,0.0254
6.420000000000001e-07,3.848953,0.025678
6.44e-07,3.845538,0.025869
6.46e-07,3.841954,0.025823
6.480000000000001e-07,3.838265,0.025486
6.5e-07,3.8347,0.0249
6.520000000000001e-07,3.831643,0.023996
6.54e-07,3.828735,0.0229
6.56e-07,3.825828,0.021634
6.58e-07,3.822828,0.020305
6.6e-07,3.8197,0.0191
6.620000000000001e-07,3.81624,0.018313
6.64e-07,3.812684,0.017778
6.660000000000001e-07,3.809205,0.017513
6.68e-07,3.805822,0.017462
6.7e-07,3.8024,0.0175
6.720000000000001e-07,3.798636,0.017471
6.74e-07,3.795,0.01743
6.760000000000001e-07,3.791905,0.017366
6.78e-07,3.789386,0.017263
6.800000000000001e-07,3.7871,0.0171
6.82e-07,3.784799,0.016801
6.84e-07,3.782533,0.016466
6.860000000000001e-07,3.780239,0.016158
6.88e-07,3.77789,0.015903
6.900000000000001e-07,3.7755,0.0157
6.92e-07,3.773056,0.0156
6.94e-07,3.770564,0.015532
6.960000000000001e-07,3.767995,0.015467
6.98e-07,3.765378,0.01537
7.000000000000001e-07,3.7628,0.0152
7.02e-07,3.76043,0.014794
7.040000000000001e-07,3.758085,0.014379
7.06e-07,3.755628,0.014143
7.08e-07,3.753056,0.014102
7.100000000000001e-07,3.7505,0.0141
7.12e-07,3.748035,0.014004
7.140000000000001e-07,3.745702,0.013876
7.16e-07,3.743618,0.0137
7.18e-07,3.741767,0.013492
7.200000000000001e-07,3.74,0.0133
7.22e-07,3.738171,0.013201
7.240000000000001e-07,3.73633,0.01313
7.26e-07,3.73443,0.01306
7.280000000000001e-07,3.732493,0.01298
7.3e-07,3.7306,0.0129
7.32e-07,3.728977,0.012837
7.340000000000001e-07,3.727302,0.012754
7.36e-07,3.725289,0.012614
7.380000000000001e-07,3.72293,0.012417
7.4e-07,3.7205,0.0122
7.420000000000001e-07,3.718252,0.011983
7.440000000000001e-07,3.716068,0.011786
7.46e-07,3.713967,0.011655
7.480000000000001e-07,3.71193,0.011582
7.5e-07,3.7099,0.0115
7.520000000000001e-07,3.70781,0.011302
7.54e-07,3.705681,0.011095
7.56e-07,3.703466,0.010958
7.580000000000001e-07,3.701199,0.010889
7.6e-07,3.699,0.0108
7.620000000000001e-07,3.697118,0.010563
7.64e-07,3.695259,0.010314
7.660000000000001e-07,3.693166,0.010147
7.680000000000001e-07,3.690853,0.01007
7.7e-07,3.6886,0.01
7.720000000000001e-07,3.686768,0.009853
7.74e-07,3.685048,0.009686
7.760000000000001e-07,3.683267,0.00951
7.78e-07,3.681406,0.009341
7.8e-07,3.6796,0.0092
7.820000000000001e-07,3.677973,0.009163
7.84e-07,3.676438,0.00913
7.860000000000001e-07,3.674994,0.009019
7.88e-07,3.673603,0.008822
7.900000000000001e-07,3.6722,0.0086
7.92e-07,3.670649,0.0084
7.94e-07,3.669078,0.0082
7.960000000000001e-07,3.667575,0.007984
7.98e-07,3.666142,0.007768
8.000000000000001e-07,3.6647,0.0076
8.02e-07,3.663142,0.007568
8.04e-07,3.661575,0.007584
8.060000000000001e-07,3.660059,0.007619
8.08e-07,3.65861,0.007638
8.100000000000001e-07,3.6572,0.0076
8.12e-07,3.655895,0.007348
8.140000000000001e-07,3.654531,0.007096
8.16e-07,3.652781,0.007026
8.18e-07,3.650794,0.007149
8.200000000000001e-07,3.6492,0.0073
8.22e-07,3.649135,0.007325
8.240000000000001e-07,3.649393,0.007314
8.26e-07,3.649297,0.007278
8.280000000000001e-07,3.648602,0.007233
8.300000000000001e-07,3.6475,0.0072
8.32e-07,3.645703,0.007294
8.340000000000001e-07,3.64375,0.007331
8.36e-07,3.641914,0.007221
8.380000000000001e-07,3.640473,0.006874
8.4e-07,3.6397,0.0062

File: solcore/future/material_data/sopra_nk/P_SIUD.csv
wavelength[m],n,k
2.4000000000000003e-07,1.6403,3.4374
2.42e-07,1.6483,3.4763
2.44e-07,1.6897,3.4963
2.46e-07,1.7305,3.5563
2.48e-07,1.745,3.6068
2.5000000000000004e-07,1.7947,3.6595
2.5200000000000003e-07,1.8367,3.7014
2.54e-07,1.8787,3.7661
2.56e-07,1.912,3.8172
2.58e-07,1.9692,3.8711
2.6e-07,2.0211,3.9363
2.62e-07,2.0853,3.9943
2.6400000000000003e-07,2.15,4.0605
2.66e-07,2.2305,4.1132
2.68e-07,2.3175,4.1772
2.7e-07,2.3911,4.2363
2.72e-07,2.4927,4.2867
2.74e-07,2.6074,4.3395
2.7600000000000004e-07,2.7043,4.387
2.7800000000000003e-07,2.8228,4.4257
2.8e-07,2.9504,4.4579
2.82e-07,3.0782,4.477
2.84e-07,3.2157,4.4899
2.86e-07,3.3453,4.5035
2.8800000000000004e-07,3.4951,4.4927
2.9000000000000003e-07,3.6319,4.4653
2.92e-07,3.7656,4.4358
2.94e-07,3.8883,4.3887
2.96e-07,4.0202,4.3347
2.98e-07,4.1244,4.2631
3.0000000000000004e-07,4.2329,4.1996
3.0200000000000003e-07,4.324893,4.130569
3.04e-07,4.4075,4.0567
3.06e-07,4.482956,3.980206
3.08e-07,4.5535,3.9033
3.1e-07,4.624388,3.829225
3.1200000000000004e-07,4.6888,3.7571
3.1400000000000003e-07,4.739012,3.687187
3.16e-07,4.783,3.6193
3.18e-07,4.826663,3.553088
3.2e-07,4.8685,3.4893
3.22e-07,4.908756,3.429631
3.2400000000000004e-07,4.9481,3.3709
3.2600000000000003e-07,4.987975,3.308362
3.28e-07,5.0263,3.2484
3.3e-07,5.060525,3.197968
3.32e-07,5.0935,3.1506
3.34e-07,5.127225,3.101706
3.3600000000000004e-07,5.1617,3.0526
3.3800000000000004e-07,5.197631,3.002331
3.4000000000000003e-07,5.2349,2.9531
3.42e-07,5.273674,2.908519
3.44e-07,5.3138,2.8634
3.46e-07,5.355019,2.813226
3.4800000000000005e-07,5.3978,2.7596
3.5000000000000004e-07,5.443406,2.702137
3.5200000000000003e-07,5.4892,2.6423
3.54e-07,5.532012,2.583562
3.56e-07,5.5747,2.5195
3.58e-07,5.621169,2.443
3.6000000000000005e-07,5.6651,2.3596
3.6200000000000004e-07,5.70095,2.272776
3.6400000000000003e-07,5.7303,2.1816
3.66e-07,5.753444,2.084131
3.68e-07,5.7687,1.9869
3.7e-07,5.773744,1.89775
3.7200000000000005e-07,5.7708,1.8108
3.7400000000000004e-07,5.760862,1.721393
3.7600000000000003e-07,5.7453,1.6337
3.78e-07,5.726143,1.549856
3.8e-07,5.7024,1.4713
3.82e-07,5.672238,1.401244
3.8400000000000005e-07,5.6402,1.3365
3.8600000000000004e-07,5.611406,1.27455
3.8800000000000003e-07,5.5823,1.2166
3.9e-07,5.550476,1.163357
3.92e-07,5.5176,1.1138
3.94e-07,5.484231,1.067062
3.96e-07,5.4513,1.0234
3.9800000000000004e-07,5.420431,0.983038
4.0000000000000003e-07,5.3901,0.9452
4.02e-07,5.358856,0.909063
4.04e-07,5.3281,0.875
4.06e-07,5.298888,0.843244
4.08e-07,5.2708,0.8134
4.1000000000000004e-07,5.243856,0.785331
4.1200000000000004e-07,5.2178,0.7585
4.1400000000000003e-07,5.192481,0.732263
4.16e-07,5.1676,0.7068
4.18e-07,5.142894,0.682087
4.2e-07,5.1181,0.6581
4.2200000000000005e-07,5.1181,0.6581
4.2400000000000004e-07,5.100908,0.638977
4.2600000000000003e-07,5.076676,0.619547
4.28e-07,5.04822,0.600078
4.3e-07,5.018356,0.580839
4.32e-07,4.9899,0.5621
4.3400000000000005e-07,4.969252,0.544655
4.3600000000000004e-07,4.951548,0.527646
4.3800000000000003e-07,4.935508,0.510316
4.4e-07,4.919852,0.492756
4.42e-07,4.9033,0.4759
4.44e-07,4.88269,0.460669
4.4600000000000005e-07,4.860775,0.446698
4.4800000000000004e-07,4.83894,0.433016
4.5000000000000003e-07,4.81754,0.420684
4.52e-07,4.7959,0.4128
4.54e-07,4.770696,0.421513
4.56e-07,4.748548,0.427326
4.5800000000000005e-07,4.737869,0.410158
4.6000000000000004e-07,4.737157,0.371235
4.6200000000000003e-07,4.735,0.3331
4.64e-07,4.71576,0.322897
4.66e-07,4.692648,0.31981
4.68e-07,4.67216,0.315195
4.7000000000000005e-07,4.655864,0.306585
4.7200000000000004e-07,4.6404,0.2977
4.7400000000000004e-07,4.624105,0.289839
4.7600000000000003e-07,4.607727,0.28219
4.78e-07,4.591044,0.2747
4.800000000000001e-07,4.57424,0.26714
4.82e-07,4.5579,0.2591
4.84e-07,4.54257,0.249269
4.86e-07,4.528287,0.239451
4.88e-07,4.515578,0.230867
4.900000000000001e-07,4.504313,0.223922
4.92e-07,4.4937,0.2182
4.940000000000001e-07,4.483246,0.214315
4.96e-07,4.472561,0.21093
4.98e-07,4.460746,0.206869
5.000000000000001e-07,4.447857,0.201874
5.02e-07,4.4349,0.1966
5.040000000000001e-07,4.422894,0.191219
5.06e-07,4.411327,0.185987
5.08e-07,4.40024,0.181306
5.1e-07,4.38954,0.177237
5.12e-07,4.379,0.1735
5.140000000000001e-07,4.368331,0.170049
5.16e-07,4.35765,0.166642
5.180000000000001e-07,4.346712,0.162986
5.2e-07,4.335736,0.159017
5.22e-07,4.3254,0.1549
5.24e-07,4.316802,0.150586
5.26e-07,4.308997,0.146343
5.280000000000001e-07,4.301816,0.14242
5.3e-07,4.29484,0.1389
5.32e-07,4.2874,0.1357
5.34e-07,4.277899,0.132831
5.36e-07,4.26805,0.13027
5.380000000000001e-07,4.259028,0.128098
5.4e-07,4.250978,0.126209
5.420000000000001e-07,4.243,0.1243
5.44e-07,4.234215,0.121932
5.46e-07,4.225323,0.119404
5.48e-07,4.216605,0.116783
5.5e-07,4.208178,0.114131
5.520000000000001e-07,4.2,0.1115
5.54e-07,4.192122,0.108927
5.560000000000001e-07,4.184556,0.106518
5.58e-07,4.177376,0.104406
5.6e-07,4.17056,0.102623
5.620000000000001e-07,4.164,0.1011
5.64e-07,4.157705,0.099878
5.660000000000001e-07,4.151454,0.098807
5.68e-07,4.145012,0.097854
5.7e-07,4.13832,0.096873
5.72e-07,4.1315,0.0956
5.74e-07,4.124696,0.093512
5.760000000000001e-07,4.1177,0.091088
5.78e-07,4.110122,0.088482
5.800000000000001e-07,4.10216,0.085859
5.82e-07,4.0946,0.0834
5.84e-07,4.088559,0.081456
5.860000000000001e-07,4.083195,0.079816
5.88e-07,4.07829,0.078477
5.900000000000001e-07,4.073627,0.077378
5.92e-07,4.069,0.0764
5.94e-07,4.063978,0.07537
5.96e-07,4.058819,0.074379
5.98e-07,4.053615,0.073455
6.000000000000001e-07,4.048351,0.072582
6.02e-07,4.0429,0.0717
6.040000000000001e-07,4.036981,0.070736
6.06e-07,4.030978,0.069724
6.08e-07,4.025146,0.06867
6.100000000000001e-07,4.019576,0.067569
6.12e-07,4.0142,0.0664
6.140000000000001e-07,4.009005,0.065084
6.16e-07,4.004062,0.063752
6.180000000000001e-07,3.999475,0.062494
6.2e-07,3.99523,0.061347
6.22e-07,3.9912,0.0603
6.240000000000001e-07,3.987409,0.059432
6.26e-07,3.983582,0.058612
6.280000000000001e-07,3.979231,0.05769
6.3e-07,3.974486,0.056687
6.32e-07,3.9701,0.0558
6.340000000000001e-07,3.967258,0.055294
6.36e-07,3.964807,0.054941
6.380000000000001e-07,3.962129,0.054646
6.4e-07,3.959022,0.054363
6.420000000000001e-07,3.9557,0.0541
6.44e-07,3.952182,0.053876
6.46e-07,3.948449,0.053588
6.480000000000001e-07,3.944479,0.053217
6.5e-07,3.940282,0.052654
6.520000000000001e-07,3.9359,0.0517
6.54e-07,3.931218,0.049766
6.56e-07,3.926561,0.047633
6.58e-07,3.922246,0.045817
6.6e-07,3.918329,0.044494
6.620000000000001e-07,3.9146,0.0435
6.64e-07,3.910838,0.042971
6.660000000000001e-07,3.907277,0.042638
6.68e-07,3.904244,0.042282
6.7e-07,3.901592,0.041839
6.720000000000001e-07,3.8987,0.0414
6.74e-07,3.894428,0.040999
6.760000000000001e-07,3.890012,0.040602
6.78e-07,3.886284,0.040175
6.800000000000001e-07,3.883372,0.039726
6.82e-07,3.8807,0.0393
6.84e-07,3.877893,0.038961
6.860000000000001e-07,3.87505,0.03865
6.88e-07,3.87209,0.038334
6.900000000000001e-07,3.868991,0.038007
6.92e-07,3.8658,0.0377
6.94e-07,3.862523,0.037475
6.960000000000001e-07,3.859185,0.037238
6.98e-07,3.855803,0.036907
7.000000000000001e-07,3.852398,0.036474
7.02e-07,3.849,0.036
7.040000000000001e-07,3.845639,0.035526
7.06e-07,3.84233,0.035043
7.08e-07,3.839113,0.034573
7.100000000000001e-07,3.835986,0.034106
7.12e-07,3.8329,0.0336
7.140000000000001e-07,3.829719,0.032969
7.16e-07,3.826655,0.032318
7.18e-07,3.823886,0.031719
7.200000000000001e-07,3.821441,0.03119
7.22e-07,3.8192,0.0307
7.240000000000001e-07,3.817108,0.030253
7.26e-07,3.815144,0.029818
7.280000000000001e-07,3.813266,0.029349
7.3e-07,3.811453,0.028854
7.32e-07,3.8097,0.0284
7.340000000000001e-07,3.80804,0.028082
7.36e-07,3.806364,0.027819
7.380000000000001e-07,3.804534,0.027562
7.4e-07,3.802561,0.027309
7.420000000000001e-07,3.8006,0.0271
7.440000000000001e-07,3.798892,0.026972
7.46e-07,3.797184,0.026908
7.480000000000001e-07,3.795271,0.026934
7.5e-07,3.793166,0.027023
7.520000000000001e-07,3.7911,0.0271
7.54e-07,3.789367,0.027062
7.56e-07,3.787718,0.026967
7.580000000000001e-07,3.786036,0.026827
7.6e-07,3.784284,0.026642
7.620000000000001e-07,3.7825,0.0264
7.64e-07,3.780762,0.026049
7.660000000000001e-07,3.778903,0.025678
7.680000000000001e-07,3.776756,0.02543
7.7e-07,3.774308,0.025251
7.720000000000001e-07,3.7717,0.0249
7.74e-07,3.76899,0.024027
7.760000000000001e-07,3.766255,0.022918
7.78e-07,3.763609,0.02159
7.8e-07,3.761079,0.020193
7.820000000000001e-07,3.7586,0.019
7.84e-07,3.756069,0.018453
7.860000000000001e-07,3.753646,0.01827
7.88e-07,3.751448,0.018462
7.900000000000001e-07,3.749512,0.018917
7.92e-07,3.7478,0.0194
7.94e-07,3.746368,0.019538
7.960000000000001e-07,3.745096,0.019589
7.98e-07,3.74391,0.019656
8.000000000000001e-07,3.742757,0.019752
8.02e-07,3.7416,0.0198
8.04e-07,3.740395,0.019718
8.060000000000001e-07,3.739098,0.019581
8.08e-07,3.737576,0.019406
8.100000000000001e-07,3.735872,0.019227
8.12e-07,3.7342,0.0191
8.140000000000001e-07,3.732946,0.019158
8.16e-07,3.731685,0.019255
8.18e-07,3.729966,0.019291
8.200000000000001e-07,3.727909,0.01925
8.22e-07,3.7262,0.0192
8.240000000000001e-07,3.726011,0.019194
8.26e-07,3.726099,0.019197
8.280000000000001e-07,3.72574,0.019194
8.300000000000001e-07,3.724712,0.019187
8.32e-07,3.7233,0.0192
8.340000000000001e-07,3.721379,0.019267
8.36e-07,3.719318,0.019354
8.380000000000001e-07,3.717326,0.019446
8.4e-07,3.715617,0.019533

File: solcore/future/material_data/sopra_nk/RESI1-75.csv
wavelength[m],n,k
1.03320984e-07,0.832,1.201
1.04189228e-07,0.832,1.201
1.0507218800000001e-07,0.832,1.201
1.0597024000000001e-07,0.836,1.208
1.06883777e-07,0.843,1.221
1.0781320100000002e-07,0.851,1.234
1.0875893100000002e-07,0.858,1.247
1.0972139900000001e-07,0.868,1.267
1.1070105500000001e-07,0.872,1.273
1.1169836200000001e-07,0.879,1.285
1.12713801e-07,0.886,1.298
1.1374787300000001e-07,0.893,1.31
1.1480109400000001e-07,0.903,1.329
1.1587400100000001e-07,0.903,1.34
1.16967152e-07,0.903,1.362
1.1808112500000001e-07,0.903,1.384
1.1921652e-07,0.917,1.407
1.20373962e-07,0.937,1.441
1.21554099e-07,0.943,1.452
1.2275760500000002e-07,0.956,1.474
1.23985181e-07,0.969,1.496
1.25237557e-07,0.976,1.527
1.26515491e-07,0.986,1.572
1.2781977500000002e-07,0.992,1.582
1.29151231e-07,1.004,1.603
1.30510717e-07,1.017,1.623
1.31899129e-07,1.032,1.656
1.33317399e-07,1.055,1.707
1.3476650100000002e-07,1.059,1.718
1.3624745200000001e-07,1.068,1.741
1.37761313e-07,1.077,1.764
1.39309192e-07,1.102,1.796
1.40892251e-07,1.139,1.843
1.42511703e-07,1.15,1.86
1.4416881500000002e-07,1.171,1.895
1.45864919e-07,1.192,1.929
1.4760140600000002e-07,1.205,1.958
1.4937973600000003e-07,1.225,2.0
1.51201441e-07,1.233,2.019
1.53068125e-07,1.248,2.058
1.54981477e-07,1.264,2.097
1.56943267e-07,1.282,2.098
1.5895536100000002e-07,1.309,2.101
1.61019716e-07,1.315,2.107
1.6313839600000002e-07,1.326,2.119
1.65313575e-07,1.338,2.131
1.67547542e-07,1.398,2.138
1.6984271400000002e-07,1.489,2.149
1.7220164100000002e-07,1.521,2.167
1.74627016e-07,1.586,2.204
1.7712168800000002e-07,1.651,2.242
1.79688669e-07,1.669,2.264
1.8233114900000003e-07,1.697,2.298
1.85052509e-07,1.723,2.309
1.87856335e-07,1.775,2.331
1.9074643300000002e-07,1.827,2.353
1.93726846e-07,1.871,2.363
1.9680187500000001e-07,1.936,2.376
1.99976099e-07,1.956,2.387
2.0325439600000004e-07,1.997,2.408
2.06641969e-07,2.038,2.429
2.1014437500000002e-07,2.075,2.433
2.13767554e-07,2.132,2.439
2.1751786200000003e-07,2.163,2.441
2.21402109e-07,2.223,2.447
2.25427602e-07,2.283,2.452
2.2960218800000001e-07,2.321,2.447
2.33934304e-07,2.377,2.44
2.38433041e-07,2.395,2.447
2.4310819900000004e-07,2.43,2.461
2.47970363e-07,2.465,2.475
2.53030982e-07,2.503,2.493
2.58302461e-07,2.559,2.52
2.63798258e-07,2.583,2.528
2.6953300300000005e-07,2.629,2.544
2.75522625e-07,2.675,2.561
2.81784503e-07,2.738,2.581
2.88337631e-07,2.833,2.612
2.9520281300000004e-07,2.874,2.613
3.02402881e-07,2.957,2.614
3.09962953e-07,3.04,2.615
3.1791072100000004e-07,3.145,2.635
3.26276793e-07,3.302,2.665
3.35095085e-07,3.353,2.652
3.4440328100000003e-07,3.456,2.626
3.5424337500000004e-07,3.558,2.6
3.6466229800000006e-07,3.655,2.544
3.75712671e-07,3.801,2.46
3.87453692e-07,3.84,2.431
3.99952198e-07,3.918,2.373
4.13283938e-07,3.995,2.315
4.27535108e-07,4.077,2.232
4.42804219e-07,4.2,2.107
4.592043750000001e-07,4.226,2.074
4.76866082e-07,4.279,2.006
4.95940725e-07,4.331,1.939
5.16604922e-07,4.375,1.848
5.390660060000001e-07,4.442,1.711
5.63569006e-07,4.463,1.672
5.904056250000001e-07,4.506,1.594
6.19925906e-07,4.55,1.517
6.52553586e-07,4.585,1.449
6.888065630000001e-07,4.638,1.347
7.293245960000001e-07,4.645,1.309
7.74907383e-07,4.659,1.232
8.26567875e-07,4.673,1.156
8.85608438e-07,4.69,1.101
9.53732164e-07,4.716,1.018
1.03320984e-06,4.732,0.998
1.12713801e-06,4.766,0.957
1.2398518099999999e-06,4.808,0.901
1.3776131300000001e-06,4.835,0.853
1.54981477e-06,4.881,0.791
1.7712168800000001e-06,4.965,0.728
2.0664196900000003e-06,5.09,0.637
2.47970363e-06,5.192,0.445
3.0996295300000005e-06,5.096,0.26
4.132839380000001e-06,4.918,0.127
6.199259060000001e-06,4.552,0.1
1.23985181e-05,4.004,0.398

File: solcore/future/material_data/sopra_nk/RH.csv
wavelength[m],n,k
2.06641969e-07,0.76,1.93
2.08378456e-07,0.771281,1.951317
2.1014437500000002e-07,0.779182,1.968082
2.1194048100000003e-07,0.784741,1.982373
2.13767554e-07,0.788997,1.996265
2.1562640200000003e-07,0.794012,2.013885
2.1751786200000003e-07,0.798648,2.032957
2.1944279900000003e-07,0.800587,2.048844
2.21402109e-07,0.800377,2.062643
2.2339672300000003e-07,0.8,2.078315
2.25427602e-07,0.8,2.096949
2.2749574500000002e-07,0.800275,2.118343
2.2960218800000001e-07,0.80063,2.142106
2.3174800200000003e-07,0.799027,2.164346
2.33934304e-07,0.794135,2.182493
2.3616225000000003e-07,0.789846,2.202692
2.38433041e-07,0.789384,2.22997
2.40747925e-07,0.789983,2.259369
2.4310819900000004e-07,0.79,2.288205
2.4551521000000003e-07,0.79,2.316008
2.47970363e-07,0.79,2.339519
2.50475114e-07,0.79,2.363008
2.53030982e-07,0.79,2.392559
2.55639549e-07,0.79,2.426091
2.58302461e-07,0.79043,2.459171
2.61021434e-07,0.790547,2.491951
2.63798258e-07,0.787612,2.527088
2.66634798e-07,0.782362,2.564731
2.6953300300000005e-07,0.780776,2.60254
2.7249490400000003e-07,0.785236,2.639768
2.75522625e-07,0.79067,2.678716
2.78618385e-07,0.794417,2.720714
2.81784503e-07,0.801081,2.763529
2.8502340500000006e-07,0.815316,2.805267
2.88337631e-07,0.829462,2.848133
2.91729838e-07,0.836377,2.894958
2.9520281300000004e-07,0.839701,2.942104
2.9875947300000006e-07,0.839536,2.985189
3.02402881e-07,0.839483,3.027259
3.0613625e-07,0.844879,3.071405
3.09962953e-07,0.854879,3.118718
3.13886535e-07,0.867531,3.17126
3.1791072100000004e-07,0.881796,3.22799
3.22039432e-07,0.895631,3.285201
3.26276793e-07,0.909182,3.341603
3.3062715e-07,0.926959,3.397513
3.35095085e-07,0.950551,3.453125
3.3968542800000003e-07,0.973561,3.512073
3.4440328100000003e-07,0.991709,3.577213
3.49254032e-07,1.011458,3.644198
3.5424337500000004e-07,1.036875,3.71
3.59377337e-07,1.067814,3.775802
3.6466229800000006e-07,1.10709,3.842196
3.7010501900000006e-07,1.151197,3.907667
3.75712671e-07,1.196282,3.970581
3.8149286600000003e-07,1.243968,4.031136
3.87453692e-07,1.2967,4.089964
3.9360375000000003e-07,1.353635,4.146124
3.99952198e-07,1.414052,4.197926
4.06508791e-07,1.475623,4.244974
4.13283938e-07,1.533283,4.287282
4.2028875000000003e-07,1.585294,4.325195
4.27535108e-07,1.634827,4.360171
4.3503572400000006e-07,1.682826,4.39325
4.42804219e-07,1.727268,4.425732
4.50855205e-07,1.767115,4.45914
4.592043750000001e-07,1.801262,4.491099
4.67868609e-07,1.82763,4.516929
4.76866082e-07,1.848453,4.547043
4.86216397e-07,1.864184,4.591758
4.95940725e-07,1.87733,4.647034
5.06061964e-07,1.890567,4.711901
5.16604922e-07,1.904788,4.784137
5.27596516e-07,1.920865,4.861032
5.390660060000001e-07,1.939835,4.9414
5.5104525e-07,1.963908,5.023285
5.63569006e-07,1.992339,5.107434
5.76675262e-07,2.020788,5.197586
5.904056250000001e-07,2.048357,5.295231
6.04805762e-07,2.07927,5.399506
6.19925906e-07,2.115602,5.510406
6.358214430000001e-07,2.156467,5.627814
6.52553586e-07,2.202153,5.751435
6.70190169e-07,2.250964,5.882925
6.888065630000001e-07,2.29847,6.025032
7.084867500000001e-07,2.353489,6.173856
7.293245960000001e-07,2.426399,6.326744
7.51425341e-07,2.5096,6.483036
7.74907383e-07,2.59505,6.640725
7.999043950000001e-07,2.685421,6.801052
8.26567875e-07,2.785246,6.96725
8.55070216e-07,2.894074,7.136986
8.85608438e-07,3.010415,7.305285
9.184087500000002e-07,3.132685,7.470117
9.53732164e-07,3.260769,7.630011
9.9188145e-07,3.390627,7.78491
1.03320984e-06,3.507148,7.938704
1.0781320100000002e-06,3.599651,8.094261
1.12713801e-06,3.667061,8.262453
1.1808112500000001e-06,3.705227,8.451596
1.2398518099999999e-06,3.71,8.67
1.3051071700000002e-06,3.69,8.94
1.3776131300000001e-06,3.62,9.36
1.4586491900000002e-06,3.64,9.81
1.54981477e-06,3.63,10.3
1.65313575e-06,3.63,11.0
1.7712168800000001e-06,3.67,11.7
1.90746433e-06,3.77,12.6
2.0664196900000003e-06,3.87,13.5
2.25427602e-06,3.97,14.7
2.47970363e-06,4.2,16.1
