Repository: qpv-research-group/solcore5

<!-- ALL-CONTRIBUTORS-BADGE:START - Do not remove or modify this section -->
<!-- ALL-CONTRIBUTORS-BADGE:END -->

Solcore
=======

**Solcore** was born as a modular set of tools, written (almost) entirely in Python 3, to address some of the task we had to solve more. With time, however, it has evolved as a complete semiconductor solver able of modelling the optical and electrical properties of a wide range of solar cells, from quantum well devices to multi-junction solar cells.

File: solcore/future/material_data/sopra_nk/RINGAS0.csv
wavelength[m],n,k
2.06641969e-07,1.264,2.472
2.08378456e-07,1.272828,2.520922
2.1014437500000002e-07,1.288,2.557
2.1194048100000003e-07,1.300125,2.591
2.13767554e-07,1.311,2.625
2.1562640200000003e-07,1.317938,2.665188
2.1751786200000003e-07,1.325,2.71
2.1944279900000003e-07,1.33575,2.76025
2.21402109e-07,1.349,2.815
2.2339672300000003e-07,1.364562,2.873125
2.25427602e-07,1.383,2.936
2.2749574500000002e-07,1.404313,3.004063
2.2960218800000001e-07,1.43,3.079
2.3174800200000003e-07,1.461188,3.161625
2.33934304e-07,1.499,3.255
2.3616225000000003e-07,1.540625,3.361063
2.38433041e-07,1.599,3.484
2.40747925e-07,1.677312,3.635749
2.4310819900000004e-07,1.802,3.795
2.4551521000000003e-07,2.011624,3.961249
2.47970363e-07,2.273,4.084
2.50475114e-07,2.582689,4.100875
2.53030982e-07,2.89,4.047
2.55639549e-07,3.138564,3.926062
2.58302461e-07,3.342,3.77
2.61021434e-07,3.487563,3.611375
2.63798258e-07,3.598,3.452
2.66634798e-07,3.6905,3.306251
2.6953300300000005e-07,3.769,3.169
2.7249490400000003e-07,3.845312,3.048563
2.75522625e-07,3.913,2.919
2.78618385e-07,3.97775,2.744312
2.81784503e-07,4.015,2.563
2.8502340500000006e-07,3.991437,2.401187
2.88337631e-07,3.939,2.26
2.91729838e-07,3.877125,2.151813
2.9520281300000004e-07,3.81,2.069
2.9875947300000006e-07,3.748625,2.010125
3.02402881e-07,3.692,1.969
3.0613625e-07,3.643063,1.93925
3.09962953e-07,3.601,1.92
3.13886535e-07,3.566125,1.908625
3.1791072100000004e-07,3.538,1.904
3.22039432e-07,3.516562,1.904125
3.26276793e-07,3.501,1.909
3.3062715e-07,3.490062,1.918187
3.35095085e-07,3.485,1.931
3.3968542800000003e-07,3.48675,1.946375
3.4440328100000003e-07,3.495,1.965
3.49254032e-07,3.509562,1.987188
3.5424337500000004e-07,3.531,2.013
3.59377337e-07,3.558688,2.042125
3.6466229800000006e-07,3.596,2.076
3.7010501900000006e-07,3.64225,2.115062
3.75712671e-07,3.709,2.162
3.8149286600000003e-07,3.803375,2.23925
3.87453692e-07,3.938,2.288
3.9360375000000003e-07,4.161312,2.23725
3.99952198e-07,4.373,2.146
4.06508791e-07,4.43425,2.052313
4.13283938e-07,4.509,1.948
4.2028875000000003e-07,4.794813,1.86775
4.27535108e-07,5.052,1.721
4.3503572400000006e-07,5.056,1.360249
4.42804219e-07,4.959,0.991
4.50855205e-07,4.833312,0.807688
4.592043750000001e-07,4.694,0.696
4.67868609e-07,4.586375,0.605188
4.76866082e-07,4.492,0.539
4.86216397e-07,4.407876,0.484563
4.95940725e-07,4.333,0.441
5.06061964e-07,4.265625,0.403063
5.16604922e-07,4.205,0.371
5.27596516e-07,4.149937,0.343875
5.390660060000001e-07,4.1,0.32
5.5104525e-07,4.0545,0.297063
5.63569006e-07,4.013,0.276
5.76675262e-07,3.974937,0.257063
5.904056250000001e-07,3.94,0.24
6.04805762e-07,3.907687,0.22525
6.19925906e-07,3.878,0.211
6.358214430000001e-07,3.850688,0.194938
6.52553586e-07,3.826,0.179
6.70190169e-07,3.804938,0.165438
6.888065630000001e-07,3.785,0.151
7.084867500000001e-07,3.763562,0.131063
7.293245960000001e-07,3.742,0.112
7.51425341e-07,3.720438,0.09975
7.74907383e-07,3.7,0.091
7.999043950000001e-07,3.683625,0.089082
8.26567875e-07,3.666,0.08
8.55070216e-07,3.642575,0.040263
8.85608438e-07,3.614,0.00169
9.184087500000002e-07,3.576075,0.004049
9.53732164e-07,3.5388,0.0
9.9188145e-07,3.513037,0.000106
1.03320984e-06,3.492,0.0
1.0781320100000002e-06,3.472338,0.0
1.12713801e-06,3.4546,0.0
1.1808112500000001e-06,3.438231,0.0
1.2398518099999999e-06,3.4232,0.0
1.3051071700000002e-06,3.409312,0.0
1.3776131300000001e-06,3.3965,0.0
1.4586491900000002e-06,3.384644,0.0
1.54981477e-06,3.3737,0.0
1.65313575e-06,3.363606,0.0
1.7712168800000001e-06,3.3543,0.0
1.90746433e-06,3.345695,0.0
2.0664196900000003e-06,3.3378,0.0
2.25427602e-06,3.3306,0.0
2.47970363e-06,3.324,0.0

File: solcore/future/material_data/sopra_nk/RINGAS20.csv
wavelength[m],n,k
2.4310819900000004e-07,1.847613,3.494343
2.4470759500000004e-07,1.91247,3.553809
2.46328175e-07,1.988975,3.649838
2.47970363e-07,2.08924,3.712915
2.4963459300000003e-07,2.212756,3.778154
2.51321313e-07,2.351055,3.824667
2.53030982e-07,2.544662,3.87395
2.5476407100000004e-07,2.674857,3.873193
2.56521065e-07,2.84421,3.871026
2.58302461e-07,3.017485,3.839005
2.60108772e-07,3.169271,3.773426
2.61940524e-07,3.293692,3.683246
2.63798258e-07,3.411868,3.606297
2.65682531e-07,3.50976,3.517876
2.67593916e-07,3.61675,3.405322
2.6953300300000005e-07,3.675912,3.302543
2.7150039700000003e-07,3.740808,3.191032
2.73496723e-07,3.810452,3.093898
2.75522625e-07,3.84905,2.988204
2.77578764e-07,3.892202,2.882639
2.79665822e-07,3.914889,2.78947
2.81784503e-07,3.956971,2.665167
2.8393553e-07,3.952104,2.560036
2.86119649e-07,3.934706,2.457928
2.88337631e-07,3.92137,2.362658
2.90590269e-07,3.879885,2.300452
2.92878381e-07,3.856384,2.217774
2.9520281300000004e-07,3.823895,2.165386
2.97564435e-07,3.798265,2.119445
2.9996414800000006e-07,3.764182,2.068614
3.02402881e-07,3.72431,2.033115
3.04881593e-07,3.702925,1.997469
3.0740127600000004e-07,3.677935,1.969638
3.09962953e-07,3.659826,1.945602
3.12567684e-07,3.622796,1.920526
3.15216563e-07,3.605214,1.908709
3.1791072100000004e-07,3.582046,1.889363
3.2065133100000007e-07,3.570711,1.88431
3.23439603e-07,3.55117,1.875459
3.26276793e-07,3.535704,1.867894
3.29164198e-07,3.520603,1.866613
3.32103164e-07,3.517899,1.864427
3.35095085e-07,3.508261,1.864841
3.3814140400000005e-07,3.508935,1.872646
3.4124361800000005e-07,3.493985,1.87332
3.4440328100000003e-07,3.496043,1.871665
3.47622004e-07,3.504462,1.880019
3.5090145600000004e-07,3.503032,1.884385
3.5424337500000004e-07,3.516909,1.891833
3.57649561e-07,3.519466,1.902591
3.6112188700000006e-07,3.530983,1.913604
3.6466229800000006e-07,3.545264,1.924996
3.68272816e-07,3.565689,1.939606
3.71955544e-07,3.586418,1.950007
3.75712671e-07,3.608687,1.963842
3.79546473e-07,3.635336,1.982621
3.83459324e-07,3.670506,1.997844
3.87453692e-07,3.709995,2.011487
3.9153215100000003e-07,3.751635,2.036402
3.9569738700000003e-07,3.812966,2.049739
3.99952198e-07,3.881438,2.070187
4.0429950400000004e-07,3.968481,2.067523
4.08742356e-07,4.066421,2.068911
4.13283938e-07,4.163185,2.021405
4.1792757700000004e-07,4.249878,1.965974
4.2267675400000005e-07,4.314518,1.906305
4.27535108e-07,4.37604,1.841439
4.32506446e-07,4.421916,1.795609
4.3759475700000004e-07,4.498009,1.751994
4.42804219e-07,4.588894,1.695845
4.4813920900000003e-07,4.694535,1.592484
4.5360432200000005e-07,4.791392,1.448981
4.592043750000001e-07,4.826437,1.276052
4.6494443000000006e-07,4.813909,1.106663
4.70829802e-07,4.762232,0.9640795
4.76866082e-07,4.693699,0.8548315
4.83059148e-07,4.629906,0.7695993
4.894151890000001e-07,4.566584,0.6941674
4.95940725e-07,4.499486,0.6354405
5.02642627e-07,4.445271,0.5860353
5.095281420000001e-07,4.387867,0.5453162
5.16604922e-07,4.338896,0.5075259
5.23881048e-07,4.292183,0.4773707
5.31365063e-07,4.247584,0.4475835
5.390660060000001e-07,4.205887,0.4240533
5.46993447e-07,4.167811,0.4054403
5.55157528e-07,4.128901,0.3857213
5.63569006e-07,4.094414,0.3691608
5.72239298e-07,4.05834,0.3527151
5.81180537e-07,4.02926,0.3390004
5.904056250000001e-07,4.002672,0.3261101
5.999282970000001e-07,3.975178,0.3129608
6.09763187e-07,3.949305,0.3014639
6.19925906e-07,3.92256,0.2905681
6.30433125e-07,3.899282,0.2815198
6.413026620000001e-07,3.878164,0.2754464
6.52553586e-07,3.859247,0.2671361
6.64206328e-07,3.839435,0.257
6.762828070000001e-07,3.821543,0.2462354
6.888065630000001e-07,3.802652,0.2422788
7.018029130000001e-07,3.786705,0.2385523
7.152991230000001e-07,3.770233,0.2323282
7.293245960000001e-07,3.761965,0.2206476
7.43911088e-07,3.749538,0.2122813
7.59092947e-07,3.731321,0.2071618
7.74907383e-07,3.722816,0.2073635
7.913947740000001e-07,3.716595,0.2002959
8.085990080000001e-07,3.712228,0.1863599
8.26567875e-07,3.703722,0.1702574
8.453535090000001e-07,3.683151,0.1491603
8.650128930000001e-07,3.693264,0.2041513
8.85608438e-07,3.646567,0.1861725
9.072086440000001e-07,3.909464,0.2698115
9.298888600000001e-07,3.877174,0.5063412
9.53732164e-07,3.837594,1.113792

File: solcore/future/material_data/sopra_nk/RINGAS24.csv
wavelength[m],n,k
2.47970363e-07,2.0735,3.7211
2.4859184200000004e-07,2.129618,3.736937
2.49216445e-07,2.173,3.7633
2.49844194e-07,2.210455,3.793462
2.50475114e-07,2.2488,3.8207
2.5110922800000004e-07,2.300625,3.830787
2.5174656100000003e-07,2.3554,3.8395
2.52387137e-07,2.403382,3.863232
2.53030982e-07,2.4548,3.8859
2.5367812000000004e-07,2.521414,3.893694
2.54328577e-07,2.5889,3.8962
2.54982378e-07,2.642949,3.899737
2.55639549e-07,2.6953,3.9003
2.5630011600000004e-07,2.754361,3.894956
2.56964106e-07,2.8158,3.8868
2.57631546e-07,2.878931,3.880125
2.58302461e-07,2.9412,3.8684
2.5897688e-07,2.998645,3.842662
2.5965483e-07,3.0548,3.8145
2.60336339e-07,3.113039,3.796056
2.61021434e-07,3.1699,3.7767
2.6171014500000003e-07,3.223262,3.748332
2.624025e-07,3.2725,3.7155
2.6309852800000003e-07,3.313774,3.67912
2.63798258e-07,3.3546,3.642
2.6450172e-07,3.404281,3.608938
2.65208944e-07,3.4536,3.5749
2.6591996e-07,3.495626,3.534868
2.66634798e-07,3.5328,3.4936
2.6735349100000003e-07,3.564719,3.454574
2.6807606800000003e-07,3.593,3.4166
2.6880256100000005e-07,3.618331,3.380876
2.6953300300000005e-07,3.6431,3.3437
2.7026742500000003e-07,3.671218,3.299814
2.71005861e-07,3.6988,3.2551
2.71748343e-07,3.723244,3.214306
2.7249490400000003e-07,3.7446,3.1756
2.7324557900000004e-07,3.76085,3.139168
2.74000401e-07,3.7756,3.1037
2.74759405e-07,3.791532,3.068118
2.75522625e-07,3.8094,3.0319
2.7629009800000003e-07,3.83205,2.993782
2.77061858e-07,3.8559,2.9549
2.77837941e-07,3.88,2.916076
2.78618385e-07,3.8993,2.877
2.79403225e-07,3.905069,2.838013
2.8019250000000004e-07,3.9074,2.798
2.80986247e-07,3.914994,2.755655
2.81784503e-07,3.9233,2.7119
2.82587308e-07,3.931094,2.666268
2.833947e-07,3.9371,2.6216
2.8420671900000004e-07,3.939562,2.580932
2.8502340500000006e-07,3.9387,2.5432
2.8584479800000006e-07,3.933075,2.509307
2.86670939e-07,3.9259,2.4764
2.8750187e-07,3.920856,2.441075
2.88337631e-07,3.9151,2.4059
2.89178265e-07,3.906187,2.371931
2.90023816e-07,3.8966,2.3403
2.9087432600000003e-07,3.888844,2.313306
2.91729838e-07,3.8804,2.2885
2.92590398e-07,3.868456,2.264076
2.9345605e-07,3.8564,2.2404
2.9432684000000004e-07,3.848006,2.217232
2.9520281300000004e-07,3.8393,2.1946
2.9608401500000005e-07,3.826481,2.172125
2.96970494e-07,3.8128,2.1508
2.97862297e-07,3.800643,2.13195
2.9875947300000006e-07,3.7888,2.1142
2.9966207000000007e-07,3.7764,2.096162
3.00570136e-07,3.7648,2.0792
3.0148372400000003e-07,3.756069,2.065444
3.02402881e-07,3.7472,2.0512
3.03327661e-07,3.734863,2.030975
3.04258114e-07,3.7221,2.0123
3.0519429200000005e-07,3.711119,2.003406
3.0613625e-07,3.7011,1.9967
3.0708404e-07,3.692437,1.986006
3.0803771700000003e-07,3.6837,1.9753
3.0899733700000006e-07,3.673206,1.967387
3.09962953e-07,3.6621,1.9596
3.10934624e-07,3.650169,1.949406
3.11912406e-07,3.6398,1.9392
3.12896357e-07,3.63525,1.930706
3.13886535e-07,3.6307,1.9234
3.14883e-07,3.619831,1.917538
3.15885812e-07,3.6084,1.9125
3.16895032e-07,3.601131,1.907812
3.1791072100000004e-07,3.5948,1.9033
3.1893294200000004e-07,3.587481,1.898375
3.19961758e-07,3.58,1.8938
3.20997233e-07,3.572088,1.890631
3.22039432e-07,3.5651,1.8874
3.2308842e-07,3.56135,1.8822
3.2414426500000006e-07,3.5577,1.8774
3.25207033e-07,3.550681,1.875756
3.26276793e-07,3.5436,1.8742
3.27353614e-07,3.539313,1.86915
3.28437566e-07,3.5357,1.8649
3.2952872100000003e-07,3.531256,1.866206
3.3062715e-07,3.527,1.8681
3.3173292700000005e-07,3.523556,1.8662
3.32846124e-07,3.5206,1.8635
3.33966818e-07,3.517913,1.86145
3.35095085e-07,3.5158,1.8603
3.36231e-07,3.514838,1.861381
3.37374643e-07,3.514,1.8629
3.38526092e-07,3.512275,1.863
3.3968542800000003e-07,3.5102,1.8632
3.4085273200000005e-07,3.507819,1.864925
3.42028086e-07,3.5056,1.8666
3.43211575e-07,3.503806,1.866406
3.4440328100000003e-07,3.5031,1.8665
3.45603293e-07,3.504944,1.8692
3.4681169600000003e-07,3.5072,1.8722
3.48028579e-07,3.507638,1.873388
3.49254032e-07,3.508,1.8745
3.50488145e-07,3.50985,1.876944
3.5173101100000005e-07,3.5115,1.8796
3.5298272300000006e-07,3.510706,1.881575
3.5424337500000004e-07,3.5107,1.8836
3.55513065e-07,3.515131,1.88595
3.5679188900000003e-07,3.5205,1.8891
3.58079946e-07,3.523687,1.894269
3.59377337e-07,3.5272,1.8995
3.6068416400000004e-07,3.533475,1.902831
3.62000529e-07,3.5396,1.9055
3.6332653900000006e-07,3.542506,1.9077
3.6466229800000006e-07,3.5451,1.9106
3.6600791500000004e-07,3.549294,1.916219
3.673635e-07,3.555,1.9222
3.6872916400000003e-07,3.56365,1.926331
3.7010501900000006e-07,3.5726,1.9302
3.7149118e-07,3.578675,1.934987
3.7288776300000004e-07,3.5849,1.9397
3.7429488700000004e-07,3.5939,1.94315
3.75712671e-07,3.6037,1.9471
3.7714123600000004e-07,3.612856,1.954025
3.7858070600000007e-07,3.6224,1.9606
3.8003120700000003e-07,3.632825,1.962875
3.8149286600000003e-07,3.6443,1.9652
3.82965811e-07,3.65745,1.971531
3.8445017500000003e-07,3.6714,1.9791
3.8594609000000004e-07,3.685306,1.987012
3.87453692e-07,3.6997,1.9936
3.88973118e-07,3.714519,1.995225
3.90504508e-07,3.7307,1.9969
3.9204800400000003e-07,3.749763,2.003819
3.9360375000000003e-07,3.7699,2.0118
3.9517189300000005e-07,3.789088,2.018281
3.9675258000000004e-07,3.8095,2.0236
3.98345964e-07,3.832837,2.026363
3.99952198e-07,3.8585,2.0292
4.0157143700000004e-07,3.886462,2.035725
4.03203842e-07,3.9167,2.0416
4.0484957200000006e-07,3.949481,2.043313
4.06508791e-07,3.9839,2.042
4.08181667e-07,4.018913,2.037406
4.09868368e-07,4.0552,2.0302
4.1156906700000003e-07,4.094306,2.021431
4.13283938e-07,4.1326,2.0097
4.15013159e-07,4.165425,1.993594
4.16756912e-07,4.1974,1.9742
4.1851538000000004e-07,4.233619,1.951638
4.2028875000000003e-07,4.268,1.9274
4.22077213e-07,4.294682,1.902919
4.2388096200000006e-07,4.3181,1.8785
4.25700193e-07,4.341394,1.854962
4.27535108e-07,4.3626,1.8322
4.2938590900000004e-07,4.3789,1.810206
4.3125280400000006e-07,4.396,1.7895
4.3313600500000004e-07,4.420769,1.771325
4.3503572400000006e-07,4.4469,1.7535
4.3695218100000003e-07,4.468806,1.733675
4.3888559700000005e-07,4.4912,1.7136
4.4083620000000005e-07,4.516888,1.695313
4.42804219e-07,4.546,1.6756
4.4478988800000007e-07,4.57965,1.652256
4.4679344600000005e-07,4.6177,1.6243
4.48815136e-07,4.664163,1.589831
4.50855205e-07,4.7077,1.5494
4.52913904e-07,4.734768,1.503181
4.5499149100000004e-07,4.756,1.4504
4.5708822600000005e-07,4.780056,1.388169
4.592043750000001e-07,4.7993,1.323
4.6134020900000004e-07,4.807931,1.261637
4.6349600500000005e-07,4.8091,1.2005
4.65672042e-07,4.804268,1.136112
4.67868609e-07,4.7927,1.0749
4.700859950000001e-07,4.772356,1.02395
4.7232450000000005e-07,4.7486,0.9778
4.74584426e-07,4.726812,0.932944
4.76866082e-07,4.7049,0.8906
4.79169783e-07,4.68325,0.850482
4.8149585e-07,4.6598,0.8136
4.838446100000001e-07,4.630731,0.781506
4.86216397e-07,4.6017,0.7523
4.88611552e-07,4.578669,0.724306
4.910304210000001e-07,4.5569,0.6984
4.93473358e-07,4.532819,0.675138
4.95940725e-07,4.5089,0.6538
4.9843289e-07,4.486719,0.634256
5.00950227e-07,4.4654,0.6153
5.034931220000001e-07,4.444663,0.594863
5.06061964e-07,4.4243,0.5754
5.08657154e-07,4.403875,0.559269
5.11279098e-07,4.3838,0.5447
5.13928213e-07,4.364425,0.530587
5.16604922e-07,4.3455,0.5173
5.1930966e-07,4.326675,0.504969
5.22042869e-07,4.3086,0.4932
5.24805e-07,4.292337,0.481531
5.27596516e-07,4.2763,0.4703
5.30417888e-07,4.258756,0.459763
5.33269597e-07,4.2412,0.4497
5.361521350000001e-07,4.224781,0.439869
5.390660060000001e-07,4.2088,0.4306
5.42011721e-07,4.192725,0.422362
5.449898080000001e-07,4.1772,0.4145
5.48000801e-07,4.162868,0.406244
5.5104525e-07,4.1492,0.3984
5.54123715e-07,4.135938,0.391925
5.5723677e-07,4.1229,0.3856
5.603850000000001e-07,4.109669,0.378138
5.63569006e-07,4.0967,0.3707
5.667894e-07,4.084563,0.364269
5.700468110000001e-07,4.0725,0.3581
5.73341879e-07,4.059612,0.351606
5.76675262e-07,4.0469,0.3453
5.80047632e-07,4.0352,0.339544
5.834596770000001e-07,4.0241,0.3342
5.86912101e-07,4.013644,0.32935
5.904056250000001e-07,4.0033,0.3247
5.93940988e-07,3.992207,0.319919
5.975189460000001e-07,3.9814,0.3152
6.01140273e-07,3.972,0.310581
6.04805762e-07,3.9629,0.3062
6.08516227e-07,3.953137,0.302313
6.122725e-07,3.9434,0.2986
6.160754350000001e-07,3.934088,0.294856
6.19925906e-07,3.9251,0.291
6.23824812e-07,3.916506,0.2867
6.2777307e-07,3.9082,0.2825
6.31771624e-07,3.900181,0.279081
6.358214430000001e-07,3.8922,0.2757
6.39923516e-07,3.883825,0.2716
6.44078864e-07,3.8756,0.2675
6.482885300000001e-07,3.868006,0.263894
6.52553586e-07,3.8608,0.2607
6.56875133e-07,3.853975,0.258106
6.612543e-07,3.8473,0.2558
6.65692249e-07,3.840494,0.253788
6.70190169e-07,3.8337,0.2513
6.74749286e-07,3.826962,0.246925
6.793708560000001e-07,3.8203,0.2426
6.84056173e-07,3.813781,0.240338
6.888065630000001e-07,3.8073,0.2385
6.936233920000001e-07,3.800562,0.235894
6.98508064e-07,3.7942,0.2332
7.034620220000001e-07,3.789075,0.230781
7.084867500000001e-07,3.7842,0.2284
7.135837770000001e-07,3.778669,0.225894
7.18754674e-07,3.7731,0.2234
7.240010590000001e-07,3.767744,0.221331
7.293245960000001e-07,3.7628,0.2187
7.34727e-07,3.759032,0.213938
7.402100380000001e-07,3.755,0.2092
7.457755270000001e-07,3.748937,0.206625
7.51425341e-07,3.7426,0.2047
7.571614120000001e-07,3.737331,0.202563
7.629857310000001e-07,3.7326,0.2004
7.689003490000001e-07,3.728231,0.197975
7.74907383e-07,3.7245,0.1957
7.81009016e-07,3.721869,0.194244
7.872075000000001e-07,3.7196,0.1926
7.935051600000001e-07,3.7171,0.189869
7.999043950000001e-07,3.7144,0.1864
8.06407683e-07,3.711381,0.182063
8.13017582e-07,3.7079,0.1774
8.19736736e-07,3.703819,0.172788
8.26567875e-07,3.699,0.1686

File: solcore/future/material_data/sopra_nk/SF11.csv
wavelength[m],n,k
2.1014437500000002e-07,3.21752615,0.0
2.13767554e-07,3.08620188,0.0
2.1751786200000003e-07,2.96460485,0.0
2.21402109e-07,2.85233989,0.0
2.25427602e-07,2.74899781,0.0
2.2960218800000001e-07,2.65415564,0.0
2.33934304e-07,2.56737754,0.0
2.38433041e-07,2.48821651,0.0
2.4310819900000004e-07,2.41621674,0.0
2.47970363e-07,2.35091667,0.0
2.53030982e-07,2.29185258,0.0
2.58302461e-07,2.23856256,0.0
2.63798258e-07,2.19059065,0.0
2.6953300300000005e-07,2.14749099,0.0
2.75522625e-07,2.10883175,0.0
2.81784503e-07,2.07419868,0.0
2.88337631e-07,2.04319816,0.0
2.9520281300000004e-07,2.0154596,0.0
3.02402881e-07,1.99063732,0.0
3.09962953e-07,1.96841161,0.0
3.1791072100000004e-07,1.94848931,0.0
3.26276793e-07,1.93060372,0.0
3.35095085e-07,1.91451415,0.0
3.4440328100000003e-07,1.90000493,0.0
3.5424337500000004e-07,1.88688419,0.0
3.6466229800000006e-07,1.87498242,0.0
3.75712671e-07,1.86415076,0.0
3.87453692e-07,1.85425935,0.0
3.99952198e-07,1.84519554,0.0
4.13283938e-07,1.83686212,0.0
4.27535108e-07,1.82917562,0.0
4.42804219e-07,1.82206472,0.0
4.592043750000001e-07,1.81546863,0.0
4.76866082e-07,1.80933569,0.0
4.95940725e-07,1.80362204,0.0
5.16604922e-07,1.79829038,0.0
5.390660060000001e-07,1.79330884,0.0
5.63569006e-07,1.78865001,0.0
5.904056250000001e-07,1.78428995,0.0
6.19925906e-07,1.78020742,0.0
6.52553586e-07,1.776383,0.0
6.888065630000001e-07,1.77279839,0.0
7.293245960000001e-07,1.76943558,0.0
7.74907383e-07,1.76627599,0.0
8.26567875e-07,1.76329946,0.0
8.85608438e-07,1.76048283,0.0
9.53732164e-07,1.75779801,0.0
1.03320984e-06,1.75520898,0.0
1.12713801e-06,1.75266686,0.0
1.2398518099999999e-06,1.75010156,0.0

File: solcore/future/material_data/sopra_nk/SI100_2.csv
wavelength[m],n,k
2.3000000000000002e-07,1.52474,3.623835
2.32e-07,1.643554,3.495514
2.34e-07,1.69363,3.436738
2.3600000000000002e-07,1.700266,3.425202
2.3800000000000001e-07,1.689546,3.438651
2.4000000000000003e-07,1.682086,3.451755
2.42e-07,1.679156,3.460002
2.44e-07,1.683106,3.510112
2.46e-07,1.68258,3.563507
2.48e-07,1.684318,3.620427
2.5000000000000004e-07,1.694919,3.680298
2.5200000000000003e-07,1.711586,3.746092
2.54e-07,1.735745,3.822044
2.56e-07,1.747415,3.907512
2.58e-07,1.778247,3.996065
2.6e-07,1.805762,4.095017
2.62e-07,1.847403,4.20295
2.6400000000000003e-07,1.90089,4.314125
2.66e-07,1.966788,4.443078
2.68e-07,2.043711,4.581435
2.7e-07,2.154056,4.724329
2.72e-07,2.296793,4.868192
2.74e-07,2.466137,4.997114
2.7600000000000004e-07,2.651593,5.112203
2.7800000000000003e-07,2.871046,5.206655
2.8e-07,3.099788,5.274563
2.82e-07,3.330338,5.320352
2.84e-07,3.60146,5.353638
2.86e-07,3.895566,5.351128
2.8800000000000004e-07,4.203012,5.281437
2.9000000000000003e-07,4.490594,5.127031
2.92e-07,4.729249,4.913552
2.94e-07,4.887653,4.681839
2.96e-07,4.98159,4.464229
2.98e-07,5.033178,4.266419
3.0000000000000004e-07,5.06448,4.093587
3.0200000000000003e-07,5.078412,3.945227
3.04e-07,5.079936,3.821289
3.06e-07,5.077194,3.713977
3.08e-07,5.073672,3.621002
3.1e-07,5.076739,3.539562
3.1200000000000004e-07,5.074158,3.468227
3.1400000000000003e-07,5.080665,3.406529
3.16e-07,5.087031,3.351553
3.18e-07,5.091307,3.304618
3.2e-07,5.106307,3.257218
3.22e-07,5.112141,3.219397
3.2400000000000004e-07,5.123553,3.180842
3.2600000000000003e-07,5.14194,3.143407
3.28e-07,5.165942,3.109269
3.3e-07,5.183555,3.076779
3.32e-07,5.198738,3.046669
3.34e-07,5.225777,3.015945
3.3600000000000004e-07,5.250291,2.992126
3.3800000000000004e-07,5.274298,2.968669
3.4000000000000003e-07,5.301243,2.947376
3.42e-07,5.333894,2.931836
3.44e-07,5.365488,2.919171
3.46e-07,5.401497,2.910261
3.4800000000000005e-07,5.444793,2.904168
3.5000000000000004e-07,5.497814,2.904005
3.5200000000000003e-07,5.562315,2.908919
3.54e-07,5.644081,2.918769
3.56e-07,5.752216,2.924598
3.58e-07,5.885999,2.92787
3.6000000000000005e-07,6.054917,2.903086
3.6200000000000004e-07,6.253661,2.82993
3.6400000000000003e-07,6.462765,2.700959
3.66e-07,6.651894,2.511858
3.68e-07,6.797713,2.267351
3.7e-07,6.884267,1.991018
3.7200000000000005e-07,6.908372,1.701323
3.7400000000000004e-07,6.8659,1.431818
3.7600000000000003e-07,6.770719,1.191758
3.78e-07,6.651631,0.998273
3.8e-07,6.5202,0.845807
3.82e-07,6.379892,0.719429
3.8400000000000005e-07,6.259579,0.628192
3.8600000000000004e-07,6.151734,0.556487
3.8800000000000003e-07,6.049011,0.497803
3.9e-07,5.952566,0.447766
3.92e-07,5.864153,0.406872
3.94e-07,5.787899,0.372812
3.96e-07,5.710871,0.341727
3.9800000000000004e-07,5.637747,0.315263
4.0000000000000003e-07,5.572279,0.291767
4.02e-07,5.509209,0.271161
4.04e-07,5.449704,0.254336
4.06e-07,5.395342,0.239069
4.08e-07,5.341262,0.224358
4.1000000000000004e-07,5.29125,0.212016
4.1200000000000004e-07,5.244595,0.200154
4.1400000000000003e-07,5.201213,0.18973
4.16e-07,5.158926,0.180348
4.18e-07,5.117064,0.171274
4.2e-07,5.08015,0.163005
4.2200000000000005e-07,5.044519,0.156314
4.2400000000000004e-07,5.008751,0.149136
4.2600000000000003e-07,4.976461,0.143175
4.28e-07,4.944397,0.137113
4.3e-07,4.915719,0.131372
4.32e-07,4.887444,0.12617
4.3400000000000005e-07,4.860158,0.121579
4.3600000000000004e-07,4.83602,0.117086
4.3800000000000003e-07,4.810354,0.113655
4.4e-07,4.785422,0.108632
4.42e-07,4.761088,0.105652
4.44e-07,4.737557,0.10179
4.4600000000000005e-07,4.713535,0.09847
4.4800000000000004e-07,4.690823,0.095214
4.5000000000000003e-07,4.668692,0.091198
4.52e-07,4.64783,0.088559
4.54e-07,4.627556,0.085867
4.56e-07,4.607913,0.083377
4.5800000000000005e-07,4.588824,0.081056
4.6000000000000004e-07,4.57017,0.07889
4.6200000000000003e-07,4.551804,0.076875
4.64e-07,4.534009,0.074835
4.66e-07,4.517099,0.072424
4.68e-07,4.500906,0.06989
4.7000000000000005e-07,4.485168,0.067642
4.7200000000000004e-07,4.469703,0.066037
4.7400000000000004e-07,4.454513,0.064615
4.7600000000000003e-07,4.439414,0.06307
4.78e-07,4.424532,0.061459
4.800000000000001e-07,4.410096,0.05991
4.82e-07,4.396318,0.058495
4.84e-07,4.38282,0.057113
4.86e-07,4.369113,0.055676
4.88e-07,4.355542,0.054226
4.900000000000001e-07,4.342686,0.052836
4.92e-07,4.331053,0.051562
4.940000000000001e-07,4.319961,0.050352
4.96e-07,4.309062,0.049181
4.98e-07,4.298246,0.048057
5.000000000000001e-07,4.287354,0.047007
5.02e-07,4.276139,0.04606
5.040000000000001e-07,4.265127,0.0451
5.06e-07,4.254852,0.043947
5.08e-07,4.245113,0.042722
5.1e-07,4.235581,0.041623
5.12e-07,4.226032,0.040825
5.140000000000001e-07,4.216541,0.04011
5.16e-07,4.206972,0.039346
5.180000000000001e-07,4.197457,0.038545
5.2e-07,4.1882,0.037733
5.22e-07,4.179378,0.036909
5.24e-07,4.170822,0.036123
5.26e-07,4.162436,0.035451
5.280000000000001e-07,4.154256,0.034856
5.3e-07,4.146404,0.034291
5.32e-07,4.139019,0.033729
5.34e-07,4.131583,0.033106
5.36e-07,4.123291,0.032229
5.380000000000001e-07,4.114692,0.031271
5.4e-07,4.106707,0.030519
5.420000000000001e-07,4.100134,0.030235
5.44e-07,4.093941,0.030055
5.46e-07,4.087451,0.029734
5.48e-07,4.08076,0.029294
5.5e-07,4.074083,0.028796
5.520000000000001e-07,4.067522,0.028253
5.54e-07,4.060969,0.027677
5.560000000000001e-07,4.054329,0.027086
5.58e-07,4.047673,0.026485
5.6e-07,4.041083,0.025857
5.620000000000001e-07,4.034606,0.025175
5.64e-07,4.028394,0.024624
5.660000000000001e-07,4.022831,0.024527
5.68e-07,4.017609,0.024652
5.7e-07,4.012235,0.024615
5.72e-07,4.006277,0.02408
5.74e-07,4.000216,0.023473
5.760000000000001e-07,3.99426,0.023103
5.78e-07,3.988476,0.022878
5.800000000000001e-07,3.982928,0.022614
5.82e-07,3.977722,0.022171
5.84e-07,3.972751,0.021788
5.860000000000001e-07,3.96801,0.021751
5.88e-07,3.963423,0.02187
5.900000000000001e-07,3.95888,0.021831
5.92e-07,3.95428,0.021371
5.94e-07,3.94968,0.020786
5.96e-07,3.945071,0.020189
5.98e-07,3.940468,0.019649
6.000000000000001e-07,3.935887,0.019257
6.02e-07,3.931345,0.019128
6.040000000000001e-07,3.926842,0.019099
6.06e-07,3.922394,0.019109
6.08e-07,3.917994,0.019088
6.100000000000001e-07,3.913623,0.01893
6.12e-07,3.909267,0.018511
6.140000000000001e-07,3.904972,0.018038
6.16e-07,3.900745,0.017681
6.180000000000001e-07,3.896644,0.017405
6.2e-07,3.892764,0.017145
6.22e-07,3.889205,0.01687
6.240000000000001e-07,3.885801,0.016587
6.26e-07,3.882427,0.016243
6.280000000000001e-07,3.8791,0.015906
6.3e-07,3.875904,0.015697
6.32e-07,3.872926,0.01574
6.340000000000001e-07,3.869798,0.015797
6.36e-07,3.866002,0.015629
6.380000000000001e-07,3.861829,0.015332
6.4e-07,3.85774,0.015079
6.420000000000001e-07,3.854083,0.015003
6.44e-07,3.850673,0.014931
6.46e-07,3.847639,0.014716
6.480000000000001e-07,3.844795,0.014424
6.5e-07,3.841835,0.014167
6.520000000000001e-07,3.838462,0.014031
6.54e-07,3.835151,0.013928
6.56e-07,3.832441,0.013838
6.58e-07,3.829991,0.013726
6.6e-07,3.827192,0.013536
6.620000000000001e-07,3.823494,0.013192
6.64e-07,3.819831,0.012876
6.660000000000001e-07,3.817198,0.012823
6.68e-07,3.815062,0.012892
6.7e-07,3.812486,0.012822
6.720000000000001e-07,3.808671,0.012379
6.74e-07,3.804801,0.011982
6.760000000000001e-07,3.801831,0.012102
6.78e-07,3.799471,0.012474
6.800000000000001e-07,3.797202,0.012642
6.82e-07,3.794689,0.012224
6.84e-07,3.792159,0.011733
6.860000000000001e-07,3.789671,0.011601
6.88e-07,3.787198,0.011639
6.900000000000001e-07,3.784695,0.011485
6.92e-07,3.782136,0.010833
6.94e-07,3.779506,0.010233
6.960000000000001e-07,3.776661,0.010221
6.98e-07,3.773779,0.010577
7.000000000000001e-07,3.771168,0.010936
7.02e-07,3.76913,0.011048
7.040000000000001e-07,3.767129,0.011032
7.06e-07,3.764552,0.010828
7.08e-07,3.761756,0.010499
7.100000000000001e-07,3.759381,0.010121
7.12e-07,3.75799,0.009748
7.140000000000001e-07,3.756651,0.00946
7.16e-07,3.754559,0.009433
7.18e-07,3.751962,0.00957
7.200000000000001e-07,3.749305,0.00969
7.22e-07,3.74687,0.009639
7.240000000000001e-07,3.744499,0.009663
7.26e-07,3.74205,0.010165
7.280000000000001e-07,3.739747,0.010772
7.3e-07,3.73801,0.010828
7.32e-07,3.737282,0.009706
7.340000000000001e-07,3.736578,0.008504
7.36e-07,3.734933,0.008223
7.380000000000001e-07,3.732651,0.008518
7.4e-07,3.730274,0.00879
7.420000000000001e-07,3.728162,0.008631
7.440000000000001e-07,3.726043,0.008319
7.46e-07,3.723621,0.007773
7.480000000000001e-07,3.721251,0.007203
7.5e-07,3.719589,0.006945
7.520000000000001e-07,3.71931,0.007338
7.54e-07,3.718999,0.007854
7.56e-07,3.717312,0.008137
7.580000000000001e-07,3.71466,0.008189
7.6e-07,3.711678,0.008044
7.620000000000001e-07,3.708672,0.007666
7.64e-07,3.70618,0.007166
7.660000000000001e-07,3.705558,0.006501
7.680000000000001e-07,3.705832,0.005886
7.7e-07,3.705388,0.005681
7.720000000000001e-07,3.702825,0.006272
7.74e-07,3.699871,0.006936
7.760000000000001e-07,3.69763,0.007044
7.78e-07,3.695926,0.006748
7.8e-07,3.694398,0.006295
7.820000000000001e-07,3.692906,0.005791
7.84e-07,3.691379,0.005447
7.860000000000001e-07,3.689545,0.005619
7.88e-07,3.687587,0.006188
7.900000000000001e-07,3.685773,0.00703
7.92e-07,3.684309,0.008144
7.94e-07,3.68317,0.008902
7.960000000000001e-07,3.682779,0.008316
7.98e-07,3.682615,0.00691
8.000000000000001e-07,3.681818,0.005483
8.02e-07,3.67956,0.004614
8.04e-07,3.677101,0.004209
8.060000000000001e-07,3.675498,0.004807
8.08e-07,3.674399,0.005936
8.100000000000001e-07,3.67314,0.006881
8.12e-07,3.671235,0.00704
8.140000000000001e-07,3.669333,0.006828
8.16e-07,3.667993,0.006147
8.18e-07,3.66696,0.005285
8.200000000000001e-07,3.665732,0.004675
8.22e-07,3.663865,0.00474
8.240000000000001e-07,3.662265,0.005005
8.26e-07,3.662201,0.005255
8.280000000000001e-07,3.662755,0.005433
8.300000000000001e-07,3.662286,0.005481
8.32e-07,3.65927,0.0053
8.340000000000001e-07,3.656372,0.005005
8.36e-07,3.654757,0.004635
8.380000000000001e-07,3.655589,0.004227
8.4e-07,3.660034,0.003821

File: solcore/future/material_data/sopra_nk/SI110.csv
wavelength[m],n,k
2.3000000000000002e-07,1.265381,3.501322
2.32e-07,1.594793,3.455894
2.34e-07,1.70447,3.42593
2.3600000000000002e-07,1.694706,3.413226
2.3800000000000001e-07,1.672151,3.420043
2.4000000000000003e-07,1.69562,3.445006
2.42e-07,1.688875,3.477798
2.44e-07,1.70009,3.524017
2.46e-07,1.701505,3.583802
2.48e-07,1.698405,3.644785
2.5000000000000004e-07,1.713356,3.689775
2.5200000000000003e-07,1.750639,3.705398
2.54e-07,1.75516,3.842121
2.56e-07,1.770098,3.936614
2.58e-07,1.800296,4.025908
2.6e-07,1.83451,4.118018
2.62e-07,1.880101,4.228687
2.6400000000000003e-07,1.933754,4.349102
2.66e-07,2.00168,4.482396
2.68e-07,2.088116,4.61521
2.7e-07,2.200999,4.755771
2.72e-07,2.349337,4.895677
2.74e-07,2.521078,5.023463
2.7600000000000004e-07,2.710952,5.12794
2.7800000000000003e-07,2.93401,5.21548
2.8e-07,3.158581,5.281462
2.82e-07,3.397136,5.319522
2.84e-07,3.66572,5.349414
2.86e-07,3.957475,5.338569
2.8800000000000004e-07,4.266907,5.259318
2.9000000000000003e-07,4.547875,5.103981
2.92e-07,4.778088,4.892679
2.94e-07,4.936369,4.659598
2.96e-07,5.025358,4.438009
2.98e-07,5.078607,4.238882
3.0000000000000004e-07,5.100845,4.071019
3.0200000000000003e-07,5.117023,3.923983
3.04e-07,5.119356,3.793688
3.06e-07,5.113163,3.68779
3.08e-07,5.110436,3.593673
3.1e-07,5.108898,3.511633
3.1200000000000004e-07,5.104711,3.444561
3.1400000000000003e-07,5.109791,3.38216
3.16e-07,5.114929,3.324409
3.18e-07,5.119865,3.276941
3.2e-07,5.130976,3.231839
3.22e-07,5.13632,3.192885
3.2400000000000004e-07,5.152356,3.149912
3.2600000000000003e-07,5.168497,3.117037
3.28e-07,5.188717,3.08099
3.3e-07,5.210861,3.044999
3.32e-07,5.22432,3.013496
3.34e-07,5.246631,2.986599
3.3600000000000004e-07,5.266722,2.964655
3.3800000000000004e-07,5.290899,2.944502
3.4000000000000003e-07,5.315456,2.925543
3.42e-07,5.348661,2.904434
3.44e-07,5.381575,2.892289
3.46e-07,5.420365,2.884144
3.4800000000000005e-07,5.464093,2.878054
3.5000000000000004e-07,5.517918,2.876323
3.5200000000000003e-07,5.584792,2.881643
3.54e-07,5.668272,2.892956
3.56e-07,5.783062,2.900105
3.58e-07,5.924934,2.897474
3.6000000000000005e-07,6.103157,2.860808
3.6200000000000004e-07,6.300804,2.776184
3.6400000000000003e-07,6.50269,2.631619
3.66e-07,6.675273,2.423737
3.68e-07,6.796278,2.173508
3.7e-07,6.855747,1.904345
3.7200000000000005e-07,6.856317,1.6323
3.7400000000000004e-07,6.806209,1.382284
3.7600000000000003e-07,6.717516,1.163712
3.78e-07,6.602773,0.982391
3.8e-07,6.478052,0.834544
3.82e-07,6.3467,0.712892
3.8400000000000005e-07,6.229778,0.624193
3.8600000000000004e-07,6.124131,0.555269
3.8800000000000003e-07,6.023129,0.495823
3.9e-07,5.930187,0.446432
3.92e-07,5.844566,0.404928
3.94e-07,5.767003,0.370426
3.96e-07,5.691996,0.339642
3.9800000000000004e-07,5.621551,0.313999
4.0000000000000003e-07,5.558685,0.29255
4.02e-07,5.491958,0.271784
4.04e-07,5.433012,0.253875
4.06e-07,5.37861,0.238343
4.08e-07,5.327485,0.224067
4.1000000000000004e-07,5.278825,0.211365
4.1200000000000004e-07,5.232571,0.198994
4.1400000000000003e-07,5.188302,0.18891
4.16e-07,5.144191,0.179766
4.18e-07,5.104696,0.171766
4.2e-07,5.068051,0.163402
4.2200000000000005e-07,5.034971,0.156417
4.2400000000000004e-07,5.000371,0.149448
4.2600000000000003e-07,4.967833,0.142571
4.28e-07,4.937166,0.136861
4.3e-07,4.90805,0.131306
4.32e-07,4.879095,0.126128
4.3400000000000005e-07,4.85058,0.121463
4.3600000000000004e-07,4.824311,0.116966
4.3800000000000003e-07,4.804978,0.112578
4.4e-07,4.780645,0.107918
4.42e-07,4.75488,0.104718
4.44e-07,4.731524,0.100831
4.4600000000000005e-07,4.709342,0.097579
4.4800000000000004e-07,4.686438,0.094187
4.5000000000000003e-07,4.664295,0.092175
4.52e-07,4.644697,0.088493
4.54e-07,4.624613,0.085682
4.56e-07,4.604647,0.08316
4.5800000000000005e-07,4.585048,0.080818
4.6000000000000004e-07,4.566155,0.078509
4.6200000000000003e-07,4.548366,0.076065
4.64e-07,4.531171,0.073689
4.66e-07,4.51419,0.071504
4.68e-07,4.497543,0.069497
4.7000000000000005e-07,4.481483,0.067653
4.7200000000000004e-07,4.466208,0.065987
4.7400000000000004e-07,4.451319,0.064381
4.7600000000000003e-07,4.436428,0.06269
4.78e-07,4.421669,0.060961
4.800000000000001e-07,4.407305,0.059267
4.82e-07,4.393543,0.057647
4.84e-07,4.380029,0.05613
4.86e-07,4.366269,0.054821
4.88e-07,4.352648,0.053635
4.900000000000001e-07,4.339802,0.052438
4.92e-07,4.328294,0.05111
4.940000000000001e-07,4.317393,0.049789
4.96e-07,4.306788,0.048535
4.98e-07,4.296275,0.047366
5.000000000000001e-07,4.285552,0.046315
5.02e-07,4.274235,0.045437
5.040000000000001e-07,4.263006,0.04457
5.06e-07,4.252447,0.043525
5.08e-07,4.242415,0.042388
5.1e-07,4.232628,0.041306
5.12e-07,4.222904,0.040388
5.140000000000001e-07,4.213465,0.039542
5.16e-07,4.204567,0.038759
5.180000000000001e-07,4.196002,0.038006
5.2e-07,4.187396,0.037231
5.22e-07,4.178396,0.03638
5.24e-07,4.169638,0.035543
5.26e-07,4.161838,0.034805
5.280000000000001e-07,4.15459,0.034131
5.3e-07,4.147209,0.03345
5.32e-07,4.139132,0.032705
5.34e-07,4.131012,0.031998
5.36e-07,4.123247,0.031408
5.380000000000001e-07,4.11577,0.030925
5.4e-07,4.108432,0.030547
5.420000000000001e-07,4.101161,0.0303
5.44e-07,4.094016,0.030011
5.46e-07,4.087017,0.029429
5.48e-07,4.080168,0.028686
5.5e-07,4.073502,0.028002
5.520000000000001e-07,4.06707,0.027559
5.54e-07,4.060646,0.027135
5.560000000000001e-07,4.05388,0.026529
5.58e-07,4.046992,0.025863
5.6e-07,4.040331,0.025345
5.620000000000001e-07,4.034175,0.025157
5.64e-07,4.028309,0.025038
5.660000000000001e-07,4.022802,0.024812
5.68e-07,4.017446,0.024493
5.7e-07,4.011914,0.024127
5.72e-07,4.005879,0.023728
5.74e-07,3.999804,0.023258
5.760000000000001e-07,3.994021,0.022598
5.78e-07,3.988466,0.021887
5.800000000000001e-07,3.982999,0.021344
5.82e-07,3.977539,0.021174
5.84e-07,3.972182,0.021112
5.860000000000001e-07,3.966985,0.021024
5.88e-07,3.96194,0.020875
5.900000000000001e-07,3.957025,0.020631
5.92e-07,3.95223,0.020229
5.94e-07,3.947571,0.019752
5.96e-07,3.943105,0.019192
5.98e-07,3.938757,0.018646
6.000000000000001e-07,3.934402,0.018267
6.02e-07,3.929917,0.018205
6.040000000000001e-07,3.9255,0.018268
6.06e-07,3.921362,0.018409
6.08e-07,3.917384,0.018518
6.100000000000001e-07,3.913357,0.018414
6.12e-07,3.909107,0.017891
6.140000000000001e-07,3.904861,0.017343
6.16e-07,3.900753,0.017176
6.180000000000001e-07,3.896786,0.017211
6.2e-07,3.892939,0.017116
6.22e-07,3.889214,0.016626
6.240000000000001e-07,3.88564,0.016128
6.26e-07,3.8824,0.015961
6.280000000000001e-07,3.879254,0.015985
6.3e-07,3.875787,0.015964
6.32e-07,3.871587,0.015727
6.340000000000001e-07,3.867403,0.015408
6.36e-07,3.863936,0.014969
6.380000000000001e-07,3.860934,0.014537
6.4e-07,3.857963,0.014341
6.420000000000001e-07,3.854726,0.014628
6.44e-07,3.851409,0.014873
6.46e-07,3.847959,0.014454
6.480000000000001e-07,3.844492,0.013708
6.5e-07,3.8412,0.013218
6.520000000000001e-07,3.838281,0.01347
6.54e-07,3.835387,0.013815
6.56e-07,3.832151,0.013755
6.58e-07,3.828756,0.013448
6.6e-07,3.825507,0.013199
6.620000000000001e-07,3.822652,0.01323
6.64e-07,3.819912,0.013226
6.660000000000001e-07,3.817123,0.01292
6.68e-07,3.814316,0.012423
6.7e-07,3.811573,0.011905
6.720000000000001e-07,3.808956,0.011475
6.74e-07,3.806311,0.011162
6.760000000000001e-07,3.803461,0.011162
6.78e-07,3.800488,0.011314
6.800000000000001e-07,3.797501,0.011358
6.82e-07,3.794562,0.011067
6.84e-07,3.791786,0.010708
6.860000000000001e-07,3.789468,0.010421
6.88e-07,3.787389,0.010215
6.900000000000001e-07,3.785174,0.010079
6.92e-07,3.782479,0.010025
6.94e-07,3.779845,0.010067
6.960000000000001e-07,3.777762,0.010316
6.98e-07,3.776033,0.010628
7.000000000000001e-07,3.774362,0.010786
7.02e-07,3.772576,0.010596
7.040000000000001e-07,3.770504,0.010235
7.06e-07,3.767601,0.009662
7.08e-07,3.76428,0.00906
7.100000000000001e-07,3.761196,0.008692
7.12e-07,3.7589,0.008818
7.140000000000001e-07,3.756875,0.009165
7.16e-07,3.754982,0.009783
7.18e-07,3.753093,0.010376
7.200000000000001e-07,3.751016,0.010451
7.22e-07,3.748514,0.009479
7.240000000000001e-07,3.746019,0.008452
7.26e-07,3.743851,0.008313
7.280000000000001e-07,3.741998,0.008727
7.3e-07,3.740471,0.009115
7.32e-07,3.739387,0.009081
7.340000000000001e-07,3.738151,0.008886
7.36e-07,3.735943,0.008401
7.380000000000001e-07,3.733187,0.007895
7.4e-07,3.730579,0.007868
7.420000000000001e-07,3.728658,0.008857
7.440000000000001e-07,3.726974,0.009674
7.46e-07,3.725447,0.008881
7.480000000000001e-07,3.723956,0.007284
7.5e-07,3.722321,0.006278
7.520000000000001e-07,3.720339,0.00704
7.54e-07,3.718304,0.007975
7.56e-07,3.716485,0.007821
7.580000000000001e-07,3.714752,0.007024
7.6e-07,3.712819,0.00638
7.620000000000001e-07,3.710404,0.006453
7.64e-07,3.708244,0.006709
7.660000000000001e-07,3.707404,0.006964
7.680000000000001e-07,3.707153,0.007145
7.7e-07,3.706238,0.007151
7.720000000000001e-07,3.70355,0.00683
7.74e-07,3.700695,0.006487
7.760000000000001e-07,3.699225,0.006411
7.78e-07,3.698319,0.006506
7.8e-07,3.696437,0.006604
7.820000000000001e-07,3.692217,0.006596
7.84e-07,3.688134,0.006531
7.860000000000001e-07,3.686579,0.006362
7.88e-07,3.68661,0.006149
7.900000000000001e-07,3.686623,0.005996
7.92e-07,3.68548,0.006005
7.94e-07,3.683995,0.00601
7.960000000000001e-07,3.681987,0.005832
7.98e-07,3.68004,0.005572
8.000000000000001e-07,3.679196,0.005389
8.02e-07,3.680582,0.005408
8.04e-07,3.681823,0.00554
8.060000000000001e-07,3.680536,0.005824
8.08e-07,3.677603,0.006164
8.100000000000001e-07,3.674517,0.006435
8.12e-07,3.67229,0.006524
8.140000000000001e-07,3.670398,0.006455
8.16e-07,3.668966,0.00606
8.18e-07,3.667861,0.005538
8.200000000000001e-07,3.666953,0.005233
8.22e-07,3.666175,0.005486
8.240000000000001e-07,3.665116,0.005689
8.26e-07,3.662902,0.005155
8.280000000000001e-07,3.660172,0.004277
8.300000000000001e-07,3.657872,0.003723
8.32e-07,3.656745,0.004052
8.340000000000001e-07,3.656556,0.004554
8.36e-07,3.657421,0.004973
8.380000000000001e-07,3.659455,0.005053
8.4e-07,3.662772,0.004537

File: solcore/future/material_data/sopra_nk/SI111.csv
wavelength[m],n,k
2.3000000000000002e-07,1.43039,3.522574
2.32e-07,1.600472,3.446624
2.34e-07,1.681097,3.414697
2.3600000000000002e-07,1.699962,3.411389
2.3800000000000001e-07,1.684644,3.420293
2.4000000000000003e-07,1.66492,3.432326
2.42e-07,1.664778,3.462483
2.44e-07,1.668323,3.507006
2.46e-07,1.663368,3.557147
2.48e-07,1.666429,3.615909
2.5000000000000004e-07,1.678898,3.677199
2.5200000000000003e-07,1.68961,3.752936
2.54e-07,1.711883,3.829463
2.56e-07,1.727596,3.907681
2.58e-07,1.755684,4.000924
2.6e-07,1.785969,4.094213
2.62e-07,1.826784,4.204822
2.6400000000000003e-07,1.880218,4.317354
2.66e-07,1.94539,4.452492
2.68e-07,2.021106,4.590152
2.7e-07,2.129177,4.725997
2.72e-07,2.267558,4.873557
2.74e-07,2.437221,5.004159
2.7600000000000004e-07,2.625684,5.115208
2.7800000000000003e-07,2.835577,5.213988
2.8e-07,3.054214,5.286092
2.82e-07,3.281235,5.342772
2.84e-07,3.540887,5.392238
2.86e-07,3.838134,5.405491
2.8800000000000004e-07,4.162665,5.359183
2.9000000000000003e-07,4.472842,5.222939
2.92e-07,4.743055,5.007457
2.94e-07,4.922628,4.760268
2.96e-07,5.023392,4.526331
2.98e-07,5.08754,4.313845
3.0000000000000004e-07,5.117203,4.128103
3.0200000000000003e-07,5.128111,3.972224
3.04e-07,5.127887,3.836359
3.06e-07,5.121679,3.72403
3.08e-07,5.115496,3.626138
3.1e-07,5.11483,3.539095
3.1200000000000004e-07,5.107942,3.46822
3.1400000000000003e-07,5.108737,3.405241
3.16e-07,5.111622,3.346609
3.18e-07,5.113332,3.297913
3.2e-07,5.122327,3.251807
3.22e-07,5.130066,3.211259
3.2400000000000004e-07,5.141722,3.171805
3.2600000000000003e-07,5.158565,3.137231
3.28e-07,5.181591,3.10338
3.3e-07,5.200143,3.068072
3.32e-07,5.210651,3.040965
3.34e-07,5.235778,3.011992
3.3600000000000004e-07,5.258598,2.987198
3.3800000000000004e-07,5.280167,2.968389
3.4000000000000003e-07,5.304861,2.950468
3.42e-07,5.333962,2.9355
3.44e-07,5.365853,2.92373
3.46e-07,5.405377,2.916109
3.4800000000000005e-07,5.450543,2.913484
3.5000000000000004e-07,5.505639,2.919673
3.5200000000000003e-07,5.57313,2.929622
3.54e-07,5.659607,2.943933
3.56e-07,5.778295,2.955258
3.58e-07,5.926752,2.957443
3.6000000000000005e-07,6.11459,2.923677
3.6200000000000004e-07,6.330264,2.839321
3.6400000000000003e-07,6.545706,2.684896
3.66e-07,6.728191,2.465397
3.68e-07,6.855192,2.197885
3.7e-07,6.915324,1.91195
3.7200000000000005e-07,6.910819,1.626658
3.7400000000000004e-07,6.851506,1.368429
3.7600000000000003e-07,6.75105,1.147292
3.78e-07,6.629322,0.964795
3.8e-07,6.498991,0.81857
3.82e-07,6.361499,0.699564
3.8400000000000005e-07,6.245434,0.613961
3.8600000000000004e-07,6.137983,0.544
3.8800000000000003e-07,6.033606,0.485524
3.9e-07,5.939575,0.437199
3.92e-07,5.851779,0.395636
3.94e-07,5.77561,0.362582
3.96e-07,5.700899,0.332778
3.9800000000000004e-07,5.628742,0.307315
4.0000000000000003e-07,5.561471,0.285908
4.02e-07,5.500082,0.266468
4.04e-07,5.440256,0.248604
4.06e-07,5.384667,0.233323
4.08e-07,5.332227,0.219379
4.1000000000000004e-07,5.283514,0.20692
4.1200000000000004e-07,5.236704,0.195198
4.1400000000000003e-07,5.192735,0.18513
4.16e-07,5.149562,0.176174
4.18e-07,5.109837,0.167482
4.2e-07,5.073002,0.160195
4.2200000000000005e-07,5.037392,0.153434
4.2400000000000004e-07,5.002055,0.145531
4.2600000000000003e-07,4.969005,0.139086
4.28e-07,4.937775,0.133935
4.3e-07,4.908678,0.128692
4.32e-07,4.880329,0.123657
4.3400000000000005e-07,4.853351,0.11847
4.3600000000000004e-07,4.82984,0.114031
4.3800000000000003e-07,4.803464,0.110594
4.4e-07,4.778578,0.106039
4.42e-07,4.754372,0.102622
4.44e-07,4.729563,0.09917
4.4600000000000005e-07,4.706427,0.095668
4.4800000000000004e-07,4.683682,0.092728
4.5000000000000003e-07,4.663299,0.089788
4.52e-07,4.641747,0.086691
4.54e-07,4.621382,0.084037
4.56e-07,4.601657,0.081658
4.5800000000000005e-07,4.58252,0.079438
4.6000000000000004e-07,4.563903,0.077226
4.6200000000000003e-07,4.545726,0.074844
4.64e-07,4.528084,0.072491
4.66e-07,4.511042,0.070265
4.68e-07,4.494579,0.068176
4.7000000000000005e-07,4.478701,0.06622
4.7200000000000004e-07,4.463459,0.064411
4.7400000000000004e-07,4.448477,0.062762
4.7600000000000003e-07,4.433182,0.061396
4.78e-07,4.417902,0.060151
4.800000000000001e-07,4.403198,0.058752
4.82e-07,4.389544,0.056936
4.84e-07,4.376319,0.055119
4.86e-07,4.362976,0.05366
4.88e-07,4.349783,0.052437
4.900000000000001e-07,4.337232,0.051233
4.92e-07,4.325737,0.049892
4.940000000000001e-07,4.31461,0.04858
4.96e-07,4.303289,0.047366
4.98e-07,4.291901,0.046274
5.000000000000001e-07,4.280704,0.045348
5.02e-07,4.26985,0.044658
5.040000000000001e-07,4.259175,0.044004
5.06e-07,4.248542,0.043186
5.08e-07,4.238035,0.042259
5.1e-07,4.227773,0.041324
5.12e-07,4.217837,0.04045
5.140000000000001e-07,4.208283,0.039569
5.16e-07,4.199306,0.038597
5.180000000000001e-07,4.19076,0.037617
5.2e-07,4.182426,0.036762
5.22e-07,4.17413,0.036152
5.24e-07,4.16594,0.035642
5.26e-07,4.15786,0.035195
5.280000000000001e-07,4.149833,0.034735
5.3e-07,4.141729,0.034137
5.32e-07,4.133395,0.033258
5.34e-07,4.125266,0.032357
5.36e-07,4.1179,0.031649
5.380000000000001e-07,4.110993,0.031091
5.4e-07,4.104031,0.030609
5.420000000000001e-07,4.096605,0.030172
5.44e-07,4.089133,0.029736
5.46e-07,4.081779,0.029217
5.48e-07,4.074597,0.02865
5.5e-07,4.067659,0.028101
5.520000000000001e-07,4.061081,0.027618
5.54e-07,4.054628,0.027143
5.560000000000001e-07,4.048037,0.026642
5.58e-07,4.041443,0.026121
5.6e-07,4.035089,0.025583
5.620000000000001e-07,4.029172,0.025014
5.64e-07,4.023413,0.024523
5.660000000000001e-07,4.017617,0.024297
5.68e-07,4.011811,0.024203
5.7e-07,4.006054,0.024023
5.72e-07,4.00037,0.023569
5.74e-07,3.994764,0.023055
5.760000000000001e-07,3.989242,0.022574
5.78e-07,3.98383,0.022162
5.800000000000001e-07,3.978569,0.021874
5.82e-07,3.9735,0.021797
5.84e-07,3.96856,0.021731
5.860000000000001e-07,3.963759,0.021445
5.88e-07,3.959016,0.021061
5.900000000000001e-07,3.954198,0.020803
5.92e-07,3.949164,0.020871
5.94e-07,3.944172,0.020915
5.96e-07,3.93951,0.020561
5.98e-07,3.935019,0.020004
6.000000000000001e-07,3.930397,0.019577
6.02e-07,3.925362,0.019555
6.040000000000001e-07,3.92049,0.019594
6.06e-07,3.916427,0.019523
6.08e-07,3.912844,0.0193
6.100000000000001e-07,3.909178,0.018843
6.12e-07,3.904981,0.018004
6.140000000000001e-07,3.900751,0.017264
6.16e-07,3.89686,0.017267
6.180000000000001e-07,3.893135,0.017655
6.2e-07,3.889231,0.017816
6.22e-07,3.884843,0.017239
6.240000000000001e-07,3.8806,0.016579
6.26e-07,3.877219,0.016321
6.280000000000001e-07,3.874326,0.016308
6.3e-07,3.871294,0.016245
6.32e-07,3.867625,0.015923
6.340000000000001e-07,3.863837,0.01559
6.36e-07,3.860147,0.015414
6.380000000000001e-07,3.856607,0.015341
6.4e-07,3.853295,0.015274
6.420000000000001e-07,3.850352,0.015144
6.44e-07,3.84741,0.015028
6.46e-07,3.844138,0.015034
6.480000000000001e-07,3.840581,0.015059
6.5e-07,3.836761,0.014924
6.520000000000001e-07,3.832585,0.014463
6.54e-07,3.828732,0.013948
6.56e-07,3.826342,0.013572
6.58e-07,3.824653,0.013327
6.6e-07,3.822367,0.013182
6.620000000000001e-07,3.818347,0.013144
6.64e-07,3.814185,0.013178
6.660000000000001e-07,3.811049,0.013292
6.68e-07,3.808675,0.013426
6.7e-07,3.8066,0.013505
6.720000000000001e-07,3.804614,0.013462
6.74e-07,3.802494,0.013284
6.760000000000001e-07,3.799745,0.012794
6.78e-07,3.79659,0.012191
6.800000000000001e-07,3.793367,0.011812
6.82e-07,3.790292,0.011983
6.84e-07,3.787473,0.012173
6.860000000000001e-07,3.785407,0.011883
6.88e-07,3.783689,0.011324
6.900000000000001e-07,3.781621,0.010865
6.92e-07,3.778556,0.010782
6.94e-07,3.775533,0.010792
6.960000000000001e-07,3.773668,0.01072
6.98e-07,3.772319,0.010626
7.000000000000001e-07,3.770363,0.010653
7.02e-07,3.766835,0.010931
7.040000000000001e-07,3.763151,0.011099
7.06e-07,3.76046,0.010682
7.08e-07,3.758397,0.009952
7.100000000000001e-07,3.756302,0.009356
7.12e-07,3.753725,0.009257
7.140000000000001e-07,3.751087,0.009284
7.16e-07,3.748578,0.00919
7.18e-07,3.746178,0.009083
7.200000000000001e-07,3.74382,0.009191
7.22e-07,3.741465,0.009717
7.240000000000001e-07,3.739235,0.010198
7.26e-07,3.737173,0.010135
7.280000000000001e-07,3.735375,0.00974
7.3e-07,3.734056,0.009389
7.32e-07,3.733489,0.009375
7.340000000000001e-07,3.732862,0.009336
7.36e-07,3.731333,0.008962
7.380000000000001e-07,3.729146,0.008413
7.4e-07,3.726688,0.007937
7.420000000000001e-07,3.724143,0.007719
7.440000000000001e-07,3.721816,0.007677
7.46e-07,3.720379,0.008029
7.480000000000001e-07,3.719448,0.008462
7.5e-07,3.718403,0.008436
7.520000000000001e-07,3.716758,0.007412
7.54e-07,3.714892,0.006358
7.56e-07,3.71292,0.006163
7.580000000000001e-07,3.710845,0.006529
7.6e-07,3.7086,0.006935
7.620000000000001e-07,3.706103,0.007042
7.64e-07,3.703809,0.007028
7.660000000000001e-07,3.702334,0.006773
7.680000000000001e-07,3.70138,0.006453
7.7e-07,3.70049,0.00636
7.720000000000001e-07,3.699344,0.006782
7.74e-07,3.697971,0.007269
7.760000000000001e-07,3.695969,0.007507
7.78e-07,3.693726,0.007514
7.8e-07,3.691938,0.007338
7.820000000000001e-07,3.691288,0.006959
7.84e-07,3.690468,0.006526
7.860000000000001e-07,3.687928,0.006101
7.88e-07,3.684584,0.005821
7.900000000000001e-07,3.681994,0.005933
7.92e-07,3.681467,0.006739
7.94e-07,3.681346,0.007522
7.960000000000001e-07,3.680713,0.007561
7.98e-07,3.679484,0.00709
8.000000000000001e-07,3.677549,0.006496
8.02e-07,3.67456,0.006015
8.04e-07,3.671598,0.005665
8.060000000000001e-07,3.669646,0.005719
8.08e-07,3.66862,0.005992
8.100000000000001e-07,3.668442,0.006197
8.12e-07,3.66932,0.006096
8.140000000000001e-07,3.669902,0.005881
8.16e-07,3.66856,0.00556
8.18e-07,3.66582,0.00522
8.200000000000001e-07,3.662501,0.004996
8.22e-07,3.659023,0.005034
8.240000000000001e-07,3.655961,0.005093
8.26e-07,3.654557,0.004848
8.280000000000001e-07,3.65418,0.004549
8.300000000000001e-07,3.653684,0.004666
8.32e-07,3.652092,0.005655
8.340000000000001e-07,3.650955,0.006593
8.36e-07,3.650921,0.007051
8.380000000000001e-07,3.652635,0.006602
8.4e-07,3.656744,0.004815
