Repository: qpv-research-group/solcore5

<!-- ALL-CONTRIBUTORS-BADGE:START - Do not remove or modify this section -->
<!-- ALL-CONTRIBUTORS-BADGE:END -->

Solcore
=======

**Solcore** was born as a modular set of tools, written (almost) entirely in Python 3, to address some of the task we had to solve more. With time, however, it has evolved as a complete semiconductor solver able of modelling the optical and electrical properties of a wide range of solar cells, from quantum well devices to multi-junction solar cells.

File: solcore/future/material_data/sopra_nk/SI3N4.csv
wavelength[m],n,k
1.54981477e-07,2.651,0.962
1.55956203e-07,2.663912,0.944304
1.56943267e-07,2.676456,0.925872
1.57942906e-07,2.688544,0.906688
1.5895536100000002e-07,2.700088,0.886736
1.59980879e-07,2.711,0.866
1.61019716e-07,2.721192,0.844464
1.6207213200000003e-07,2.730576,0.822112
1.6313839600000002e-07,2.739064,0.798928
1.64218783e-07,2.746614,0.775047
1.65313575e-07,2.753,0.75
1.66423062e-07,2.757902,0.722998
1.67547542e-07,2.761568,0.695144
1.68687321e-07,2.764174,0.667108
1.6984271400000002e-07,2.765624,0.639392
1.71014043e-07,2.765846,0.612756
1.7220164100000002e-07,2.764944,0.587096
1.7340584800000002e-07,2.762934,0.56274
1.74627016e-07,2.760008,0.539152
1.7586550500000003e-07,2.756291,0.51595
1.7712168800000002e-07,2.752,0.493
1.78395944e-07,2.747475,0.469965
1.79688669e-07,2.74248,0.44708
1.8100026500000003e-07,2.736868,0.424484
1.8233114900000003e-07,2.73072,0.40212
1.8368175e-07,2.724084,0.379972
1.85052509e-07,2.716912,0.358056
1.8644388200000002e-07,2.709204,0.336372
1.87856335e-07,2.700864,0.314952
1.8929035300000003e-07,2.691839,0.293884
1.9074643300000002e-07,2.682,0.273
1.9222508700000001e-07,2.671135,0.252011
1.93726846e-07,2.659432,0.231376
1.95252254e-07,2.64704,0.211386
1.9680187500000001e-07,2.633856,0.192248
1.9837629000000002e-07,2.619776,0.174266
1.99976099e-07,2.604952,0.15744
2.01601921e-07,2.589408,0.141922
2.0325439600000004e-07,2.573424,0.12756
2.04934184e-07,2.557196,0.114205
2.06641969e-07,2.541,0.102
2.08378456e-07,2.525259,0.091125
2.1014437500000002e-07,2.509736,0.08132
2.1194048100000003e-07,2.494302,0.072406
2.13767554e-07,2.479048,0.06432
2.1562640200000003e-07,2.464014,0.056958
2.1751786200000003e-07,2.449224,0.050264
2.1944279900000003e-07,2.43471,0.044158
2.21402109e-07,2.420488,0.038608
2.2339672300000003e-07,2.406566,0.033607
2.25427602e-07,2.393,0.029
2.2749574500000002e-07,2.379869,0.024571
2.2960218800000001e-07,2.36712,0.020494
2.3174800200000003e-07,2.35472,0.016856
2.33934304e-07,2.34268,0.013709
2.3616225000000003e-07,2.331,0.01116
2.38433041e-07,2.31968,0.009132
2.40747925e-07,2.30872,0.007641
2.4310819900000004e-07,2.29812,0.00652
2.4551521000000003e-07,2.287877,0.005658
2.47970363e-07,2.278,0.0049
2.50475114e-07,2.268509,0.003992
2.53030982e-07,2.259376,0.003114
2.55639549e-07,2.250578,0.002366
2.58302461e-07,2.242128,0.001733
2.61021434e-07,2.234039,0.001242
2.63798258e-07,2.22628,0.000871
2.66634798e-07,2.218844,0.000623
2.6953300300000005e-07,2.21168,0.000454
2.7249490400000003e-07,2.20474,0.000325
2.75522625e-07,2.198,0.00022
2.78618385e-07,2.191395,9.5e-05
2.81784503e-07,2.185,0.0
2.8502340500000006e-07,2.178937,1.4e-05
2.88337631e-07,2.173,0.0
2.91729838e-07,2.166875,0.0
2.9520281300000004e-07,2.161,0.0
2.9875947300000006e-07,2.155875,0.0
3.02402881e-07,2.151,0.0
3.0613625e-07,2.145938,0.0
3.09962953e-07,2.141,0.0
3.13886535e-07,2.136438,0.0
3.1791072100000004e-07,2.132,0.0
3.22039432e-07,2.1275,0.0
3.26276793e-07,2.123,0.0
3.3062715e-07,2.118375,0.0
3.35095085e-07,2.114,0.0
3.3968542800000003e-07,2.110438,0.0
3.4440328100000003e-07,2.107,0.0
3.49254032e-07,2.103,0.0
3.5424337500000004e-07,2.099,0.0
3.59377337e-07,2.095438,0.0
3.6466229800000006e-07,2.092,0.0
3.7010501900000006e-07,2.0885,0.0
3.75712671e-07,2.085,0.0
3.8149286600000003e-07,2.081438,0.0
3.87453692e-07,2.078,0.0
3.9360375000000003e-07,2.074938,0.0
3.99952198e-07,2.072,0.0
4.06508791e-07,2.069,0.0
4.13283938e-07,2.066,0.0
4.2028875000000003e-07,2.062937,0.0
4.27535108e-07,2.06,0.0
4.3503572400000006e-07,2.057437,0.0
4.42804219e-07,2.055,0.0
4.50855205e-07,2.0525,0.0
4.592043750000001e-07,2.05,0.0
4.67868609e-07,2.047437,0.0
4.76866082e-07,2.045,0.0
4.86216397e-07,2.042938,0.0
4.95940725e-07,2.041,0.0
5.06061964e-07,2.039,0.0
5.16604922e-07,2.037,0.0
5.27596516e-07,2.035,0.0
5.390660060000001e-07,2.033,0.0
5.5104525e-07,2.031,0.0
5.63569006e-07,2.029,0.0
5.76675262e-07,2.026937,0.0
5.904056250000001e-07,2.025,0.0
6.04805762e-07,2.023438,0.0
6.19925906e-07,2.022,0.0
6.358214430000001e-07,2.0205,0.0
6.52553586e-07,2.019,0.0
6.70190169e-07,2.0175,0.0
6.888065630000001e-07,2.016,0.0
7.084867500000001e-07,2.0145,0.0
7.293245960000001e-07,2.013,0.0
7.51425341e-07,2.011437,0.0
7.74907383e-07,2.01,0.0
7.999043950000001e-07,2.008937,0.0
8.26567875e-07,2.008,0.0
8.55070216e-07,2.007,0.0
8.85608438e-07,2.006,0.0
9.184087500000002e-07,2.005,0.0
9.53732164e-07,2.004,0.0
9.9188145e-07,2.003,0.0
1.03320984e-06,2.002,0.0
1.0781320100000002e-06,2.001,0.0
1.12713801e-06,2.0,0.0
1.1808112500000001e-06,1.999,0.0
1.2398518099999999e-06,1.998,0.0

File: solcore/future/material_data/sopra_nk/SIAM1.csv
wavelength[m],n,k
2.06641969e-07,1.110999,2.277999
2.1014437500000002e-07,1.151,2.324
2.13767554e-07,1.195,2.37
2.1751786200000003e-07,1.243,2.416
2.21402109e-07,1.295,2.462
2.25427602e-07,1.35,2.51
2.2960218800000001e-07,1.409,2.561
2.33934304e-07,1.472,2.611
2.38433041e-07,1.54,2.662
2.4310819900000004e-07,1.613,2.712
2.47970363e-07,1.69,2.76
2.53030982e-07,1.771,2.806
2.58302461e-07,1.86,2.85
2.63798258e-07,1.961,2.892
2.6953300300000005e-07,2.07,2.93
2.75522625e-07,2.182,2.962
2.81784503e-07,2.3,2.99
2.88337631e-07,2.425,3.017
2.9520281300000004e-07,2.56,3.04
3.02402881e-07,2.71,3.057
3.09962953e-07,2.87,3.06
3.1791072100000004e-07,3.038,3.039
3.26276793e-07,3.21,3.0
3.35095085e-07,3.379,2.95
3.4440328100000003e-07,3.55,2.88
3.5424337500000004e-07,3.729,2.78
3.6466229800000006e-07,3.9,2.66
3.75712671e-07,4.044,2.529
3.87453692e-07,4.17,2.38
3.99952198e-07,4.286,2.206
4.13283938e-07,4.38,2.02
4.27535108e-07,4.437,1.83
4.42804219e-07,4.47,1.64
4.592043750000001e-07,4.487,1.456
4.76866082e-07,4.49,1.28
4.95940725e-07,4.482,1.119
5.16604922e-07,4.46,0.969
5.390660060000001e-07,4.42,0.827
5.63569006e-07,4.36,0.69
5.904056250000001e-07,4.277,0.557
6.19925906e-07,4.23,0.461
6.52553586e-07,4.17,0.363
6.888065630000001e-07,4.09,0.271
7.293245960000001e-07,4.01,0.199
7.74907383e-07,3.93,0.136
8.26567875e-07,3.86,0.0812
8.85608438e-07,3.77,0.0401
9.53732164e-07,3.68,0.0
1.03320984e-06,3.61,0.0
1.12713801e-06,3.57,0.0
1.2398518099999999e-06,3.54,0.0
1.3776131300000001e-06,3.5,0.0
1.54981477e-06,3.48,0.0
1.7712168800000001e-06,3.45,0.0
2.0664196900000003e-06,3.44,0.0

File: solcore/future/material_data/sopra_nk/SIAM2.csv
wavelength[m],n,k
2.06641969e-07,1.053503,2.813504
2.1014437500000002e-07,1.115901,2.833001
2.13767554e-07,1.1769,2.8592
2.1751786200000003e-07,1.2386,2.9145
2.21402109e-07,1.3031,2.9813
2.25427602e-07,1.3725,3.042
2.2960218800000001e-07,1.4453,3.1031
2.33934304e-07,1.5279,3.1645
2.38433041e-07,1.6162,3.2268
2.4310819900000004e-07,1.7122,3.2881
2.47970363e-07,1.8144,3.3455
2.53030982e-07,1.9278,3.4054
2.58302461e-07,2.0487,3.4608
2.63798258e-07,2.1819,3.5129
2.6953300300000005e-07,2.3245,3.5599
2.75522625e-07,2.4797,3.6012
2.81784503e-07,2.6453,3.6329
2.88337631e-07,2.8255,3.6542
2.9520281300000004e-07,3.0178,3.6616
3.02402881e-07,3.2199,3.6507
3.09962953e-07,3.4311,3.6169
3.1791072100000004e-07,3.5393,3.5911
3.26276793e-07,3.8681,3.4759
3.35095085e-07,4.0818,3.3588
3.4440328100000003e-07,4.2836,3.217
3.5424337500000004e-07,4.4697,3.0461
3.6466229800000006e-07,4.63,2.8542
3.75712671e-07,4.7664,2.6435
3.87453692e-07,4.8728,2.4237
3.99952198e-07,4.9482,2.1988
4.13283938e-07,4.9976,1.9739
4.27535108e-07,5.0185,1.7565
4.42804219e-07,5.0184,1.5473
4.592043750000001e-07,4.9988,1.3483
4.76866082e-07,4.9623,1.1638
4.95940725e-07,4.9135,0.9911
5.16604922e-07,4.854,0.8313
5.390660060000001e-07,4.7833,0.6857
5.63569006e-07,4.7077,0.5502
5.904056250000001e-07,4.6287,0.418
6.19925906e-07,4.5489,0.2869
6.52553586e-07,4.466,0.159
6.888065630000001e-07,4.3957,0.0432
7.293245960000001e-07,4.3347,0.0058
7.74907383e-07,4.2779,0.0
8.26567875e-07,4.2261,0.0
8.85608438e-07,4.186,0.0
9.53732164e-07,4.165,0.0
1.03320984e-06,4.11,0.0
1.12713801e-06,4.094,0.0
1.2398518099999999e-06,4.054,0.0

File: solcore/future/material_data/sopra_nk/SIC.csv
wavelength[m],n,k
1.9e-07,4.020751,1.717855
1.95e-07,4.041821,1.334778
2.0000000000000002e-07,3.960275,1.060019
2.0500000000000002e-07,3.863369,0.856408
2.1e-07,3.758769,0.702193
2.15e-07,3.657059,0.58225
2.2e-07,3.564977,0.486509
2.2500000000000002e-07,3.472005,0.415198
2.3000000000000002e-07,3.383696,0.363262
2.3500000000000003e-07,3.312845,0.325046
2.4000000000000003e-07,3.252266,0.307453
2.4500000000000004e-07,3.196594,0.298516
2.5000000000000004e-07,3.132928,0.209827
2.55e-07,3.078387,0.207218
2.6e-07,3.044337,0.206303
2.65e-07,3.024987,0.203478
2.7e-07,3.014082,0.20145
2.75e-07,3.000655,0.199471
2.8e-07,2.989755,0.194555
2.85e-07,2.981343,0.189714
2.9000000000000003e-07,2.97363,0.185171
2.9500000000000003e-07,2.963624,0.182127
3.0000000000000004e-07,2.953247,0.179501
3.0500000000000004e-07,2.943011,0.176861
3.1e-07,2.933123,0.173989
3.15e-07,2.924105,0.170626
3.2e-07,2.915195,0.166632
3.25e-07,2.905958,0.161861
3.3e-07,2.895704,0.155674
3.35e-07,2.883269,0.146928
3.4000000000000003e-07,2.869993,0.13724
3.4500000000000003e-07,2.856731,0.127684
3.5000000000000004e-07,2.844246,0.119372
3.5500000000000004e-07,2.833586,0.113844
3.6000000000000005e-07,2.824064,0.110001
3.65e-07,2.81523,0.107109
3.7e-07,2.806971,0.105
3.75e-07,2.799121,0.103454
3.8e-07,2.791688,0.102236
3.85e-07,2.784667,0.101116
3.9e-07,2.777977,0.100462
3.9500000000000003e-07,2.771535,0.100823
4.0000000000000003e-07,2.765374,0.100382
4.0500000000000004e-07,2.75953,0.097289
4.1000000000000004e-07,2.754008,0.088053
4.1500000000000005e-07,2.748819,0.068689
4.2e-07,2.743936,0.044285
4.25e-07,2.739334,0.020476
4.3e-07,2.735025,0.002138
4.35e-07,2.731026,0.005309
4.4e-07,2.727252,0.005583
4.4500000000000003e-07,2.723599,0.003441
4.5000000000000003e-07,2.71995,0.000759
4.5500000000000004e-07,2.716183,0.000148
4.6000000000000004e-07,2.712374,5e-06
4.6500000000000005e-07,2.708638,0.0
4.7000000000000005e-07,2.705018,0.0
4.75e-07,2.70156,0.0
4.800000000000001e-07,2.69825,0.0
4.85e-07,2.695061,0.0
4.900000000000001e-07,2.692008,0.0
4.95e-07,2.6891,0.0
5.000000000000001e-07,2.686314,0.0
5.05e-07,2.683618,0.0
5.1e-07,2.680983,0.0
5.15e-07,2.678371,0.0
5.2e-07,2.675811,0.0
5.250000000000001e-07,2.673349,0.0
5.3e-07,2.671026,0.0
5.350000000000001e-07,2.668884,0.0
5.4e-07,2.666875,0.0
5.450000000000001e-07,2.664923,0.0
5.5e-07,2.662983,0.0
5.550000000000001e-07,2.661004,0.0
5.6e-07,2.659001,0.0
5.65e-07,2.657001,0.0
5.7e-07,2.654984,0.0
5.75e-07,2.652927,0.0
5.800000000000001e-07,2.650874,0.0
5.85e-07,2.648888,0.0
5.900000000000001e-07,2.647024,0.0
5.95e-07,2.645344,0.0
6.000000000000001e-07,2.643813,0.0
6.05e-07,2.642368,0.0
6.100000000000001e-07,2.641001,0.0
6.15e-07,2.639695,0.0
6.2e-07,2.638438,0.0
6.25e-07,2.637212,0.0
6.3e-07,2.635993,0.0
6.350000000000001e-07,2.634752,0.0
6.4e-07,2.6335,0.0
6.450000000000001e-07,2.632252,0.0
6.5e-07,2.630993,0.0
6.550000000000001e-07,2.629714,0.0
6.6e-07,2.628437,0.0
6.650000000000001e-07,2.627191,0.0
6.7e-07,2.626013,0.0
6.75e-07,2.62494,0.0
6.800000000000001e-07,2.623937,0.0
6.85e-07,2.622963,0.0
6.900000000000001e-07,2.621994,0.0
6.95e-07,2.621002,0.0
7.000000000000001e-07,2.62,0.0
7.05e-07,2.619,0.0
7.100000000000001e-07,2.618,0.0
7.15e-07,2.617,0.0
7.200000000000001e-07,2.616,0.0
7.25e-07,2.615003,0.0
7.3e-07,2.613995,0.0
7.350000000000001e-07,2.612963,0.0
7.4e-07,2.611938,0.0
7.450000000000001e-07,2.610938,0.0
7.5e-07,2.610018,0.0
7.550000000000001e-07,2.609228,0.0
7.6e-07,2.608499,0.0
7.650000000000001e-07,2.607776,0.0
7.7e-07,2.606973,0.0
7.750000000000001e-07,2.606022,0.0
7.8e-07,2.605,0.0
7.85e-07,2.603979,0.0
7.900000000000001e-07,2.603014,0.0
7.95e-07,2.602153,0.0
8.000000000000001e-07,2.601375,0.0
8.05e-07,2.600651,0.0
8.100000000000001e-07,2.600015,0.0
8.15e-07,2.599482,0.0
8.200000000000001e-07,2.598999,0.0
8.25e-07,2.598526,0.0
8.300000000000001e-07,2.597969,0.0
8.35e-07,2.59727,0.0
8.4e-07,2.596502,0.0
8.450000000000001e-07,2.595725,0.0
8.5e-07,2.595032,0.0
8.550000000000001e-07,2.594481,0.0
8.6e-07,2.593998,0.0
8.650000000000001e-07,2.593525,0.0
8.7e-07,2.592967,0.0
8.750000000000001e-07,2.592268,0.0
8.8e-07,2.591502,0.0
8.850000000000001e-07,2.590729,0.0
8.900000000000001e-07,2.590016,0.0
8.95e-07,2.589404,0.0
9.000000000000001e-07,2.588874,0.0
9.05e-07,2.588402,0.0
9.100000000000001e-07,2.588018,0.0
9.15e-07,2.587733,0.0
9.200000000000001e-07,2.587499,0.0
9.25e-07,2.587274,0.0
9.300000000000001e-07,2.586966,0.0
9.35e-07,2.586519,0.0
9.400000000000001e-07,2.586002,0.0
9.450000000000001e-07,2.585476,0.0
9.5e-07,2.585034,0.0
9.55e-07,2.584732,0.0
9.600000000000001e-07,2.584499,0.0
9.65e-07,2.584273,0.0
9.7e-07,2.583965,0.0
9.75e-07,2.583519,0.0
9.800000000000001e-07,2.583002,0.0
9.85e-07,2.582479,0.0
9.9e-07,2.582025,0.0
9.95e-07,2.581693,0.0
1.0000000000000002e-06,2.581437,0.0
1.0050000000000001e-06,2.581212,0.0
1.01e-06,2.580992,0.0
1.015e-06,2.580751,0.0
1.02e-06,2.5805,0.0
1.0250000000000001e-06,2.58025,0.0
1.03e-06,2.579999,0.0
1.035e-06,2.579749,0.0
1.04e-06,2.579499,0.0
1.0450000000000002e-06,2.57925,0.0
1.0500000000000001e-06,2.579001,0.0
1.055e-06,2.57875,0.0
1.06e-06,2.5785,0.0
1.065e-06,2.57825,0.0
1.0700000000000001e-06,2.578,0.0
1.075e-06,2.57775,0.0
1.08e-06,2.5775,0.0
1.085e-06,2.577251,0.0
1.0900000000000002e-06,2.576993,0.0
1.095e-06,2.576711,0.0
1.1e-06,2.576437,0.0
1.105e-06,2.576193,0.0
1.1100000000000002e-06,2.576018,0.0
1.1150000000000001e-06,2.575982,0.0
1.12e-06,2.576,0.0
1.125e-06,2.576018,0.0
1.13e-06,2.575978,0.0
1.1350000000000001e-06,2.575769,0.0
1.14e-06,2.575501,0.0
1.145e-06,2.575233,0.0
1.15e-06,2.575018,0.0
1.1550000000000002e-06,2.574981,0.0
1.1600000000000001e-06,2.575,0.0
1.165e-06,2.575016,0.0
1.17e-06,2.574985,0.0
1.175e-06,2.574768,0.0
1.1800000000000001e-06,2.5745,0.0
1.185e-06,2.574234,0.0
1.19e-06,2.574012,0.0
1.195e-06,2.573983,0.0
1.2000000000000002e-06,2.574,0.0
1.2050000000000001e-06,2.574016,0.0
1.21e-06,2.573992,0.0
1.215e-06,2.573768,0.0
1.2200000000000002e-06,2.573501,0.0
1.2250000000000001e-06,2.573235,0.0
1.23e-06,2.572999,0.0
1.235e-06,2.572829,0.0
1.24e-06,2.57275,0.0
1.2450000000000002e-06,2.572797,0.0
1.25e-06,2.573,0.0

File: solcore/future/material_data/sopra_nk/SICR-T15.csv
wavelength[m],n,k
2.63798258e-07,1.948,4.129
2.65208944e-07,1.987,4.195
2.66634798e-07,2.024,4.273
2.6807606800000003e-07,2.076,4.359
2.6953300300000005e-07,2.13,4.443
2.71005861e-07,2.186,4.524
2.7249490400000003e-07,2.262,4.615
2.74000401e-07,2.355,4.694
2.75522625e-07,2.463,4.786
2.77061858e-07,2.546,4.872
2.78618385e-07,2.672,4.967
2.8019250000000004e-07,2.822,5.009
2.81784503e-07,2.977,5.103
2.833947e-07,3.152,5.151
2.8502340500000006e-07,3.316,5.193
2.86670939e-07,3.499,5.239
2.88337631e-07,3.712,5.282
2.90023816e-07,3.939,5.256
2.91729838e-07,4.189,5.205
2.9345605e-07,4.419,5.092
2.9520281300000004e-07,4.625,4.937
2.96970494e-07,4.79,4.778
2.9875947300000006e-07,4.919,4.594
3.00570136e-07,4.982,4.407
3.02402881e-07,5.042,4.261
3.04258114e-07,5.082,4.108
3.0613625e-07,5.106,3.979
3.0803771700000003e-07,5.133,3.852
3.09962953e-07,5.127,3.752
3.11912406e-07,5.141,3.662
3.13886535e-07,5.139,3.572
3.15885812e-07,5.146,3.489
3.1791072100000004e-07,5.138,3.429
3.19961758e-07,5.153,3.354
3.22039432e-07,5.17,3.302
3.2414426500000006e-07,5.174,3.257
3.26276793e-07,5.184,3.204
3.28437566e-07,5.198,3.156
3.3062715e-07,5.218,3.124
3.32846124e-07,5.246,3.081
3.35095085e-07,5.255,3.035
3.37374643e-07,5.27,3.005
3.3968542800000003e-07,5.298,2.969
3.42028086e-07,5.325,2.95
3.4440328100000003e-07,5.361,2.904
3.4681169600000003e-07,5.389,2.893
3.49254032e-07,5.437,2.868
3.5173101100000005e-07,5.488,2.854
3.5424337500000004e-07,5.563,2.847
3.5679188900000003e-07,5.648,2.833
3.59377337e-07,5.751,2.84
3.62000529e-07,5.886,2.806
3.6466229800000006e-07,6.055,2.77
3.673635e-07,6.252,2.664
3.7010501900000006e-07,6.451,2.493
3.7288776300000004e-07,6.641,2.259
3.75712671e-07,6.741,1.952
3.7858070600000007e-07,6.751,1.639
3.8149286600000003e-07,6.671,1.329
3.8445017500000003e-07,6.561,1.078
3.87453692e-07,6.415,0.886
3.90504508e-07,6.265,0.743
3.9360375000000003e-07,6.132,0.603
3.9675258000000004e-07,5.997,0.508
3.99952198e-07,5.859,0.445
4.03203842e-07,5.743,0.376
4.06508791e-07,5.631,0.329
4.09868368e-07,5.536,0.293
4.13283938e-07,5.439,0.26
4.16756912e-07,5.356,0.23
4.2028875000000003e-07,5.275,0.205
4.2388096200000006e-07,5.202,0.178
4.27535108e-07,5.134,0.155
4.3125280400000006e-07,5.063,0.147
4.3503572400000006e-07,5.003,0.132
4.3888559700000005e-07,4.94,0.123
4.42804219e-07,4.884,0.112
4.4679344600000005e-07,4.834,0.098
4.50855205e-07,4.784,0.086
4.5499149100000004e-07,4.734,0.081
4.592043750000001e-07,4.688,0.071
4.6349600500000005e-07,4.647,0.065
4.67868609e-07,4.603,0.059
4.7232450000000005e-07,4.563,0.052
4.76866082e-07,4.524,0.045
4.8149585e-07,4.487,0.041
4.86216397e-07,4.452,0.038
4.910304210000001e-07,4.419,0.035
4.95940725e-07,4.385,0.032
5.00950227e-07,4.356,0.025
5.06061964e-07,4.323,0.023
5.11279098e-07,4.295,0.018
5.16604922e-07,4.268,0.017
5.22042869e-07,4.24,0.015
5.27596516e-07,4.216,0.011
5.33269597e-07,4.193,0.0118
5.390660060000001e-07,4.17,0.011
5.449898080000001e-07,4.147,0.008
5.5104525e-07,4.126,0.007
5.5723677e-07,4.106,0.007
5.63569006e-07,4.086,0.005
5.700468110000001e-07,4.067,0.004
5.76675262e-07,4.046,0.005
5.834596770000001e-07,4.028,0.005
5.904056250000001e-07,4.01,0.004
5.975189460000001e-07,3.9967,0.003
6.04805762e-07,3.9761,0.004
6.122725e-07,3.961,0.003
6.19925906e-07,3.946,0.003
6.2777307e-07,3.926,0.003
6.358214430000001e-07,3.91,0.001
6.44078864e-07,3.896,0.001
6.52553586e-07,3.884,0.001
6.612543e-07,3.87,0.001
6.70190169e-07,3.855,0.001
6.793708560000001e-07,3.846,0.001
6.888065630000001e-07,3.836,0.001
6.98508064e-07,3.821,0.001
7.084867500000001e-07,3.812,0.004
7.18754674e-07,3.7983,0.004
7.293245960000001e-07,3.788,0.006
7.402100380000001e-07,3.778,0.001
7.51425341e-07,3.77,0.005
7.629857310000001e-07,3.758,0.001
7.74907383e-07,3.749,0.001
7.872075000000001e-07,3.738,0.0
7.999043950000001e-07,3.726,0.0008
8.13017582e-07,3.718,0.0
8.26567875e-07,3.709,0.0

File: solcore/future/material_data/sopra_nk/SICR-T20.csv
wavelength[m],n,k
2.63798258e-07,1.965,4.089
2.65208944e-07,2.001,4.149
2.66634798e-07,2.036,4.22
2.6807606800000003e-07,2.086,4.302
2.6953300300000005e-07,2.133,4.38
2.71005861e-07,2.202,4.463
2.7249490400000003e-07,2.257,4.542
2.74000401e-07,2.36,4.633
2.75522625e-07,2.442,4.709
2.77061858e-07,2.553,4.814
2.78618385e-07,2.664,4.864
2.8019250000000004e-07,2.784,4.939
2.81784503e-07,2.926,5.031
2.833947e-07,3.092,5.079
2.8502340500000006e-07,3.251,5.126
2.86670939e-07,3.427,5.162
2.88337631e-07,3.64,5.191
2.90023816e-07,3.856,5.198
2.91729838e-07,4.09,5.181
2.9345605e-07,4.32,5.086
2.9520281300000004e-07,4.538,4.952
2.96970494e-07,4.692,4.805
2.9875947300000006e-07,4.834,4.623
3.00570136e-07,4.926,4.457
3.02402881e-07,5.008,4.29
3.04258114e-07,5.058,4.148
3.0613625e-07,5.095,4.013
3.0803771700000003e-07,5.097,3.876
3.09962953e-07,5.116,3.773
3.11912406e-07,5.13,3.675
3.13886535e-07,5.137,3.59
3.15885812e-07,5.15,3.498
3.1791072100000004e-07,5.133,3.444
3.19961758e-07,5.142,3.369
3.22039432e-07,5.166,3.307
3.2414426500000006e-07,5.163,3.261
3.26276793e-07,5.19,3.202
3.28437566e-07,5.191,3.145
3.3062715e-07,5.2,3.106
3.32846124e-07,5.228,3.072
3.35095085e-07,5.237,3.024
3.37374643e-07,5.261,2.996
3.3968542800000003e-07,5.287,2.961
3.42028086e-07,5.313,2.927
3.4440328100000003e-07,5.357,2.892
3.4681169600000003e-07,5.373,2.874
3.49254032e-07,5.428,2.852
3.5173101100000005e-07,5.471,2.832
3.5424337500000004e-07,5.526,2.821
3.5679188900000003e-07,5.607,2.799
3.59377337e-07,5.698,2.784
3.62000529e-07,5.811,2.759
3.6466229800000006e-07,5.957,2.715
3.673635e-07,6.128,2.644
3.7010501900000006e-07,6.288,2.523
3.7288776300000004e-07,6.464,2.339
3.75712671e-07,6.593,2.085
3.7858070600000007e-07,6.668,1.792
3.8149286600000003e-07,6.649,1.476
3.8445017500000003e-07,6.553,1.238
3.87453692e-07,6.432,1.017
3.90504508e-07,6.314,0.827
3.9360375000000003e-07,6.163,0.694
3.9675258000000004e-07,6.029,0.606
3.99952198e-07,5.901,0.502
4.03203842e-07,5.783,0.433
4.06508791e-07,5.677,0.384
4.09868368e-07,5.579,0.328
4.13283938e-07,5.479,0.292
4.16756912e-07,5.396,0.256
4.2028875000000003e-07,5.314,0.226
4.2388096200000006e-07,5.238,0.209
4.27535108e-07,5.162,0.187
4.3125280400000006e-07,5.096,0.166
4.3503572400000006e-07,5.036,0.141
4.3888559700000005e-07,4.97,0.137
4.42804219e-07,4.916,0.123
4.4679344600000005e-07,4.861,0.11
4.50855205e-07,4.81,0.1
4.5499149100000004e-07,4.762,0.089
4.592043750000001e-07,4.713,0.082
4.6349600500000005e-07,4.669,0.073
4.67868609e-07,4.626,0.068
4.7232450000000005e-07,4.584,0.061
4.76866082e-07,4.547,0.052
4.8149585e-07,4.51,0.043
4.86216397e-07,4.473,0.04
4.910304210000001e-07,4.437,0.04
4.95940725e-07,4.405,0.036
5.00950227e-07,4.374,0.031
5.06061964e-07,4.343,0.028
5.11279098e-07,4.312,0.025
5.16604922e-07,4.285,0.022
5.22042869e-07,4.257,0.018
5.27596516e-07,4.232,0.015
5.33269597e-07,4.209,0.013
5.390660060000001e-07,4.185,0.012
5.449898080000001e-07,4.161,0.013
5.5104525e-07,4.139,0.01
5.5723677e-07,4.118,0.01
5.63569006e-07,4.098,0.0088
5.700468110000001e-07,4.079,0.008
5.76675262e-07,4.06,0.007
5.834596770000001e-07,4.041,0.004
5.904056250000001e-07,4.023,0.006
5.975189460000001e-07,4.0098,0.004
6.04805762e-07,3.9916,0.005
6.122725e-07,3.974,0.003
6.19925906e-07,3.957,0.004
6.2777307e-07,3.9408,0.003
6.358214430000001e-07,3.9251,0.003
6.44078864e-07,3.9101,0.004
6.52553586e-07,3.899,0.004
6.612543e-07,3.8819,0.003
6.70190169e-07,3.8688,0.004
6.793708560000001e-07,3.8562,0.002
6.888065630000001e-07,3.849,0.003
6.98508064e-07,3.8331,0.003
7.084867500000001e-07,3.8225,0.003
7.18754674e-07,3.812,0.003
7.293245960000001e-07,3.803,0.008
7.402100380000001e-07,3.789,0.003
7.51425341e-07,3.783,0.0021
7.629857310000001e-07,3.772,0.002
7.74907383e-07,3.7625,0.0069
7.872075000000001e-07,3.751,0.004
7.999043950000001e-07,3.741,0.002
8.13017582e-07,3.73,0.0017
8.26567875e-07,3.721,0.0075

File: solcore/future/material_data/sopra_nk/SICR-T25.csv
wavelength[m],n,k
2.63798258e-07,1.996,4.062
2.65208944e-07,2.033,4.132
2.66634798e-07,2.064,4.198
2.6807606800000003e-07,2.105,4.275
2.6953300300000005e-07,2.161,4.349
2.71005861e-07,2.222,4.418
2.7249490400000003e-07,2.282,4.501
2.74000401e-07,2.366,4.584
2.75522625e-07,2.441,4.675
2.77061858e-07,2.547,4.75
2.78618385e-07,2.659,4.835
2.8019250000000004e-07,2.772,4.894
2.81784503e-07,2.923,4.981
2.833947e-07,3.057,5.018
2.8502340500000006e-07,3.197,5.074
2.86670939e-07,3.392,5.126
2.88337631e-07,3.575,5.146
2.90023816e-07,3.779,5.153
2.91729838e-07,3.989,5.15
2.9345605e-07,4.223,5.079
2.9520281300000004e-07,4.449,4.974
2.96970494e-07,4.638,4.83
2.9875947300000006e-07,4.779,4.687
3.00570136e-07,4.888,4.512
3.02402881e-07,4.971,4.35
3.04258114e-07,5.027,4.195
3.0613625e-07,5.056,4.047
3.0803771700000003e-07,5.103,3.918
3.09962953e-07,5.104,3.801
3.11912406e-07,5.129,3.707
3.13886535e-07,5.128,3.619
3.15885812e-07,5.14,3.54
3.1791072100000004e-07,5.142,3.45
3.19961758e-07,5.148,3.38
3.22039432e-07,5.155,3.314
3.2414426500000006e-07,5.193,3.268
3.26276793e-07,5.189,3.204
3.28437566e-07,5.19,3.167
3.3062715e-07,5.209,3.116
3.32846124e-07,5.218,3.074
3.35095085e-07,5.241,3.045
3.37374643e-07,5.255,2.992
3.3968542800000003e-07,5.284,2.954
3.42028086e-07,5.313,2.923
3.4440328100000003e-07,5.355,2.9
3.4681169600000003e-07,5.37,2.867
3.49254032e-07,5.41,2.843
3.5173101100000005e-07,5.454,2.829
3.5424337500000004e-07,5.507,2.788
3.5679188900000003e-07,5.582,2.78
3.59377337e-07,5.653,2.771
3.62000529e-07,5.755,2.74
3.6466229800000006e-07,5.873,2.703
3.673635e-07,6.03,2.637
3.7010501900000006e-07,6.182,2.533
3.7288776300000004e-07,6.362,2.388
3.75712671e-07,6.507,2.176
3.7858070600000007e-07,6.59,1.921
3.8149286600000003e-07,6.6,1.636
3.8445017500000003e-07,6.556,1.36
3.87453692e-07,6.472,1.125
3.90504508e-07,6.347,0.936
3.9360375000000003e-07,6.204,0.795
3.9675258000000004e-07,6.083,0.664
3.99952198e-07,5.957,0.568
4.03203842e-07,5.833,0.483
4.06508791e-07,5.728,0.421
4.09868368e-07,5.622,0.376
4.13283938e-07,5.529,0.32
4.16756912e-07,5.437,0.295
4.2028875000000003e-07,5.355,0.251
4.2388096200000006e-07,5.276,0.234
4.27535108e-07,5.203,0.203
4.3125280400000006e-07,5.132,0.184
4.3503572400000006e-07,5.068,0.166
4.3888559700000005e-07,5.008,0.152
4.42804219e-07,4.95,0.132
4.4679344600000005e-07,4.891,0.13
4.50855205e-07,4.839,0.116
4.5499149100000004e-07,4.793,0.098
4.592043750000001e-07,4.743,0.094
4.6349600500000005e-07,4.699,0.086
4.67868609e-07,4.655,0.078
4.7232450000000005e-07,4.614,0.0703
4.76866082e-07,4.569,0.068
4.8149585e-07,4.535,0.056
4.86216397e-07,4.497,0.05
4.910304210000001e-07,4.462,0.047
4.95940725e-07,4.43,0.04
5.00950227e-07,4.396,0.04
5.06061964e-07,4.366,0.035
5.11279098e-07,4.335,0.032
5.16604922e-07,4.307,0.027
5.22042869e-07,4.278,0.024
5.27596516e-07,4.253,0.021
5.33269597e-07,4.226,0.019
5.390660060000001e-07,4.203,0.014
5.449898080000001e-07,4.18,0.013
5.5104525e-07,4.157,0.014
5.5723677e-07,4.136,0.012
5.63569006e-07,4.115,0.01
5.700468110000001e-07,4.094,0.011
5.76675262e-07,4.077,0.008
5.834596770000001e-07,4.057,0.008
5.904056250000001e-07,4.038,0.007
5.975189460000001e-07,4.024,0.007
6.04805762e-07,4.0086,0.006
6.122725e-07,3.9887,0.006
6.19925906e-07,3.971,0.005
6.2777307e-07,3.955,0.005
6.358214430000001e-07,3.938,0.004
6.44078864e-07,3.924,0.004
6.52553586e-07,3.912,0.004
6.612543e-07,3.893,0.005
6.70190169e-07,3.88,0.005
6.793708560000001e-07,3.867,0.003
6.888065630000001e-07,3.859,0.004
6.98508064e-07,3.846,0.002
7.084867500000001e-07,3.834,0.002
7.18754674e-07,3.82,0.001
7.293245960000001e-07,3.812,0.001
7.402100380000001e-07,3.799,0.001
7.51425341e-07,3.791,0.001
7.629857310000001e-07,3.7795,0.001
7.74907383e-07,3.772,0.001
7.872075000000001e-07,3.761,0.001
7.999043950000001e-07,3.751,0.0001
8.13017582e-07,3.741,0.0
8.26567875e-07,3.731,0.0

File: solcore/future/material_data/sopra_nk/SICR-T35.csv
wavelength[m],n,k
2.63798258e-07,2.034,4.016
2.65208944e-07,2.077,4.075
2.66634798e-07,2.111,4.143
2.6807606800000003e-07,2.161,4.2
2.6953300300000005e-07,2.19,4.279
2.71005861e-07,2.25,4.357
2.7249490400000003e-07,2.31,4.43
2.74000401e-07,2.381,4.495
2.75522625e-07,2.458,4.571
2.77061858e-07,2.55,4.657
2.78618385e-07,2.649,4.702
2.8019250000000004e-07,2.755,4.798
2.81784503e-07,2.883,4.859
2.833947e-07,3.026,4.916
2.8502340500000006e-07,3.163,4.972
2.86670939e-07,3.304,5.001
2.88337631e-07,3.49,5.056
2.90023816e-07,3.682,5.078
2.91729838e-07,3.876,5.064
2.9345605e-07,4.098,5.032
2.9520281300000004e-07,4.319,4.952
2.96970494e-07,4.481,4.863
2.9875947300000006e-07,4.656,4.705
3.00570136e-07,4.785,4.572
3.02402881e-07,4.882,4.42
3.04258114e-07,4.969,4.268
3.0613625e-07,5.035,4.12
3.0803771700000003e-07,5.071,3.988
3.09962953e-07,5.088,3.879
3.11912406e-07,5.105,3.765
3.13886535e-07,5.138,3.652
3.15885812e-07,5.138,3.57
3.1791072100000004e-07,5.146,3.478
3.19961758e-07,5.146,3.414
3.22039432e-07,5.148,3.346
3.2414426500000006e-07,5.175,3.279
3.26276793e-07,5.177,3.222
3.28437566e-07,5.186,3.163
3.3062715e-07,5.207,3.124
3.32846124e-07,5.213,3.074
3.35095085e-07,5.235,3.035
3.37374643e-07,5.248,2.991
3.3968542800000003e-07,5.272,2.952
3.42028086e-07,5.301,2.913
3.4440328100000003e-07,5.321,2.878
3.4681169600000003e-07,5.358,2.85
3.49254032e-07,5.384,2.808
3.5173101100000005e-07,5.418,2.806
3.5424337500000004e-07,5.465,2.759
3.5679188900000003e-07,5.518,2.747
3.59377337e-07,5.598,2.716
3.62000529e-07,5.665,2.683
3.6466229800000006e-07,5.761,2.655
3.673635e-07,5.88,2.603
3.7010501900000006e-07,6.008,2.53
3.7288776300000004e-07,6.138,2.417
3.75712671e-07,6.264,2.291
3.7858070600000007e-07,6.393,2.071
3.8149286600000003e-07,6.468,1.855
3.8445017500000003e-07,6.474,1.606
3.87453692e-07,6.433,1.367
3.90504508e-07,6.357,1.157
3.9360375000000003e-07,6.262,0.966
3.9675258000000004e-07,6.153,0.826
3.99952198e-07,6.028,0.703
4.03203842e-07,5.916,0.6
4.06508791e-07,5.801,0.516
4.09868368e-07,5.7,0.447
4.13283938e-07,5.601,0.399
4.16756912e-07,5.513,0.354
4.2028875000000003e-07,5.43,0.315
4.2388096200000006e-07,5.342,0.285
4.27535108e-07,5.267,0.256
4.3125280400000006e-07,5.196,0.238
4.3503572400000006e-07,5.13,0.207
4.3888559700000005e-07,5.06,0.193
4.42804219e-07,5.002,0.177
4.4679344600000005e-07,4.95,0.146
4.50855205e-07,4.894,0.139
4.5499149100000004e-07,4.843,0.129
4.592043750000001e-07,4.792,0.117
4.6349600500000005e-07,4.745,0.108
4.67868609e-07,4.699,0.104
4.7232450000000005e-07,4.656,0.09
4.76866082e-07,4.615,0.086
4.8149585e-07,4.577,0.074
4.86216397e-07,4.533,0.071
4.910304210000001e-07,4.501,0.063
4.95940725e-07,4.468,0.056
5.00950227e-07,4.434,0.051
5.06061964e-07,4.4,0.05
5.11279098e-07,4.37,0.043
5.16604922e-07,4.342,0.036
5.22042869e-07,4.312,0.035
5.27596516e-07,4.284,0.031
5.33269597e-07,4.258,0.03
5.390660060000001e-07,4.233,0.026
5.449898080000001e-07,4.208,0.025
5.5104525e-07,4.186,0.021
5.5723677e-07,4.164,0.02
5.63569006e-07,4.142,0.018
5.700468110000001e-07,4.121,0.018
5.76675262e-07,4.103,0.013
5.834596770000001e-07,4.082,0.014
5.904056250000001e-07,4.064,0.012
5.975189460000001e-07,4.048,0.013
6.04805762e-07,4.0297,0.011
6.122725e-07,4.013,0.01
6.19925906e-07,3.994,0.008
6.2777307e-07,3.979,0.007
6.358214430000001e-07,3.962,0.007
6.44078864e-07,3.947,0.007
6.52553586e-07,3.935,0.008
6.612543e-07,3.917,0.007
6.70190169e-07,3.9027,0.006
6.793708560000001e-07,3.8918,0.006
6.888065630000001e-07,3.879,0.006
6.98508064e-07,3.867,0.006
7.084867500000001e-07,3.857,0.005
7.18754674e-07,3.848,0.004
7.293245960000001e-07,3.836,0.002
7.402100380000001e-07,3.824,0.0013
7.51425341e-07,3.816,0.001
7.629857310000001e-07,3.805,0.0015
7.74907383e-07,3.796,0.002
7.872075000000001e-07,3.788,0.0015
7.999043950000001e-07,3.778,0.0015
8.13017582e-07,3.77,0.0021
8.26567875e-07,3.757,0.002

File: solcore/future/material_data/sopra_nk/SICR-T40.csv
wavelength[m],n,k
2.63798258e-07,2.049,3.997
2.65208944e-07,2.068,4.052
2.66634798e-07,2.113,4.089
2.6807606800000003e-07,2.147,4.173
2.6953300300000005e-07,2.186,4.251
2.71005861e-07,2.251,4.307
2.7249490400000003e-07,2.306,4.367
2.74000401e-07,2.371,4.444
2.75522625e-07,2.45,4.515
2.77061858e-07,2.53,4.576
2.78618385e-07,2.647,4.663
2.8019250000000004e-07,2.756,4.737
2.81784503e-07,2.852,4.793
2.833947e-07,2.963,4.858
2.8502340500000006e-07,3.099,4.896
2.86670939e-07,3.241,4.954
2.88337631e-07,3.408,4.987
2.90023816e-07,3.57,5.024
2.91729838e-07,3.774,5.026
2.9345605e-07,3.96,5.0
2.9520281300000004e-07,4.187,4.968
2.96970494e-07,4.362,4.87
2.9875947300000006e-07,4.535,4.754
3.00570136e-07,4.7,4.63
3.02402881e-07,4.826,4.476
3.04258114e-07,4.913,4.324
3.0613625e-07,4.98,4.175
3.0803771700000003e-07,5.025,4.043
3.09962953e-07,5.06,3.912
3.11912406e-07,5.085,3.791
3.13886535e-07,5.109,3.709
3.15885812e-07,5.118,3.616
3.1791072100000004e-07,5.133,3.527
3.19961758e-07,5.135,3.449
3.22039432e-07,5.148,3.368
3.2414426500000006e-07,5.162,3.319
3.26276793e-07,5.168,3.253
3.28437566e-07,5.189,3.189
3.3062715e-07,5.191,3.146
3.32846124e-07,5.211,3.092
3.35095085e-07,5.226,3.052
3.37374643e-07,5.239,2.998
3.3968542800000003e-07,5.272,2.962
3.42028086e-07,5.277,2.92
3.4440328100000003e-07,5.31,2.879
3.4681169600000003e-07,5.33,2.857
3.49254032e-07,5.364,2.817
3.5173101100000005e-07,5.409,2.787
3.5424337500000004e-07,5.445,2.759
3.5679188900000003e-07,5.499,2.723
3.59377337e-07,5.543,2.704
3.62000529e-07,5.606,2.679
3.6466229800000006e-07,5.705,2.644
3.673635e-07,5.782,2.602
3.7010501900000006e-07,5.9,2.526
3.7288776300000004e-07,6.019,2.444
3.75712671e-07,6.135,2.318
3.7858070600000007e-07,6.257,2.157
3.8149286600000003e-07,6.345,1.969
3.8445017500000003e-07,6.398,1.759
3.87453692e-07,6.399,1.535
3.90504508e-07,6.345,1.318
3.9360375000000003e-07,6.292,1.112
3.9675258000000004e-07,6.183,0.965
3.99952198e-07,6.067,0.815
4.03203842e-07,5.97,0.697
4.06508791e-07,5.855,0.626
4.09868368e-07,5.761,0.535
4.13283938e-07,5.66,0.468
4.16756912e-07,5.564,0.417
4.2028875000000003e-07,5.477,0.365
4.2388096200000006e-07,5.395,0.336
4.27535108e-07,5.317,0.301
4.3125280400000006e-07,5.245,0.269
4.3503572400000006e-07,5.177,0.239
4.3888559700000005e-07,5.106,0.224
4.42804219e-07,5.047,0.208
4.4679344600000005e-07,4.987,0.192
4.50855205e-07,4.935,0.167
4.5499149100000004e-07,4.882,0.148
4.592043750000001e-07,4.829,0.139
4.6349600500000005e-07,4.782,0.132
4.67868609e-07,4.736,0.113
4.7232450000000005e-07,4.692,0.104
4.76866082e-07,4.648,0.103
4.8149585e-07,4.608,0.093
4.86216397e-07,4.569,0.086
4.910304210000001e-07,4.535,0.072
4.95940725e-07,4.498,0.072
5.00950227e-07,4.466,0.067
5.06061964e-07,4.43,0.061
5.11279098e-07,4.399,0.055
5.16604922e-07,4.37,0.047
5.22042869e-07,4.342,0.042
5.27596516e-07,4.313,0.042
5.33269597e-07,4.285,0.036
5.390660060000001e-07,4.26,0.032
5.449898080000001e-07,4.233,0.03
5.5104525e-07,4.207,0.029
5.5723677e-07,4.189,0.021
5.63569006e-07,4.165,0.021
5.700468110000001e-07,4.143,0.02
5.76675262e-07,4.122,0.02
5.834596770000001e-07,4.103,0.017
5.904056250000001e-07,4.084,0.016
5.975189460000001e-07,4.068,0.016
6.04805762e-07,4.0506,0.013
6.122725e-07,4.032,0.012
6.19925906e-07,4.014,0.012
6.2777307e-07,3.995,0.012
6.358214430000001e-07,3.977,0.01
6.44078864e-07,3.963,0.012
6.52553586e-07,3.952,0.011
6.612543e-07,3.934,0.009
6.70190169e-07,3.923,0.009
6.793708560000001e-07,3.909,0.007
6.888065630000001e-07,3.897,0.007
6.98508064e-07,3.8828,0.007
7.084867500000001e-07,3.8741,0.0062
7.18754674e-07,3.862,0.0042
7.293245960000001e-07,3.848,0.002
7.402100380000001e-07,3.837,0.0006
7.51425341e-07,3.829,0.0013
7.629857310000001e-07,3.819,0.0013
7.74907383e-07,3.808,0.002
7.872075000000001e-07,3.798,0.001
7.999043950000001e-07,3.789,0.0006
8.13017582e-07,3.78,0.0008
8.26567875e-07,3.769,0.002
