Repository: qpv-research-group/solcore5

<!-- ALL-CONTRIBUTORS-BADGE:START - Do not remove or modify this section -->
<!-- ALL-CONTRIBUTORS-BADGE:END -->

Solcore
=======

**Solcore** was born as a modular set of tools, written (almost) entirely in Python 3, to address some of the task we had to solve more. With time, however, it has evolved as a complete semiconductor solver able of modelling the optical and electrical properties of a wide range of solar cells, from quantum well devices to multi-junction solar cells.

File: solcore/future/material_data/sopra_nk/SICR.csv
wavelength[m],n,k
1.6313839600000002e-07,0.52512,2.16784
1.63568841e-07,0.532938,2.173857
1.6400156300000002e-07,0.540312,2.180087
1.6443658e-07,0.547265,2.186524
1.64873911e-07,0.55382,2.193164
1.65313575e-07,0.56,2.2
1.6575559000000001e-07,0.565828,2.207029
1.66199975e-07,0.571327,2.214244
1.66646749e-07,0.57652,2.221641
1.6709593200000002e-07,0.58143,2.229215
1.67547542e-07,0.58608,2.23696
1.68001601e-07,0.590493,2.244872
1.68458127e-07,0.594693,2.252944
1.6891714099999999e-07,0.598702,2.261174
1.69378663e-07,0.602543,2.269554
1.6984271400000002e-07,0.60624,2.27808
1.70309315e-07,0.609816,2.286747
1.7077848700000002e-07,0.613293,2.295549
1.7125025e-07,0.616695,2.304482
1.71724628e-07,0.620043,2.313541
1.7220164100000002e-07,0.623357,2.322721
1.72681311e-07,0.626648,2.332021
1.73163661e-07,0.629956,2.341432
1.7364871299999999e-07,0.633314,2.350944
1.7413649100000003e-07,0.636749,2.360552
1.74627016e-07,0.640275,2.370253
1.7512031300000002e-07,0.64389,2.38005
1.75616404e-07,0.647666,2.389923
1.76115314e-07,0.651638,2.399864
1.76617067e-07,0.655869,2.409855
1.7712168800000002e-07,0.660451,2.419872
1.7762920000000002e-07,0.665588,2.429856
1.78139628e-07,0.671088,2.439864
1.78652999e-07,0.676866,2.449926
1.79169337e-07,0.682873,2.460056
1.79688669e-07,0.689094,2.470256
1.8021101900000001e-07,0.695495,2.480528
1.80736416e-07,0.702052,2.490896
1.81264885e-07,0.708745,2.501372
1.8179645400000003e-07,0.715539,2.511976
1.8233114900000003e-07,0.722385,2.522736
1.8286899900000002e-07,0.729193,2.533709
1.83410031e-07,0.736023,2.544848
1.83954275e-07,0.7429,2.556131
1.8450175800000002e-07,0.749825,2.567552
1.85052509e-07,0.756779,2.579117
1.8560655900000002e-07,0.763729,2.590841
1.8616393600000003e-07,0.770721,2.602691
1.8672467100000002e-07,0.777781,2.61465
1.8728879300000002e-07,0.784927,2.626699
1.87856335e-07,0.792171,2.638823
1.88427327e-07,0.799531,2.650991
1.89001801e-07,0.807015,2.663214
1.8957978800000003e-07,0.814625,2.675486
1.90161321e-07,0.822381,2.687809
1.9074643300000002e-07,0.830316,2.700197
1.9133515600000002e-07,0.838507,2.712707
1.9192752500000002e-07,0.846873,2.725242
1.9252357300000002e-07,0.855373,2.737737
1.93123335e-07,0.863986,2.750163
1.93726846e-07,0.872712,2.762529
1.9433414e-07,0.881561,2.774912
1.9494525400000002e-07,0.890479,2.787121
1.9556022300000003e-07,0.899436,2.799073
1.96179084e-07,0.908392,2.810636
1.9680187500000001e-07,0.917295,2.821631
1.97428633e-07,0.926031,2.83164
1.9805939500000002e-07,0.934694,2.841064
1.98694201e-07,0.943327,2.850111
1.99333089e-07,0.951942,2.858853
1.99976099e-07,0.960517,2.867233
2.00623271e-07,0.968997,2.875055
2.0127464500000002e-07,0.977483,2.882765
2.01930263e-07,0.986361,2.891085
2.0259016600000004e-07,0.995349,2.899775
2.0325439600000004e-07,1.003498,2.907632
2.0392299600000003e-07,1.000048,2.905337
2.0459600900000002e-07,0.995253,2.901381
2.0527347900000003e-07,0.992848,2.89873
2.0595545100000001e-07,0.996564,2.900349
2.06641969e-07,1.010136,2.909201
2.0733307900000002e-07,1.035222,2.928328
2.0802882800000003e-07,1.046977,2.942144
2.08729261e-07,1.065495,2.939028
2.09434428e-07,1.068704,2.960867
2.1014437500000002e-07,1.08037,2.97983
2.1085915200000002e-07,1.090318,2.98963
2.11578808e-07,1.101407,3.00348
2.1230339300000001e-07,1.10974,3.01565
2.1303295800000003e-07,1.118802,3.025085
2.13767554e-07,1.132544,3.044783
2.1450723400000003e-07,1.139105,3.06055
2.15252051e-07,1.154788,3.072634
2.1600205800000003e-07,1.164583,3.086312
2.1675731e-07,1.175117,3.102705
2.1751786200000003e-07,1.185885,3.119615
2.1828377e-07,1.195086,3.134988
2.19055091e-07,1.210693,3.150076
2.1983188200000003e-07,1.221844,3.169155
2.20614202e-07,1.234714,3.190065
2.21402109e-07,1.247473,3.206743
2.2219566500000002e-07,1.265249,3.227926
2.2299493000000003e-07,1.280673,3.245335
2.2379996600000001e-07,1.298399,3.267033
2.24610836e-07,1.318614,3.285186
2.25427602e-07,1.339974,3.301584
2.2625033100000001e-07,1.362049,3.318617
2.27079087e-07,1.389256,3.334418
2.2791393600000002e-07,1.416263,3.349572
2.28754947e-07,1.444687,3.359332
2.2960218800000001e-07,1.471762,3.366389
2.30455727e-07,1.501384,3.368557
2.31315637e-07,1.526105,3.367457
2.32181987e-07,1.548208,3.363754
2.3305485200000004e-07,1.565548,3.358512
2.33934304e-07,1.578551,3.352859
2.34820419e-07,1.585492,3.346315
2.35713272e-07,1.589871,3.34426
2.3661294100000003e-07,1.591396,3.343689
2.3751950400000003e-07,1.591887,3.34714
2.38433041e-07,1.588696,3.353634
2.3935363200000003e-07,1.586143,3.363061
2.4028135900000004e-07,1.581562,3.375559
2.4121630600000003e-07,1.578294,3.389486
2.42158557e-07,1.573773,3.40823
2.4310819900000004e-07,1.571073,3.429247
2.44065318e-07,1.569679,3.450842
2.4503000300000003e-07,1.568816,3.476868
2.46002344e-07,1.568293,3.503705
2.46982433e-07,1.568903,3.53349
2.47970363e-07,1.570446,3.564736
2.48966227e-07,1.574947,3.597846
2.4997012400000003e-07,1.579555,3.632537
2.50982148e-07,1.584275,3.670011
2.52002401e-07,1.59086,3.709334
2.53030982e-07,1.597039,3.749189
2.5406799400000003e-07,1.608418,3.788947
2.55113542e-07,1.61756,3.835123
2.5616773e-07,1.629133,3.880122
2.57230667e-07,1.643197,3.928579
2.58302461e-07,1.657678,3.979094
2.59383224e-07,1.673269,4.031477
2.6047307e-07,1.692027,4.088375
2.61572112e-07,1.713181,4.148683
2.6268046900000003e-07,1.737105,4.211146
2.63798258e-07,1.764111,4.2781
2.64925601e-07,1.7939,4.350623
2.66062621e-07,1.831341,4.426195
2.6720944200000006e-07,1.874504,4.506296
2.68366193e-07,1.927445,4.590512
2.6953300300000005e-07,1.98794,4.678079
2.70710003e-07,2.05927,4.764569
2.7189732700000004e-07,2.140905,4.84967
2.7309511300000004e-07,2.23435,4.933223
2.74303498e-07,2.338957,5.011326
2.75522625e-07,2.451728,5.081957
2.76752637e-07,2.571961,5.14776
2.7799368e-07,2.699822,5.206069
2.7924590400000003e-07,2.83395,5.257729
2.8050946e-07,2.974492,5.304008
2.81784503e-07,3.120716,5.343818
2.8307119000000003e-07,3.277118,5.380628
2.84369682e-07,3.444757,5.413694
2.85680141e-07,3.634461,5.435318
2.87002734e-07,3.850046,5.438463
2.88337631e-07,4.086989,5.39494
2.8968500300000003e-07,4.319586,5.299874
2.91045027e-07,4.525643,5.156331
2.9241788000000006e-07,4.686401,4.987431
2.93803747e-07,4.804722,4.810947
2.9520281300000004e-07,4.888131,4.639188
2.9661526600000005e-07,4.941187,4.479885
2.98041301e-07,4.976984,4.334288
2.99481114e-07,4.999447,4.203924
3.0093490600000004e-07,5.01238,4.085855
3.02402881e-07,5.019598,3.979122
3.03885248e-07,5.021021,3.884497
3.0538222000000006e-07,5.020142,3.798212
3.06894013e-07,5.017603,3.720048
3.08420849e-07,5.014589,3.649625
3.09962953e-07,5.010561,3.586449
3.1152055600000003e-07,5.008662,3.528855
3.13093892e-07,5.009804,3.476697
3.1468320100000003e-07,5.009022,3.429262
3.1628872800000003e-07,5.011968,3.385495
3.1791072100000004e-07,5.015997,3.346015
3.1954943600000004e-07,5.021565,3.309578
3.2120513300000003e-07,5.029332,3.275152
3.2287807600000005e-07,5.039634,3.241805
3.24568537e-07,5.052265,3.211027
3.26276793e-07,5.064952,3.181673
3.2800312500000003e-07,5.079038,3.154052
3.29747823e-07,5.09542,3.127463
3.3151118000000003e-07,5.114572,3.102594
3.33293498e-07,5.134503,3.078974
3.35095085e-07,5.155519,3.057621
3.36916254e-07,5.179128,3.038731
3.38757326e-07,5.204033,3.020962
3.4061863e-07,5.230965,3.006514
3.42500501e-07,5.261458,2.994894
3.4440328100000003e-07,5.295645,2.986607
3.46327322e-07,5.335638,2.982567
3.4827298100000005e-07,5.38341,2.983556
3.5024062500000004e-07,5.441729,2.989091
3.5223062900000003e-07,5.514896,2.999083
3.5424337500000004e-07,5.609885,3.014339
3.56279257e-07,5.733582,3.026735
3.58338674e-07,5.894018,3.022142
3.6042203900000003e-07,6.088281,2.980974
3.6252977e-07,6.307228,2.880143
3.6466229800000006e-07,6.521469,2.704889
3.66820063e-07,6.694872,2.455538
3.6900351600000003e-07,6.796337,2.167825
3.7121311800000003e-07,6.828897,1.868463
3.7344934100000004e-07,6.797879,1.576457
3.75712671e-07,6.707423,1.319871
3.78003601e-07,6.58566,1.10942
3.80322642e-07,6.452259,0.944582
3.8267031300000005e-07,6.315822,0.814854
3.85047147e-07,6.185082,0.713793
3.87453692e-07,6.062313,0.629792
3.8989050700000005e-07,5.948053,0.561032
3.92358169e-07,5.841632,0.504621
3.94857265e-07,5.743644,0.455556
3.97388402e-07,5.653765,0.416402
3.99952198e-07,5.569931,0.387951
4.0254929000000003e-07,5.492357,0.355825
4.0518033100000007e-07,5.420031,0.328277
4.0784599100000006e-07,5.349157,0.312384
4.1054695800000006e-07,5.283623,0.291263
4.13283938e-07,5.233973,0.27769
4.1605765500000005e-07,5.174942,0.260652
4.18868856e-07,5.119135,0.245284
4.2171830400000004e-07,5.066246,0.231422
4.24606785e-07,5.015986,0.218948
4.27535108e-07,4.968099,0.207728
4.30504102e-07,4.922379,0.197567
4.3351462e-07,4.878669,0.188201
4.3656754e-07,4.836841,0.179366
4.3966376300000005e-07,4.796774,0.170884
4.42804219e-07,4.758347,0.162748
4.4598986100000006e-07,4.721428,0.155114
4.49221671e-07,4.685899,0.148216
4.5250066200000003e-07,4.651658,0.142213
4.5582787200000004e-07,4.618635,0.137049
4.592043750000001e-07,4.586784,0.132398
4.6263127300000007e-07,4.556076,0.12774
4.661097040000001e-07,4.526484,0.122554
4.69640838e-07,4.497971,0.116542
4.7322588300000006e-07,4.47048,0.109763
4.76866082e-07,4.443933,0.102604
4.805627180000001e-07,4.418241,0.095608
4.84317114e-07,4.393322,0.089255
4.88130635e-07,4.369108,0.08381
4.92004688e-07,4.345555,0.079283
4.95940725e-07,4.322639,0.075494
4.999402470000001e-07,4.30034,0.072168
5.04004802e-07,4.278645,0.069033
5.081359890000001e-07,4.257538,0.065883
5.1233546e-07,4.237002,0.062614
5.16604922e-07,4.217013,0.059244
5.2094614e-07,4.197543,0.055883
5.253609380000001e-07,4.178563,0.052684
5.29851202e-07,4.160048,0.049764
5.344188850000001e-07,4.141979,0.047151
5.390660060000001e-07,4.12435,0.04478
5.437946550000001e-07,4.107157,0.042548
5.48606997e-07,4.090397,0.040379
5.53505274e-07,4.074064,0.038263
5.584918080000001e-07,4.058143,0.036251
5.63569006e-07,4.042619,0.034407
5.68739364e-07,4.027477,0.032777
5.74005469e-07,4.012704,0.031364
5.793700060000001e-07,3.998292,0.030131
5.848357610000001e-07,3.98423,0.029015
5.904056250000001e-07,3.970506,0.027945
5.96082602e-07,3.957101,0.026863
6.018698120000001e-07,3.943992,0.025738
6.07770497e-07,3.931155,0.024566
6.13788026e-07,3.918571,0.023358
6.19925906e-07,3.90623,0.022133
6.26187784e-07,3.89307,0.021469
6.325774560000001e-07,3.881481,0.019537
6.390988730000001e-07,3.870259,0.01771
6.457561530000001e-07,3.858313,0.016782
6.52553586e-07,3.84675,0.016363
6.59495645e-07,3.836746,0.015719
6.66586996e-07,3.825729,0.01495
6.73832507e-07,3.815103,0.014041
6.8123726e-07,3.805374,0.013466
6.888065630000001e-07,3.796461,0.013035
6.965459620000001e-07,3.78732,0.012507
7.044612570000001e-07,3.778012,0.011911
7.12558513e-07,3.768411,0.011365
7.208440770000001e-07,3.760457,0.010861
7.293245960000001e-07,3.752178,0.010452
7.380070310000001e-07,3.744932,0.009938
7.468986820000001e-07,3.736285,0.00934
7.56007203e-07,3.727585,0.008769
7.653406250000001e-07,3.720912,0.008231
7.74907383e-07,3.713752,0.007719
7.847163370000001e-07,3.705245,0.007187
7.94776803e-07,3.697085,0.006634
8.050985800000001e-07,3.687704,0.006116
8.156919820000001e-07,3.68094,0.00561
8.26567875e-07,3.671862,0.005288
8.37737711e-07,3.663095,0.004982
8.4921357e-07,3.654796,0.004688
8.61008203e-07,3.64667,0.004426
8.7313508e-07,3.638728,0.004198
8.85608438e-07,3.631298,0.003987
8.98443343e-07,3.624843,0.00378
9.116557450000001e-07,3.618902,0.003583
9.252625470000001e-07,3.613284,0.003396
9.39281676e-07,3.607848,0.003216
9.53732164e-07,3.6025,0.003033
9.686342290000001e-07,3.596996,0.002825
9.84009375e-07,3.591487,0.002618
9.998804940000001e-07,3.586017,0.002419
1.0162719800000001e-06,3.58059,0.002241
1.03320984e-06,3.575166,0.002101
1.0507218800000001e-06,3.569703,0.002045
1.0688377700000003e-06,3.564235,0.00202
1.0875893100000002e-06,3.55878,0.002006
1.10701055e-06,3.553338,0.001982
1.12713801e-06,3.547893,0.001926
1.14801094e-06,3.542401,0.001787
1.1696715200000002e-06,3.536931,0.00161
1.1921652e-06,3.531515,0.001415
1.21554099e-06,3.52619,0.001212
1.2398518099999999e-06,3.520992,0.000999
1.26515491e-06,3.516009,0.000778
1.2915123100000002e-06,3.511174,0.000562
1.31899129e-06,3.506463,0.000354
1.34766501e-06,3.501862,0.000169
1.3776131300000001e-06,3.497361,3.1e-05
1.40892251e-06,3.492921,1e-06
1.4416881500000001e-06,3.488588,0.0
1.4760140600000001e-06,3.484381,0.0
1.51201441e-06,3.480319,0.0
1.54981477e-06,3.476412,0.0
1.58955361e-06,3.472688,0.0
1.63138396e-06,3.469135,0.0
1.67547542e-06,3.46575,0.0
1.72201641e-06,3.462537,0.0
1.7712168800000001e-06,3.4595,0.0
1.8233114900000002e-06,3.456644,0.0
1.87856335e-06,3.453973,0.0
1.93726846e-06,3.451411,0.0
1.99976099e-06,3.44904,0.0
2.0664196900000003e-06,3.4471,0.0
2.1376755400000005e-06,3.446129,0.0
2.2140210900000004e-06,3.445479,0.0
2.29602188e-06,3.44488,0.0
2.38433041e-06,3.444062,0.0
2.47970363e-06,3.442753,0.0

File: solcore/future/material_data/sopra_nk/SIGE_GE.csv
wavelength[m],n,k
2.4000000000000003e-07,1.7538,3.2658
2.42e-07,1.7237,3.3179
2.44e-07,1.7035,3.3431
2.46e-07,1.7117,3.3816
2.48e-07,1.7278,3.447
2.5000000000000004e-07,1.752,3.5053
2.5200000000000003e-07,1.79,3.5643
2.54e-07,1.827,3.637
2.56e-07,1.8611,3.7103
2.58e-07,1.9101,3.7657
2.6e-07,1.9528,3.8498
2.62e-07,2.0071,3.9124
2.6400000000000003e-07,2.0703,3.9886
2.66e-07,2.1324,4.0782
2.68e-07,2.2123,4.168
2.7e-07,2.2973,4.2583
2.72e-07,2.3995,4.3425
2.74e-07,2.5098,4.4273
2.7600000000000004e-07,2.647,4.5218
2.7800000000000003e-07,2.8057,4.596
2.8e-07,2.9903,4.6751
2.82e-07,3.2056,4.7188
2.84e-07,3.4363,4.7215
2.86e-07,3.6797,4.6788
2.8800000000000004e-07,3.8959,4.5845
2.9000000000000003e-07,4.0975,4.4518
2.92e-07,4.2374,4.3042
2.94e-07,4.3572,4.1404
2.96e-07,4.4249,3.9899
2.98e-07,4.4836,3.8448
3.0000000000000004e-07,4.5082,3.7206
3.0200000000000003e-07,4.527131,3.605338
3.04e-07,4.5404,3.5017
3.06e-07,4.548869,3.409087
3.08e-07,4.5534,3.3269
3.1e-07,4.554425,3.255213
3.1200000000000004e-07,4.5541,3.1914
3.1400000000000003e-07,4.554931,3.13295
3.16e-07,4.5563,3.0796
3.18e-07,4.558519,3.030126
3.2e-07,4.5613,2.9849
3.22e-07,4.564543,2.944725
3.2400000000000004e-07,4.568,2.9071
3.2600000000000003e-07,4.571281,2.869212
3.28e-07,4.5747,2.8328
3.3e-07,4.578475,2.798587
3.32e-07,4.5825,2.7668
3.34e-07,4.586675,2.738431
3.3600000000000004e-07,4.5912,2.7119
3.3800000000000004e-07,4.595887,2.685806
3.4000000000000003e-07,4.6018,2.6606
3.42e-07,4.610806,2.6361
3.44e-07,4.6203,2.6128
3.46e-07,4.627481,2.591413
3.4800000000000005e-07,4.6348,2.5711
3.5000000000000004e-07,4.643718,2.551281
3.5200000000000003e-07,4.6544,2.5319
3.54e-07,4.668106,2.512669
3.56e-07,4.683,2.4937
3.58e-07,4.697218,2.475269
3.6000000000000005e-07,4.7121,2.4566
3.6200000000000004e-07,4.728325,2.4368
3.6400000000000003e-07,4.746,2.4165
3.66e-07,4.766,2.396331
3.68e-07,4.7867,2.3754
3.7e-07,4.806925,2.353287
3.7200000000000005e-07,4.8262,2.3292
3.7400000000000004e-07,4.843525,2.301787
3.7600000000000003e-07,4.8593,2.2723
3.78e-07,4.873725,2.240744
3.8e-07,4.8864,2.2095
3.82e-07,4.896613,2.181725
3.8400000000000005e-07,4.9055,2.1551
3.8600000000000004e-07,4.9139,2.128375
3.8800000000000003e-07,4.922,2.1015
3.9e-07,4.930594,2.073394
3.92e-07,4.9387,2.0459
3.94e-07,4.945556,2.020344
3.96e-07,4.9513,1.9972
3.9800000000000004e-07,4.955031,1.978094
4.0000000000000003e-07,4.9591,1.9609
4.02e-07,4.965969,1.943625
4.04e-07,4.9744,1.9275
4.06e-07,4.983869,1.913444
4.08e-07,4.9947,1.9004
4.1000000000000004e-07,5.006918,1.887712
4.1200000000000004e-07,5.0209,1.8751
4.1400000000000003e-07,5.0371,1.861969
4.16e-07,5.0553,1.8486
4.18e-07,5.07545,1.835056
4.2e-07,5.0975,1.8214
4.2200000000000005e-07,5.121949,1.805117
4.2400000000000004e-07,5.147116,1.786794
4.2600000000000003e-07,5.172839,1.766394
4.28e-07,5.198954,1.743875
4.3e-07,5.2253,1.7192
4.32e-07,5.251714,1.692329
4.3400000000000005e-07,5.278032,1.663223
4.3600000000000004e-07,5.304095,1.631842
4.3800000000000003e-07,5.329739,1.598147
4.4e-07,5.3548,1.5621
4.42e-07,5.37978,1.523664
4.44e-07,5.403688,1.482796
4.4600000000000005e-07,5.426197,1.439456
4.4800000000000004e-07,5.446977,1.393603
4.5000000000000003e-07,5.4657,1.3452
4.52e-07,5.482687,1.29207
4.54e-07,5.496799,1.236841
4.56e-07,5.507549,1.180007
4.5800000000000005e-07,5.514446,1.122062
4.6000000000000004e-07,5.517,1.0635
4.6200000000000003e-07,5.511052,1.004106
4.64e-07,5.5007,0.94526
4.66e-07,5.486372,0.887629
4.68e-07,5.468496,0.831886
4.7000000000000005e-07,5.4475,0.7787
4.7200000000000004e-07,5.423742,0.731901
4.7400000000000004e-07,5.397737,0.68821
4.7600000000000003e-07,5.369931,0.647509
4.78e-07,5.34077,0.609679
4.800000000000001e-07,5.3107,0.5746
4.82e-07,5.280751,0.542281
4.84e-07,5.250638,0.512442
4.86e-07,5.220659,0.484934
4.88e-07,5.191113,0.459603
4.900000000000001e-07,5.1623,0.4363
4.92e-07,5.13594,0.414927
4.940000000000001e-07,5.110556,0.395266
4.96e-07,5.086092,0.377151
4.98e-07,5.062492,0.360417
5.000000000000001e-07,5.0397,0.3449
5.02e-07,5.017926,0.330269
5.040000000000001e-07,4.996781,0.316566
5.06e-07,4.976143,0.30367
5.08e-07,4.95589,0.291455
5.1e-07,4.9359,0.2798
5.12e-07,4.915272,0.267809
5.140000000000001e-07,4.894856,0.256325
5.16e-07,4.874724,0.245415
5.180000000000001e-07,4.854948,0.23515
5.2e-07,4.8356,0.2256
5.22e-07,4.817033,0.217266
5.24e-07,4.798968,0.209677
5.26e-07,4.781407,0.202795
5.280000000000001e-07,4.76435,0.196582
5.3e-07,4.7478,0.191
5.32e-07,4.731729,0.186333
5.34e-07,4.716175,0.182138
5.36e-07,4.701146,0.178298
5.380000000000001e-07,4.686651,0.174691
5.4e-07,4.6727,0.1712
5.420000000000001e-07,4.659458,0.167401
5.44e-07,4.646737,0.163554
5.46e-07,4.634507,0.159618
5.48e-07,4.622739,0.155547
5.5e-07,4.6114,0.1513
5.520000000000001e-07,4.600865,0.146574
5.54e-07,4.590599,0.141649
5.560000000000001e-07,4.58047,0.136547
5.58e-07,4.570347,0.13129
5.6e-07,4.5601,0.1259
5.620000000000001e-07,4.548925,0.119819
5.64e-07,4.53753,0.113791
5.660000000000001e-07,4.525954,0.107985
5.68e-07,4.514231,0.102566
5.7e-07,4.5024,0.0977
5.72e-07,4.490298,0.094623
5.74e-07,4.478211,0.092166
5.760000000000001e-07,4.466225,0.090226
5.78e-07,4.454425,0.088705
5.800000000000001e-07,4.4429,0.0875
5.82e-07,4.432224,0.086226
5.84e-07,4.421872,0.085139
5.860000000000001e-07,4.411808,0.084209
5.88e-07,4.401996,0.083406
5.900000000000001e-07,4.3924,0.0827
5.92e-07,4.382603,0.081864
5.94e-07,4.373045,0.081116
5.96e-07,4.363786,0.080476
5.98e-07,4.354885,0.079964
6.000000000000001e-07,4.3464,0.0796
6.02e-07,4.338702,0.079753
6.040000000000001e-07,4.331461,0.080006
6.06e-07,4.324659,0.080294
6.08e-07,4.318279,0.080547
6.100000000000001e-07,4.3123,0.0807
6.12e-07,4.307234,0.080397
6.140000000000001e-07,4.302401,0.07993
6.16e-07,4.297651,0.079306
6.180000000000001e-07,4.292834,0.078527
6.2e-07,4.2878,0.0776
6.22e-07,4.281255,0.076538
6.240000000000001e-07,4.274477,0.075335
6.26e-07,4.267602,0.073993
6.280000000000001e-07,4.260765,0.072514
6.3e-07,4.2541,0.0709
6.32e-07,4.248421,0.06886
6.340000000000001e-07,4.243017,0.066764
6.36e-07,4.237851,0.064688
6.380000000000001e-07,4.23289,0.062708
6.4e-07,4.2281,0.0609
6.420000000000001e-07,4.22342,0.059839
6.44e-07,4.218848,0.058978
6.46e-07,4.214356,0.058266
6.480000000000001e-07,4.209916,0.057657
6.5e-07,4.2055,0.0571
6.520000000000001e-07,4.200923,0.056522
6.54e-07,4.196354,0.055905
6.56e-07,4.191803,0.055207
6.58e-07,4.187281,0.054386
6.6e-07,4.1828,0.0534
6.620000000000001e-07,4.178342,0.051956
6.64e-07,4.173955,0.050324
6.660000000000001e-07,4.169656,0.048524
6.68e-07,4.165465,0.046576
6.7e-07,4.1614,0.0445
6.720000000000001e-07,4.157984,0.042268
6.74e-07,4.154604,0.03996
6.760000000000001e-07,4.151152,0.037608
6.78e-07,4.14752,0.035244
6.800000000000001e-07,4.1436,0.0329
6.82e-07,4.138644,0.030403
6.84e-07,4.133344,0.028042
6.860000000000001e-07,4.127752,0.025898
6.88e-07,4.12192,0.024057
6.900000000000001e-07,4.1159,0.0226
6.92e-07,4.109373,0.022238
6.94e-07,4.102854,0.022271
6.960000000000001e-07,4.096489,0.022625
6.98e-07,4.090423,0.023226
7.000000000000001e-07,4.0848,0.024
7.02e-07,4.080881,0.024788
7.040000000000001e-07,4.077416,0.025624
7.06e-07,4.074271,0.026456
7.08e-07,4.07131,0.027232
7.100000000000001e-07,4.0684,0.0279
7.12e-07,4.064641,0.028053
7.140000000000001e-07,4.060854,0.028082
7.16e-07,4.057097,0.028026
7.18e-07,4.053427,0.027919
7.200000000000001e-07,4.0499,0.0278
7.22e-07,4.047037,0.028066
7.240000000000001e-07,4.044314,0.028303
7.26e-07,4.041673,0.028457
7.280000000000001e-07,4.039055,0.028474
7.3e-07,4.0364,0.0283
7.32e-07,4.03336,0.027374
7.340000000000001e-07,4.030238,0.026277
7.36e-07,4.027046,0.025083
7.380000000000001e-07,4.023795,0.023866
7.4e-07,4.0205,0.0227
7.420000000000001e-07,4.017266,0.022013
7.440000000000001e-07,4.013989,0.021434
7.46e-07,4.010659,0.02095
7.480000000000001e-07,4.007266,0.020543
7.5e-07,4.0038,0.0202
7.520000000000001e-07,3.999981,0.019818
7.54e-07,3.996134,0.019491
7.56e-07,3.992317,0.019225
7.580000000000001e-07,3.988587,0.019026
7.6e-07,3.985,0.0189
7.620000000000001e-07,3.982009,0.018717
7.64e-07,3.979177,0.018654
7.660000000000001e-07,3.976459,0.018754
7.680000000000001e-07,3.973814,0.019055
7.7e-07,3.9712,0.0196
7.720000000000001e-07,3.968103,0.020931
7.74e-07,3.965069,0.022462
7.760000000000001e-07,3.962174,0.024106
7.78e-07,3.959493,0.025781
7.8e-07,3.9571,0.0274
7.820000000000001e-07,3.955423,0.028726
7.84e-07,3.954098,0.029865
7.860000000000001e-07,3.95311,0.030771
7.88e-07,3.952449,0.031398
7.900000000000001e-07,3.9521,0.0317
7.92e-07,3.952467,0.031166
7.94e-07,3.953018,0.030329
7.960000000000001e-07,3.953634,0.029259
7.98e-07,3.954201,0.028026
8.000000000000001e-07,3.9546,0.0267
8.02e-07,3.95389,0.025586
8.04e-07,3.952985,0.024459
8.060000000000001e-07,3.951975,0.023329
8.08e-07,3.95095,0.022206
8.100000000000001e-07,3.95,0.0211
8.12e-07,3.950522,0.019936
8.140000000000001e-07,3.950971,0.018832
8.16e-07,3.951109,0.01782
8.18e-07,3.950698,0.016932
8.200000000000001e-07,3.9495,0.0162
8.22e-07,3.945973,0.015643
8.240000000000001e-07,3.94151,0.01531
8.26e-07,3.936202,0.015234
8.280000000000001e-07,3.930135,0.015453
8.300000000000001e-07,3.9234,0.016
8.32e-07,3.916085,0.016911
8.340000000000001e-07,3.908278,0.018222
8.36e-07,3.900069,0.019966
8.380000000000001e-07,3.891547,0.022181
8.4e-07,3.8828,0.0249

File: solcore/future/material_data/sopra_nk/SIGE_SI.csv
wavelength[m],n,k
2.4000000000000003e-07,1.6378,3.233
2.42e-07,1.6374,3.2513
2.44e-07,1.6405,3.2598
2.46e-07,1.6577,3.348
2.48e-07,1.6761,3.405
2.5000000000000004e-07,1.6875,3.4568
2.5200000000000003e-07,1.7172,3.5103
2.54e-07,1.7678,3.5852
2.56e-07,1.7825,3.6462
2.58e-07,1.8259,3.719
2.6e-07,1.8705,3.7812
2.62e-07,1.9053,3.8655
2.6400000000000003e-07,1.9544,3.9433
2.66e-07,2.0189,4.0205
2.68e-07,2.088,4.1114
2.7e-07,2.1547,4.1983
2.72e-07,2.2481,4.2981
2.74e-07,2.3563,4.3913
2.7600000000000004e-07,2.4781,4.4812
2.7800000000000003e-07,2.6083,4.5697
2.8e-07,2.7819,4.6575
2.82e-07,2.9751,4.7301
2.84e-07,3.1869,4.7549
2.86e-07,3.4259,4.751
2.8800000000000004e-07,3.6734,4.6889
2.9000000000000003e-07,3.8799,4.5852
2.92e-07,4.0445,4.4526
2.94e-07,4.1708,4.3096
2.96e-07,4.2805,4.1586
2.98e-07,4.3326,4.0211
3.0000000000000004e-07,4.3842,3.897
3.0200000000000003e-07,4.423913,3.774119
3.04e-07,4.4475,3.67
3.06e-07,4.459763,3.580781
3.08e-07,4.4655,3.5026
3.1e-07,4.471363,3.42985
3.1200000000000004e-07,4.4766,3.3639
3.1400000000000003e-07,4.482931,3.304794
3.16e-07,4.4896,3.2509
3.18e-07,4.496169,3.200663
3.2e-07,4.5034,3.1539
3.22e-07,4.512568,3.109812
3.2400000000000004e-07,4.5217,3.0687
3.2600000000000003e-07,4.528631,3.03085
3.28e-07,4.5352,2.9955
3.3e-07,4.542513,2.961781
3.32e-07,4.5506,2.9303
3.34e-07,4.56065,2.9014
3.3600000000000004e-07,4.5703,2.875
3.3800000000000004e-07,4.576138,2.851906
3.4000000000000003e-07,4.5825,2.8298
3.42e-07,4.594156,2.805675
3.44e-07,4.6064,2.7824
3.46e-07,4.614494,2.762694
3.4800000000000005e-07,4.6233,2.744
3.5000000000000004e-07,4.637119,2.724206
3.5200000000000003e-07,4.6529,2.7047
3.54e-07,4.669106,2.686081
3.56e-07,4.6855,2.6686
3.58e-07,4.7007,2.653112
3.6000000000000005e-07,4.7166,2.6384
3.6200000000000004e-07,4.7348,2.623694
3.6400000000000003e-07,4.7548,2.6085
3.66e-07,4.776994,2.592212
3.68e-07,4.8003,2.5744
3.7e-07,4.823675,2.55425
3.7200000000000005e-07,4.8474,2.5323
3.7400000000000004e-07,4.871757,2.508087
3.7600000000000003e-07,4.8957,2.4838
3.78e-07,4.917831,2.462706
3.8e-07,4.9395,2.4411
3.82e-07,4.962181,2.415412
3.8400000000000005e-07,4.9841,2.3885
3.8600000000000004e-07,5.003631,2.362287
3.8800000000000003e-07,5.0218,2.336
3.9e-07,5.039,2.309144
3.92e-07,5.0555,2.2828
3.94e-07,5.071425,2.257762
3.96e-07,5.0876,2.2344
3.9800000000000004e-07,5.105119,2.213631
4.0000000000000003e-07,5.1233,2.1946
4.02e-07,5.141212,2.177113
4.04e-07,5.1607,2.1601
4.06e-07,5.183625,2.142413
4.08e-07,5.209,2.1241
4.1000000000000004e-07,5.236568,2.104925
4.1200000000000004e-07,5.266,2.0846
4.1400000000000003e-07,5.296756,2.063138
4.16e-07,5.3292,2.0394
4.18e-07,5.363469,2.012537
4.2e-07,5.3997,1.9817
4.2200000000000005e-07,5.435773,1.946391
4.2400000000000004e-07,5.471272,1.907778
4.2600000000000003e-07,5.505815,1.865998
4.28e-07,5.539018,1.821193
4.3e-07,5.5705,1.7735
4.32e-07,5.599878,1.723059
4.3400000000000005e-07,5.626769,1.67001
4.3600000000000004e-07,5.650791,1.614491
4.3800000000000003e-07,5.671563,1.556641
4.4e-07,5.6887,1.4966
4.42e-07,5.700424,1.432456
4.44e-07,5.708098,1.366912
4.4600000000000005e-07,5.71169,1.300619
4.4800000000000004e-07,5.711169,1.234231
4.5000000000000003e-07,5.7065,1.1684
4.52e-07,5.69616,1.104918
4.54e-07,5.68198,1.043011
4.56e-07,5.6643,0.983045
4.5800000000000005e-07,5.64346,0.925386
4.6000000000000004e-07,5.6198,0.8704
4.6200000000000003e-07,5.593305,0.820074
4.64e-07,5.564759,0.772749
4.66e-07,5.53459,0.728388
4.68e-07,5.503227,0.686951
4.7000000000000005e-07,5.4711,0.6484
4.7200000000000004e-07,5.439626,0.613203
4.7400000000000004e-07,5.407997,0.580689
4.7600000000000003e-07,5.376395,0.550694
4.78e-07,5.345003,0.523053
4.800000000000001e-07,5.314,0.4976
4.82e-07,5.284014,0.474328
4.84e-07,5.254672,0.452876
4.86e-07,5.226041,0.43304
4.88e-07,5.198193,0.414616
4.900000000000001e-07,5.1712,0.3974
4.92e-07,5.145549,0.38057
4.940000000000001e-07,5.120789,0.364695
4.96e-07,5.096883,0.349725
4.98e-07,5.073798,0.33561
5.000000000000001e-07,5.0515,0.3223
5.02e-07,5.030216,0.309609
5.040000000000001e-07,5.009584,0.297658
5.06e-07,4.989504,0.286434
5.08e-07,4.969876,0.275919
5.1e-07,4.9506,0.2661
5.12e-07,4.930891,0.257143
5.140000000000001e-07,4.911506,0.248806
5.16e-07,4.892515,0.241026
5.180000000000001e-07,4.873989,0.233745
5.2e-07,4.856,0.2269
5.22e-07,4.83924,0.220306
5.24e-07,4.823004,0.214059
5.26e-07,4.807208,0.208129
5.280000000000001e-07,4.791768,0.202486
5.3e-07,4.7766,0.1971
5.32e-07,4.760938,0.191882
5.34e-07,4.745551,0.186877
5.36e-07,4.730525,0.182071
5.380000000000001e-07,4.715946,0.17745
5.4e-07,4.7019,0.173
5.420000000000001e-07,4.689281,0.168648
5.44e-07,4.677166,0.164452
5.46e-07,4.665442,0.160412
5.48e-07,4.653992,0.156528
5.5e-07,4.6427,0.1528
5.520000000000001e-07,4.630711,0.149292
5.54e-07,4.618835,0.145924
5.560000000000001e-07,4.607145,0.14268
5.58e-07,4.595709,0.139544
5.6e-07,4.5846,0.1365
5.620000000000001e-07,4.574613,0.133599
5.64e-07,4.56491,0.130742
5.660000000000001e-07,4.555382,0.127894
5.68e-07,4.545915,0.125025
5.7e-07,4.5364,0.1221
5.72e-07,4.525864,0.118687
5.74e-07,4.515272,0.115254
5.760000000000001e-07,4.504728,0.111866
5.78e-07,4.494336,0.108593
5.800000000000001e-07,4.4842,0.1055
5.82e-07,4.475022,0.103142
5.84e-07,4.466159,0.100977
5.860000000000001e-07,4.457565,0.098951
5.88e-07,4.449193,0.09701
5.900000000000001e-07,4.441,0.0951
5.92e-07,4.432855,0.092746
5.94e-07,4.424818,0.090419
5.96e-07,4.416862,0.088169
5.98e-07,4.408965,0.086046
6.000000000000001e-07,4.4011,0.0841
6.02e-07,4.392917,0.082802
6.040000000000001e-07,4.384799,0.081677
6.06e-07,4.376801,0.080671
6.08e-07,4.368983,0.07973
6.100000000000001e-07,4.3614,0.0788
6.12e-07,4.354803,0.077528
6.140000000000001e-07,4.348382,0.076232
6.16e-07,4.342019,0.074932
6.180000000000001e-07,4.335597,0.073648
6.2e-07,4.329,0.0724
6.22e-07,4.320972,0.071237
6.240000000000001e-07,4.31282,0.070142
6.26e-07,4.304712,0.06913
6.280000000000001e-07,4.296816,0.068211
6.3e-07,4.2893,0.0674
6.32e-07,4.283263,0.066914
6.340000000000001e-07,4.277709,0.066509
6.36e-07,4.272574,0.066147
6.380000000000001e-07,4.267793,0.06579
6.4e-07,4.2633,0.0654
6.420000000000001e-07,4.259127,0.06479
6.44e-07,4.255089,0.064107
6.46e-07,4.251098,0.063349
6.480000000000001e-07,4.247065,0.062514
6.5e-07,4.2429,0.0616
6.520000000000001e-07,4.237789,0.060642
6.54e-07,4.232551,0.059593
6.56e-07,4.227278,0.058443
6.58e-07,4.222064,0.057182
6.6e-07,4.217,0.0558
6.620000000000001e-07,4.212975,0.053873
6.64e-07,4.209087,0.051906
6.660000000000001e-07,4.205233,0.049994
6.68e-07,4.201305,0.048227
6.7e-07,4.1972,0.0467
6.720000000000001e-07,4.192145,0.04617
6.74e-07,4.186866,0.045899
6.760000000000001e-07,4.181426,0.045813
6.78e-07,4.175883,0.045838
6.800000000000001e-07,4.1703,0.0459
6.82e-07,4.16467,0.045558
6.84e-07,4.159137,0.045199
6.860000000000001e-07,4.153779,0.044841
6.88e-07,4.148674,0.044502
6.900000000000001e-07,4.1439,0.0442
6.92e-07,4.14011,0.044172
6.94e-07,4.136661,0.044164
6.960000000000001e-07,4.133487,0.04414
6.98e-07,4.130522,0.044064
7.000000000000001e-07,4.1277,0.0439
7.02e-07,4.12495,0.043282
7.040000000000001e-07,4.122211,0.042587
7.06e-07,4.119417,0.041861
7.08e-07,4.116501,0.04115
7.100000000000001e-07,4.1134,0.0405
7.12e-07,4.109313,0.040275
7.140000000000001e-07,4.105093,0.040126
7.16e-07,4.100855,0.040018
7.18e-07,4.096719,0.039921
7.200000000000001e-07,4.0928,0.0398
7.22e-07,4.090107,0.039495
7.240000000000001e-07,4.087646,0.039134
7.26e-07,4.08531,0.038714
7.280000000000001e-07,4.082997,0.038237
7.3e-07,4.0806,0.0377
7.32e-07,4.07733,0.037014
7.340000000000001e-07,4.073939,0.036289
7.36e-07,4.070493,0.035547
7.380000000000001e-07,4.067058,0.03481
7.4e-07,4.0637,0.0341
7.420000000000001e-07,4.060851,0.033578
7.440000000000001e-07,4.058122,0.033091
7.46e-07,4.055486,0.032625
7.480000000000001e-07,4.05292,0.032166
7.5e-07,4.0504,0.0317
7.520000000000001e-07,4.047688,0.031109
7.54e-07,4.045024,0.03051
7.56e-07,4.042436,0.029918
7.580000000000001e-07,4.039952,0.029343
7.6e-07,4.0376,0.0288
7.620000000000001e-07,4.035926,0.028378
7.64e-07,4.034311,0.027993
7.660000000000001e-07,4.032653,0.027639
7.680000000000001e-07,4.030849,0.02731
7.7e-07,4.0288,0.027
7.720000000000001e-07,4.025458,0.026743
7.74e-07,4.021903,0.026482
7.760000000000001e-07,4.018269,0.026198
7.78e-07,4.014689,0.025877
7.8e-07,4.0113,0.0255
7.820000000000001e-07,4.009063,0.024914
7.84e-07,4.007078,0.024273
7.860000000000001e-07,4.00527,0.023595
7.88e-07,4.003569,0.022898
7.900000000000001e-07,4.0019,0.0222
7.92e-07,4.000099,0.021364
7.94e-07,3.998207,0.0206
7.960000000000001e-07,3.996177,0.019964
7.98e-07,3.993958,0.019512
8.000000000000001e-07,3.9915,0.0193
8.02e-07,3.987894,0.020021
8.04e-07,3.984165,0.020934
8.060000000000001e-07,3.980479,0.021938
8.08e-07,3.977002,0.022927
8.100000000000001e-07,3.9739,0.0238
8.12e-07,3.973091,0.024014
8.140000000000001e-07,3.97255,0.024015
8.16e-07,3.972003,0.023809
8.18e-07,3.971177,0.023402
8.200000000000001e-07,3.9698,0.0228
8.22e-07,3.965388,0.021306
8.240000000000001e-07,3.960432,0.019807
8.26e-07,3.955212,0.018485
8.280000000000001e-07,3.950008,0.017522
8.300000000000001e-07,3.9451,0.0171
8.32e-07,3.940768,0.017402
8.340000000000001e-07,3.937292,0.018611
8.36e-07,3.934952,0.020909
8.380000000000001e-07,3.934028,0.024478
8.4e-07,3.9348,0.0295

File: solcore/future/material_data/sopra_nk/SIO.csv
wavelength[m],n,k
2.1014437500000002e-07,1.6933,1.0574
2.13767554e-07,1.6112,1.0591
2.1751786200000003e-07,1.6333,1.0681
2.21402109e-07,1.6573,1.0802
2.25427602e-07,1.6817,1.0902
2.2960218800000001e-07,1.7069,1.1
2.33934304e-07,1.7347,1.1092
2.38433041e-07,1.7639,1.1182
2.4310819900000004e-07,1.7949,1.1265
2.47970363e-07,1.827,1.1333
2.53030982e-07,1.8622,1.1403
2.58302461e-07,1.8988,1.1457
2.63798258e-07,1.9383,1.1497
2.6953300300000005e-07,1.9798,1.152
2.75522625e-07,2.0241,1.1524
2.81784503e-07,2.0705,1.15
2.88337631e-07,2.1201,1.1445
2.9520281300000004e-07,2.1721,1.1351
3.02402881e-07,2.2259,1.1209
3.09962953e-07,2.2812,1.1007
3.1791072100000004e-07,2.3484,1.0781
3.26276793e-07,2.3933,1.0415
3.35095085e-07,2.4468,1.0002
3.4440328100000003e-07,2.4967,0.953
3.5424337500000004e-07,2.542,0.8987
3.6466229800000006e-07,2.5801,0.8396
3.75712671e-07,2.6117,0.776
3.87453692e-07,2.6353,0.7107
3.99952198e-07,2.6506,0.6446
4.13283938e-07,2.659,0.5788
4.27535108e-07,2.6599,0.5156
4.42804219e-07,2.6553,0.4549
4.592043750000001e-07,2.6456,0.3971
4.76866082e-07,2.6315,0.3436
4.95940725e-07,2.6143,0.2934
5.16604922e-07,2.5942,0.2468
5.390660060000001e-07,2.5711,0.2042
5.63569006e-07,2.5468,0.1644
5.904056250000001e-07,2.5216,0.1254
6.19925906e-07,2.4963,0.0863
6.52553586e-07,2.4702,0.048
6.888065630000001e-07,2.448,0.0131
7.293245960000001e-07,2.4288,0.0018
7.74907383e-07,2.4108,0.0
8.26567875e-07,2.3944,0.0
8.85608438e-07,2.3814,0.0
9.53732164e-07,2.3743,0.0
1.03320984e-06,2.3566,0.0
1.12713801e-06,2.3509,0.0
1.2398518099999999e-06,2.3376,0.0
1.3776131300000001e-06,2.3254,0.0
1.54981477e-06,2.3132,0.0
1.7712168800000001e-06,2.301,0.0
2.0664196900000003e-06,2.2888,0.0

File: solcore/future/material_data/sopra_nk/SIO2.csv
wavelength[m],n,k
1.6313839600000002e-07,1.653,0.0
1.65313575e-07,1.6425,0.0
1.67547542e-07,1.633,0.0
1.6984271400000002e-07,1.62425,0.0
1.7220164100000002e-07,1.616,0.0
1.74627016e-07,1.607851,0.0
1.7712168800000002e-07,1.6,0.0
1.79688669e-07,1.592493,0.0
1.8233114900000003e-07,1.585387,0.0
1.85052509e-07,1.578792,0.0
1.87856335e-07,1.572704,0.0
1.9074643300000002e-07,1.567,0.0
1.93726846e-07,1.56156,0.0
1.9680187500000001e-07,1.55644,0.0
1.99976099e-07,1.551777,0.0
2.0325439600000004e-07,1.547434,0.0
2.06641969e-07,1.543,0.0
2.1014437500000002e-07,1.5382,0.0
2.13767554e-07,1.5344,0.0
2.1751786200000003e-07,1.5307,0.0
2.21402109e-07,1.5272,0.0
2.25427602e-07,1.5238,0.0
2.2960218800000001e-07,1.5205,0.0
2.33934304e-07,1.5174,0.0
2.38433041e-07,1.5143,0.0
2.4310819900000004e-07,1.5114,0.0
2.47970363e-07,1.5086,0.0
2.53030982e-07,1.5058,0.0
2.58302461e-07,1.5032,0.0
2.63798258e-07,1.5006,0.0
2.6953300300000005e-07,1.4982,0.0
2.75522625e-07,1.4958,0.0
2.81784503e-07,1.4935,0.0
2.88337631e-07,1.4913,0.0
2.9520281300000004e-07,1.4892,0.0
3.02402881e-07,1.4871,0.0
3.09962953e-07,1.4851,0.0
3.1791072100000004e-07,1.4832,0.0
3.26276793e-07,1.4814,0.0
3.35095085e-07,1.4796,0.0
3.4440328100000003e-07,1.4779,0.0
3.5424337500000004e-07,1.4762,0.0
3.6466229800000006e-07,1.4746,0.0
3.75712671e-07,1.473,0.0
3.87453692e-07,1.4716,0.0
3.99952198e-07,1.4701,0.0
4.13283938e-07,1.4687,0.0
4.27535108e-07,1.4674,0.0
4.42804219e-07,1.4661,0.0
4.592043750000001e-07,1.4649,0.0
4.76866082e-07,1.4637,0.0
4.95940725e-07,1.4626,0.0
5.16604922e-07,1.4614,0.0
5.390660060000001e-07,1.4604,0.0
5.63569006e-07,1.4594,0.0
5.904056250000001e-07,1.4584,0.0
6.19925906e-07,1.4574,0.0
6.52553586e-07,1.4565,0.0
6.888065630000001e-07,1.4556,0.0
7.293245960000001e-07,1.4547,0.0
7.74907383e-07,1.4538,0.0
8.26567875e-07,1.4529,0.0
8.85608438e-07,1.452,0.0
9.53732164e-07,1.451,0.0
1.03320984e-06,1.45,0.0
1.12713801e-06,1.4489,0.0
1.2398518099999999e-06,1.4476,0.0
1.3776131300000001e-06,1.44604,0.0
1.54981477e-06,1.44403,0.0
1.7712168800000001e-06,1.44124,0.0
2.0664196900000003e-06,1.43709,0.0

File: solcore/future/material_data/sopra_nk/SION20.csv
wavelength[m],n,k
2.5000000000000004e-07,1.634473,0.002364
2.55e-07,1.630298,0.001562
2.6e-07,1.625956,0.000878
2.65e-07,1.621787,0.000346
2.7e-07,1.61813,0.0
2.75e-07,1.615985,5.5e-05
2.8e-07,1.613708,0.0
2.85e-07,1.609308,0.0
2.9000000000000003e-07,1.604822,0.0
2.9500000000000003e-07,1.602003,0.0
3.0000000000000004e-07,1.599711,0.0
3.0500000000000004e-07,1.597255,0.0
3.1e-07,1.595047,0.0
3.15e-07,1.593462,0.0
3.2e-07,1.59192,0.0
3.25e-07,1.589743,0.0
3.3e-07,1.587608,0.0
3.35e-07,1.586105,0.0
3.4000000000000003e-07,1.58481,0.0
3.4500000000000003e-07,1.583464,0.0
3.5000000000000004e-07,1.582166,0.0
3.5500000000000004e-07,1.580939,0.0
3.6000000000000005e-07,1.579757,0.0
3.65e-07,1.578597,0.0
3.7e-07,1.577468,0.0
3.75e-07,1.576356,0.0
3.8e-07,1.575315,0.0
3.85e-07,1.574424,0.0
3.9e-07,1.573597,0.0
3.9500000000000003e-07,1.572778,0.0
4.0000000000000003e-07,1.57195,0.0
4.0500000000000004e-07,1.571024,0.0
4.1000000000000004e-07,1.570153,0.0
4.1500000000000005e-07,1.569538,0.0
4.2e-07,1.56894,0.0
4.25e-07,1.568121,0.0
4.3e-07,1.567275,0.0
4.35e-07,1.566483,0.0
4.4e-07,1.565853,0.0
4.4500000000000003e-07,1.565646,0.0
4.5000000000000003e-07,1.565487,0.0
4.5500000000000004e-07,1.56504,0.0
4.6000000000000004e-07,1.564445,0.0
4.6500000000000005e-07,1.563668,0.0
4.7000000000000005e-07,1.562897,0.0
4.75e-07,1.562358,0.0
4.800000000000001e-07,1.561904,0.0
4.85e-07,1.561477,0.0
4.900000000000001e-07,1.561035,0.0
4.95e-07,1.560493,0.0
5.000000000000001e-07,1.559929,0.0
5.05e-07,1.559384,0.0
5.1e-07,1.558878,0.0
5.15e-07,1.558456,0.0
5.2e-07,1.558076,0.0
5.250000000000001e-07,1.55772,0.0
5.3e-07,1.557368,0.0
5.350000000000001e-07,1.556989,0.0
5.4e-07,1.556591,0.0
5.450000000000001e-07,1.556143,0.0
5.5e-07,1.555729,0.0
5.550000000000001e-07,1.555426,0.0
5.6e-07,1.555224,0.0
5.65e-07,1.555184,0.0
5.7e-07,1.555171,0.0
5.75e-07,1.555063,0.0
5.800000000000001e-07,1.554886,0.0
5.85e-07,1.554625,0.0
5.900000000000001e-07,1.554274,0.0
5.95e-07,1.553783,0.0
6.000000000000001e-07,1.553271,0.0
6.05e-07,1.552854,0.0
6.100000000000001e-07,1.552488,0.0
6.15e-07,1.552172,0.0
6.2e-07,1.551889,0.0
6.25e-07,1.551613,0.0
6.3e-07,1.551369,0.0
6.350000000000001e-07,1.55118,0.0
6.4e-07,1.551027,0.0
6.450000000000001e-07,1.550887,0.0
6.5e-07,1.550794,0.0
6.550000000000001e-07,1.550802,0.0
6.6e-07,1.550823,0.0
6.650000000000001e-07,1.550782,0.0
6.7e-07,1.550698,0.0
6.75e-07,1.55056,0.0
6.800000000000001e-07,1.550377,0.0
6.85e-07,1.550156,0.0
6.900000000000001e-07,1.549892,0.0
6.95e-07,1.549562,0.0
7.000000000000001e-07,1.54922,0.0
7.05e-07,1.548917,0.0
7.100000000000001e-07,1.548633,0.0
7.15e-07,1.548367,0.0
7.200000000000001e-07,1.548119,0.0
7.25e-07,1.547886,0.0
7.3e-07,1.547669,0.0
7.350000000000001e-07,1.547473,0.0
7.4e-07,1.54729,0.0
7.450000000000001e-07,1.547111,0.0
7.5e-07,1.546939,0.0
7.550000000000001e-07,1.546774,0.0
7.6e-07,1.546615,0.0
7.650000000000001e-07,1.546463,0.0
7.7e-07,1.546316,0.0
7.750000000000001e-07,1.546169,0.0
7.8e-07,1.546026,0.0
7.85e-07,1.545888,0.0
7.900000000000001e-07,1.545757,0.0
7.95e-07,1.545635,0.0
8.000000000000001e-07,1.545523,0.0
