Repository: qpv-research-group/solcore5

<!-- ALL-CONTRIBUTORS-BADGE:START - Do not remove or modify this section -->
<!-- ALL-CONTRIBUTORS-BADGE:END -->

Solcore
=======

**Solcore** was born as a modular set of tools, written (almost) entirely in Python 3, to address some of the task we had to solve more. With time, however, it has evolved as a complete semiconductor solver able of modelling the optical and electrical properties of a wide range of solar cells, from quantum well devices to multi-junction solar cells.

File: solcore/future/material_data/sopra_nk/SION40.csv
wavelength[m],n,k
2.5000000000000004e-07,1.721728,0.004142
2.55e-07,1.716423,0.00272
2.6e-07,1.710673,0.001521
2.65e-07,1.70509,0.000597
2.7e-07,1.700288,0.0
2.75e-07,1.698043,9.5e-05
2.8e-07,1.695477,0.0
2.85e-07,1.689117,0.0
2.9000000000000003e-07,1.682529,0.0
2.9500000000000003e-07,1.678783,0.0
3.0000000000000004e-07,1.675893,0.0
3.0500000000000004e-07,1.672661,0.0
3.1e-07,1.669798,0.0
3.15e-07,1.66794,0.0
3.2e-07,1.666109,0.0
3.25e-07,1.663151,0.0
3.3e-07,1.660225,0.0
3.35e-07,1.658343,0.0
3.4000000000000003e-07,1.65679,0.0
3.4500000000000003e-07,1.655137,0.0
3.5000000000000004e-07,1.653539,0.0
3.5500000000000004e-07,1.652013,0.0
3.6000000000000005e-07,1.65054,0.0
3.65e-07,1.649116,0.0
3.7e-07,1.647718,0.0
3.75e-07,1.646278,0.0
3.8e-07,1.644932,0.0
3.85e-07,1.643847,0.0
3.9e-07,1.642862,0.0
3.9500000000000003e-07,1.641889,0.0
4.0000000000000003e-07,1.640885,0.0
4.0500000000000004e-07,1.639691,0.0
4.1000000000000004e-07,1.638568,0.0
4.1500000000000005e-07,1.637859,0.0
4.2e-07,1.637164,0.0
4.25e-07,1.636088,0.0
4.3e-07,1.634958,0.0
4.35e-07,1.633911,0.0
4.4e-07,1.633129,0.0
4.4500000000000003e-07,1.63305,0.0
4.5000000000000003e-07,1.633042,0.0
4.5500000000000004e-07,1.63254,0.0
4.6000000000000004e-07,1.631779,0.0
4.6500000000000005e-07,1.630704,0.0
4.7000000000000005e-07,1.629627,0.0
4.75e-07,1.628923,0.0
4.800000000000001e-07,1.628354,0.0
4.85e-07,1.627826,0.0
4.900000000000001e-07,1.627277,0.0
4.95e-07,1.626573,0.0
5.000000000000001e-07,1.62583,0.0
5.05e-07,1.625113,0.0
5.1e-07,1.624449,0.0
5.15e-07,1.623911,0.0
5.2e-07,1.623433,0.0
5.250000000000001e-07,1.622987,0.0
5.3e-07,1.62254,0.0
5.350000000000001e-07,1.622047,0.0
5.4e-07,1.621519,0.0
5.450000000000001e-07,1.620902,0.0
5.5e-07,1.620341,0.0
5.550000000000001e-07,1.619967,0.0
5.6e-07,1.619764,0.0
5.65e-07,1.619834,0.0
5.7e-07,1.619948,0.0
5.75e-07,1.619899,0.0
5.800000000000001e-07,1.619728,0.0
5.85e-07,1.619412,0.0
5.900000000000001e-07,1.618942,0.0
5.95e-07,1.618234,0.0
6.000000000000001e-07,1.617486,0.0
6.05e-07,1.616895,0.0
6.100000000000001e-07,1.616386,0.0
6.15e-07,1.615959,0.0
6.2e-07,1.615584,0.0
6.25e-07,1.615215,0.0
6.3e-07,1.614898,0.0
6.350000000000001e-07,1.614674,0.0
6.4e-07,1.61451,0.0
6.450000000000001e-07,1.614367,0.0
6.5e-07,1.614302,0.0
6.550000000000001e-07,1.614408,0.0
6.6e-07,1.614537,0.0
6.650000000000001e-07,1.614559,0.0
6.7e-07,1.614505,0.0
6.75e-07,1.614356,0.0
6.800000000000001e-07,1.614129,0.0
6.85e-07,1.613837,0.0
6.900000000000001e-07,1.613469,0.0
6.95e-07,1.612988,0.0
7.000000000000001e-07,1.612483,0.0
7.05e-07,1.612045,0.0
7.100000000000001e-07,1.611639,0.0
7.15e-07,1.611262,0.0
7.200000000000001e-07,1.610914,0.0
7.25e-07,1.610591,0.0
7.3e-07,1.610296,0.0
7.350000000000001e-07,1.610035,0.0
7.4e-07,1.609795,0.0
7.450000000000001e-07,1.609561,0.0
7.5e-07,1.609338,0.0
7.550000000000001e-07,1.609125,0.0
7.6e-07,1.608923,0.0
7.650000000000001e-07,1.608732,0.0
7.7e-07,1.608547,0.0
7.750000000000001e-07,1.608363,0.0
7.8e-07,1.608185,0.0
7.85e-07,1.608016,0.0
7.900000000000001e-07,1.607857,0.0
7.95e-07,1.607712,0.0
8.000000000000001e-07,1.607583,0.0

File: solcore/future/material_data/sopra_nk/SIOP.csv
wavelength[m],n,k
1.9074643300000002e-07,1.746,0.7348
1.9222508700000001e-07,1.754325,0.733009
1.93726846e-07,1.762632,0.731016
1.95252254e-07,1.770928,0.728826
1.9680187500000001e-07,1.779216,0.726444
1.9837629000000002e-07,1.7875,0.723875
1.99976099e-07,1.795784,0.721124
2.01601921e-07,1.804072,0.718197
2.0325439600000004e-07,1.812368,0.715096
2.04934184e-07,1.820676,0.711829
2.06641969e-07,1.829,0.7084
2.08378456e-07,1.837344,0.704814
2.1014437500000002e-07,1.845712,0.701076
2.1194048100000003e-07,1.854108,0.697191
2.13767554e-07,1.862536,0.693164
2.1562640200000003e-07,1.871005,0.689007
2.1751786200000003e-07,1.879551,0.684787
2.1944279900000003e-07,1.888136,0.680428
2.21402109e-07,1.896744,0.675904
2.2339672300000003e-07,1.905369,0.6712
2.25427602e-07,1.913993,0.666293
2.2749574500000002e-07,1.922569,0.661119
2.2960218800000001e-07,1.931144,0.655725
2.3174800200000003e-07,1.939737,0.650123
2.33934304e-07,1.94835,0.644313
2.3616225000000003e-07,1.957022,0.638318
2.38433041e-07,1.965854,0.632215
2.40747925e-07,1.974723,0.625901
2.4310819900000004e-07,1.983558,0.619314
2.4551521000000003e-07,1.992331,0.612428
2.47970363e-07,2.000976,0.605165
2.50475114e-07,2.009397,0.597401
2.53030982e-07,2.017679,0.589282
2.55639549e-07,2.025875,0.5809
2.58302461e-07,2.034026,0.572334
2.61021434e-07,2.042206,0.563705
2.63798258e-07,2.050313,0.554894
2.66634798e-07,2.058261,0.545808
2.6953300300000005e-07,2.065971,0.536364
2.7249490400000003e-07,2.073341,0.526448
2.75522625e-07,2.080438,0.516163
2.78618385e-07,2.08732,0.5056
2.81784503e-07,2.094008,0.494826
2.8502340500000006e-07,2.10053,0.483923
2.88337631e-07,2.106875,0.472831
2.91729838e-07,2.113028,0.461494
2.9520281300000004e-07,2.119023,0.449904
2.9875947300000006e-07,2.124894,0.438049
3.02402881e-07,2.130563,0.4259
3.0613625e-07,2.135943,0.413431
3.09962953e-07,2.141016,0.400561
3.13886535e-07,2.145755,0.387219
3.1791072100000004e-07,2.150063,0.3735
3.22039432e-07,2.153847,0.359512
3.26276793e-07,2.156926,0.345306
3.3062715e-07,2.159137,0.330943
3.35095085e-07,2.160625,0.31645
3.3968542800000003e-07,2.161548,0.301854
3.4440328100000003e-07,2.162091,0.287213
3.49254032e-07,2.162415,0.272579
3.5424337500000004e-07,2.162312,0.25795
3.59377337e-07,2.161551,0.243329
3.6466229800000006e-07,2.159926,0.228639
3.7010501900000006e-07,2.157245,0.213826
3.75712671e-07,2.153625,0.199088
3.8149286600000003e-07,2.149213,0.184633
3.87453692e-07,2.143944,0.170638
3.9360375000000003e-07,2.137781,0.157275
3.99952198e-07,2.130937,0.144554
4.06508791e-07,2.123623,0.132466
4.13283938e-07,2.116055,0.121152
4.2028875000000003e-07,2.108446,0.110735
4.27535108e-07,2.10075,0.101095
4.3503572400000006e-07,2.092921,0.092113
4.42804219e-07,2.085008,0.083723
4.50855205e-07,2.077054,0.075852
4.592043750000001e-07,2.069062,0.068512
4.67868609e-07,2.061044,0.061711
4.76866082e-07,2.052971,0.055447
4.86216397e-07,2.044808,0.049717
4.95940725e-07,2.036687,0.044478
5.06061964e-07,2.028716,0.039692
5.16604922e-07,2.021055,0.035333
5.27596516e-07,2.013892,0.031378
5.390660060000001e-07,2.007062,0.027785
5.5104525e-07,2.000452,0.024516
5.63569006e-07,1.993969,0.02152
5.76675262e-07,1.987488,0.018738
5.904056250000001e-07,1.981124,0.016185
6.04805762e-07,1.974948,0.01386
6.19925906e-07,1.969023,0.011749
6.358214430000001e-07,1.963452,0.009833
6.52553586e-07,1.958125,0.008111
6.70190169e-07,1.952988,0.006579
6.888065630000001e-07,1.947985,0.00523
7.084867500000001e-07,1.943025,0.00406
7.293245960000001e-07,1.938188,0.003057
7.51425341e-07,1.933511,0.00221
7.74907383e-07,1.928988,0.00151
7.999043950000001e-07,1.924566,0.000947
8.26567875e-07,1.920379,0.000514
8.55070216e-07,1.9165,0.000201
8.85608438e-07,1.913017,1e-06
9.184087500000002e-07,1.910111,0.0
9.53732164e-07,1.907592,0.0
9.9188145e-07,1.905402,0.0
1.03320984e-06,1.903502,0.0
1.0781320100000002e-06,1.901856,0.0
1.12713801e-06,1.900424,0.0
1.1808112500000001e-06,1.899167,0.0
1.2398518099999999e-06,1.898046,0.0
1.3051071700000002e-06,1.897026,0.0
1.3776131300000001e-06,1.896065,0.0
1.4586491900000002e-06,1.895128,0.0
1.54981477e-06,1.894173,0.0
1.65313575e-06,1.893162,0.0
1.7712168800000001e-06,1.892059,0.0
1.90746433e-06,1.890823,0.0

File: solcore/future/material_data/sopra_nk/SIPOLY.csv
wavelength[m],n,k
2.1014437500000002e-07,1.0922,2.8831
2.1194048100000003e-07,1.1009,2.903606
2.13767554e-07,1.1184,2.9315
2.1562640200000003e-07,1.142375,2.965294
2.1751786200000003e-07,1.1705,3.0035
2.1944279900000003e-07,1.197969,3.044187
2.21402109e-07,1.2299,3.0872
2.2339672300000003e-07,1.2698,3.133762
2.25427602e-07,1.3177,3.1778
2.2749574500000002e-07,1.3785,3.215638
2.2960218800000001e-07,1.4411,3.2413
2.3174800200000003e-07,1.498944,3.2415
2.33934304e-07,1.5433,3.2345
2.3616225000000003e-07,1.557963,3.232469
2.38433041e-07,1.5588,3.2404
2.40747925e-07,1.555144,3.269319
2.4310819900000004e-07,1.5504,3.3133
2.4551521000000003e-07,1.551262,3.370399
2.47970363e-07,1.5572,3.4397
2.50475114e-07,1.569763,3.519669
2.53030982e-07,1.5894,3.6102
2.55639549e-07,1.61655,3.709288
2.58302461e-07,1.6528,3.8211
2.61021434e-07,1.6961,3.947731
2.63798258e-07,1.7578,4.0934
2.66634798e-07,1.842987,4.269037
2.6953300300000005e-07,1.9684,4.4566
2.7249490400000003e-07,2.156624,4.648149
2.75522625e-07,2.3952,4.8243
2.78618385e-07,2.673333,4.964182
2.81784503e-07,3.0086,5.0643
2.8502340500000006e-07,3.442902,5.146675
2.88337631e-07,3.8925,5.1139
2.91729838e-07,4.307407,4.813545
2.9520281300000004e-07,4.6283,4.4327
2.9875947300000006e-07,4.739799,4.11512
3.02402881e-07,4.7601,3.8384
3.0613625e-07,4.770644,3.637695
3.09962953e-07,4.7663,3.4841
3.13886535e-07,4.768732,3.362931
3.1791072100000004e-07,4.779,3.2667
3.22039432e-07,4.808137,3.183175
3.26276793e-07,4.8479,3.1119
3.3062715e-07,4.892231,3.047144
3.35095085e-07,4.9456,2.9925
3.3968542800000003e-07,5.003737,2.94735
3.4440328100000003e-07,5.0868,2.9186
3.49254032e-07,5.192213,2.938194
3.5424337500000004e-07,5.3839,2.9304
3.59377337e-07,5.807332,2.86335
3.6466229800000006e-07,6.2153,2.6374
3.7010501900000006e-07,6.389788,2.028855
3.75712671e-07,6.3887,1.378
3.8149286600000003e-07,6.140043,0.998007
3.87453692e-07,5.8155,0.7465
3.9360375000000003e-07,5.581969,0.598994
3.99952198e-07,5.3818,0.515
4.06508791e-07,5.215969,0.44355
4.13283938e-07,5.0755,0.3916
4.2028875000000003e-07,4.952588,0.349431
4.27535108e-07,4.8447,0.3161
4.3503572400000006e-07,4.746824,0.287837
4.42804219e-07,4.6586,0.2634
4.50855205e-07,4.578231,0.240775
4.592043750000001e-07,4.505,0.2185
4.67868609e-07,4.43795,0.192556
4.76866082e-07,4.376,0.1686
4.86216397e-07,4.317744,0.15245
4.95940725e-07,4.2632,0.1396
5.06061964e-07,4.212,0.127413
5.16604922e-07,4.1639,0.1161
5.27596516e-07,4.118594,0.105156
5.390660060000001e-07,4.0759,0.0941
5.5104525e-07,4.035631,0.081281
5.63569006e-07,3.9975,0.0697
5.76675262e-07,3.961087,0.063163
5.904056250000001e-07,3.9266,0.0576
6.04805762e-07,3.894362,0.049456
6.19925906e-07,3.8636,0.041
6.358214430000001e-07,3.833256,0.033381
6.52553586e-07,3.8045,0.0264
6.70190169e-07,3.778419,0.020056
6.888065630000001e-07,3.7542,0.0149
7.084867500000001e-07,3.731369,0.011813
7.293245960000001e-07,3.71,0.0098
7.51425341e-07,3.690494,0.008175
7.74907383e-07,3.6714,0.0069
7.999043950000001e-07,3.651106,0.005631
8.26567875e-07,3.6305,0.0046
8.55070216e-07,3.609006,0.004013
8.85608438e-07,3.5894,0.0036
9.184087500000002e-07,3.575756,0.003144
9.53732164e-07,3.5636,0.0027
9.9188145e-07,3.548981,0.002194
1.03320984e-06,3.5344,0.0018
1.0781320100000002e-06,3.521525,0.0018
1.12713801e-06,3.5089,0.0018
1.1808112500000001e-06,3.49585,0.001575
1.2398518099999999e-06,3.4817,0.0009

File: solcore/future/material_data/sopra_nk/SIPORE.csv
wavelength[m],n,k
2.1014437500000002e-07,1.2345,0.9872
2.1194048100000003e-07,1.243138,0.993131
2.13767554e-07,1.252,0.9999
2.1562640200000003e-07,1.261238,1.007444
2.1751786200000003e-07,1.271,1.0157
2.1944279900000003e-07,1.281175,1.024719
2.21402109e-07,1.2927,1.0341
2.2339672300000003e-07,1.3066,1.044044
2.25427602e-07,1.3225,1.0528
2.2749574500000002e-07,1.341525,1.059013
2.2960218800000001e-07,1.3602,1.0617
2.3174800200000003e-07,1.375894,1.057531
2.33934304e-07,1.3872,1.0522
2.3616225000000003e-07,1.390213,1.050125
2.38433041e-07,1.3898,1.0518
2.40747925e-07,1.389325,1.05985
2.4310819900000004e-07,1.3894,1.0723
2.4551521000000003e-07,1.391875,1.08815
2.47970363e-07,1.3964,1.1071
2.50475114e-07,1.403219,1.128513
2.53030982e-07,1.4124,1.1524
2.55639549e-07,1.423944,1.178206
2.58302461e-07,1.4383,1.207
2.61021434e-07,1.454925,1.2394
2.63798258e-07,1.4768,1.2762
2.66634798e-07,1.505519,1.319962
2.6953300300000005e-07,1.5447,1.366
2.7249490400000003e-07,1.599487,1.411831
2.75522625e-07,1.6669,1.4534
2.78618385e-07,1.743582,1.486225
2.81784503e-07,1.8358,1.5091
2.8502340500000006e-07,1.956488,1.529112
2.88337631e-07,2.0823,1.5169
2.91729838e-07,2.200588,1.427575
2.9520281300000004e-07,2.2922,1.3148
2.9875947300000006e-07,2.322181,1.219013
3.02402881e-07,2.3253,1.135
3.0613625e-07,2.324875,1.073975
3.09962953e-07,2.3203,1.0271
3.13886535e-07,2.319163,0.989944
3.1791072100000004e-07,2.3202,0.9605
3.22039432e-07,2.324862,0.935444
3.26276793e-07,2.3326,0.9143
3.3062715e-07,2.343206,0.895063
3.35095085e-07,2.3571,0.879
3.3968542800000003e-07,2.37245,0.866019
3.4440328100000003e-07,2.3958,0.8582
3.49254032e-07,2.42645,0.865506
3.5424337500000004e-07,2.4843,0.8642
3.59377337e-07,2.614775,0.844406
3.6466229800000006e-07,2.7406,0.7745
3.7010501900000006e-07,2.79395,0.5838
3.75712671e-07,2.7919,0.3796
3.8149286600000003e-07,2.710575,0.2604
3.87453692e-07,2.605,0.1819
3.9360375000000003e-07,2.528306,0.137031
3.99952198e-07,2.4623,0.1126
4.06508791e-07,2.407444,0.09235
4.13283938e-07,2.3609,0.0784
4.2028875000000003e-07,2.320281,0.067538
4.27535108e-07,2.2847,0.0595
4.3503572400000006e-07,2.252518,0.053112
4.42804219e-07,2.2236,0.0479
4.50855205e-07,2.197337,0.04315
4.592043750000001e-07,2.1735,0.0384
4.67868609e-07,2.151775,0.032325
4.76866082e-07,2.1318,0.0268
4.86216397e-07,2.113113,0.023756
4.95940725e-07,2.0957,0.0217
5.06061964e-07,2.079412,0.019756
5.16604922e-07,2.0642,0.018
5.27596516e-07,2.049994,0.016269
5.390660060000001e-07,2.0367,0.0144
5.5104525e-07,2.024237,0.011819
5.63569006e-07,2.0125,0.0096
5.76675262e-07,2.001331,0.009094
5.904056250000001e-07,1.9908,0.0089
6.04805762e-07,1.981006,0.007813
6.19925906e-07,1.9717,0.0066
6.358214430000001e-07,1.962556,0.005669
6.52553586e-07,1.9539,0.0049
6.70190169e-07,1.946025,0.004344
6.888065630000001e-07,1.9387,0.0039
7.084867500000001e-07,1.931775,0.003488
7.293245960000001e-07,1.9253,0.0031
7.51425341e-07,1.919444,0.002694
7.74907383e-07,1.9137,0.0023
7.999043950000001e-07,1.907531,0.001925
8.26567875e-07,1.9012,0.0016
8.55070216e-07,1.894481,0.001375
8.85608438e-07,1.8883,0.0012
9.184087500000002e-07,1.883931,0.001044
9.53732164e-07,1.8801,0.0009
9.9188145e-07,1.8758,0.000731
1.03320984e-06,1.8715,0.0006
1.0781320100000002e-06,1.867381,0.0006
1.12713801e-06,1.8633,0.0006
1.1808112500000001e-06,1.859194,0.000525
1.2398518099999999e-06,1.855,0.0003

File: solcore/future/material_data/sopra_nk/TAOX1.csv
wavelength[m],n,k
3.0000000000000004e-07,1.962278,0.0
3.0500000000000004e-07,1.953154,0.0
3.1e-07,1.944644,0.0
3.15e-07,1.936695,0.0
3.2e-07,1.92926,0.0
3.25e-07,1.922298,0.0
3.3e-07,1.91577,0.0
3.35e-07,1.909641,0.0
3.4000000000000003e-07,1.903881,0.0
3.4500000000000003e-07,1.898461,0.0
3.5000000000000004e-07,1.893356,0.0
3.5500000000000004e-07,1.888543,0.0
3.6000000000000005e-07,1.883999,0.0
3.65e-07,1.879706,0.0
3.7e-07,1.875645,0.0
3.75e-07,1.871802,0.0
3.8e-07,1.86816,0.0
3.85e-07,1.864706,0.0
3.9e-07,1.861428,0.0
3.9500000000000003e-07,1.858313,0.0
4.0000000000000003e-07,1.855353,0.0
4.0500000000000004e-07,1.852536,0.0
4.1000000000000004e-07,1.849853,0.0
4.1500000000000005e-07,1.847297,0.0
4.2e-07,1.844859,0.0
4.25e-07,1.842533,0.0
4.3e-07,1.840312,0.0
4.35e-07,1.838189,0.0
4.4e-07,1.83616,0.0
4.4500000000000003e-07,1.834218,0.0
4.5000000000000003e-07,1.832358,0.0
4.5500000000000004e-07,1.830577,0.0
4.6000000000000004e-07,1.82887,0.0
4.6500000000000005e-07,1.827232,0.0
4.7000000000000005e-07,1.82566,0.0
4.75e-07,1.824151,0.0
4.800000000000001e-07,1.822702,0.0
4.85e-07,1.821308,0.0
4.900000000000001e-07,1.819968,0.0
4.95e-07,1.818679,0.0
5.000000000000001e-07,1.817438,0.0
5.05e-07,1.816243,0.0
5.1e-07,1.815091,0.0
5.15e-07,1.813981,0.0
5.2e-07,1.81291,0.0
5.250000000000001e-07,1.811877,0.0
5.3e-07,1.81088,0.0
5.350000000000001e-07,1.809917,0.0
5.4e-07,1.808987,0.0
5.450000000000001e-07,1.808088,0.0
5.5e-07,1.807219,0.0
5.550000000000001e-07,1.806378,0.0
5.6e-07,1.805565,0.0
5.65e-07,1.804778,0.0
5.7e-07,1.804016,0.0
5.75e-07,1.803277,0.0
5.800000000000001e-07,1.802562,0.0
5.85e-07,1.801869,0.0
5.900000000000001e-07,1.801197,0.0
5.95e-07,1.800545,0.0
6.000000000000001e-07,1.799913,0.0
6.05e-07,1.799299,0.0
6.100000000000001e-07,1.798703,0.0
6.15e-07,1.798125,0.0
6.2e-07,1.797563,0.0
6.25e-07,1.797017,0.0
6.3e-07,1.796486,0.0
6.350000000000001e-07,1.795971,0.0
6.4e-07,1.795469,0.0
6.450000000000001e-07,1.794981,0.0
6.5e-07,1.794506,0.0
6.550000000000001e-07,1.794044,0.0
6.6e-07,1.793595,0.0
6.650000000000001e-07,1.793157,0.0
6.7e-07,1.79273,0.0
6.75e-07,1.792315,0.0
6.800000000000001e-07,1.79191,0.0
6.85e-07,1.791516,0.0
6.900000000000001e-07,1.791131,0.0
6.95e-07,1.790756,0.0
7.000000000000001e-07,1.79039,0.0
7.05e-07,1.790034,0.0
7.100000000000001e-07,1.789686,0.0
7.15e-07,1.789346,0.0
7.200000000000001e-07,1.789014,0.0
7.25e-07,1.788691,0.0
7.3e-07,1.788375,0.0
7.350000000000001e-07,1.788066,0.0
7.4e-07,1.787764,0.0
7.450000000000001e-07,1.78747,0.0
7.5e-07,1.787182,0.0
7.550000000000001e-07,1.786901,0.0
7.6e-07,1.786626,0.0
7.650000000000001e-07,1.786356,0.0
7.7e-07,1.786093,0.0
7.750000000000001e-07,1.785836,0.0
7.8e-07,1.785585,0.0
7.85e-07,1.785338,0.0
7.900000000000001e-07,1.785097,0.0
7.95e-07,1.784861,0.0
8.000000000000001e-07,1.784631,0.0
8.05e-07,1.784405,0.0
8.100000000000001e-07,1.784183,0.0
8.15e-07,1.783966,0.0
8.200000000000001e-07,1.783754,0.0
8.25e-07,1.783546,0.0
8.300000000000001e-07,1.783342,0.0
8.35e-07,1.783143,0.0
8.4e-07,1.782947,0.0
8.450000000000001e-07,1.782755,0.0
8.5e-07,1.782567,0.0

File: solcore/future/material_data/sopra_nk/TAOX2.csv
wavelength[m],n,k
2.5000000000000004e-07,2.196196,0.0
2.55e-07,2.169578,0.0
2.6e-07,2.145283,0.0
2.65e-07,2.123065,0.0
2.7e-07,2.102708,0.0
2.75e-07,2.084022,0.0
2.8e-07,2.066839,0.0
2.85e-07,2.051011,0.0
2.9000000000000003e-07,2.036408,0.0
2.9500000000000003e-07,2.022913,0.0
3.0000000000000004e-07,2.010423,0.0
3.0500000000000004e-07,1.998846,0.0
3.1e-07,1.988101,0.0
3.15e-07,1.978112,0.0
3.2e-07,1.968816,0.0
3.25e-07,1.960152,0.0
3.3e-07,1.952067,0.0
3.35e-07,1.944513,0.0
3.4000000000000003e-07,1.937447,0.0
3.4500000000000003e-07,1.93083,0.0
3.5000000000000004e-07,1.924626,0.0
3.5500000000000004e-07,1.918803,0.0
3.6000000000000005e-07,1.913333,0.0
3.65e-07,1.908188,0.0
3.7e-07,1.903344,0.0
3.75e-07,1.89878,0.0
3.8e-07,1.894474,0.0
3.85e-07,1.890409,0.0
3.9e-07,1.886568,0.0
3.9500000000000003e-07,1.882935,0.0
4.0000000000000003e-07,1.879496,0.0
4.0500000000000004e-07,1.876238,0.0
4.1000000000000004e-07,1.873149,0.0
4.1500000000000005e-07,1.870218,0.0
4.2e-07,1.867435,0.0
4.25e-07,1.86479,0.0
4.3e-07,1.862274,0.0
4.35e-07,1.85988,0.0
4.4e-07,1.8576,0.0
4.4500000000000003e-07,1.855428,0.0
4.5000000000000003e-07,1.853356,0.0
4.5500000000000004e-07,1.851379,0.0
4.6000000000000004e-07,1.849491,0.0
4.6500000000000005e-07,1.847687,0.0
4.7000000000000005e-07,1.845963,0.0
4.75e-07,1.844314,0.0
4.800000000000001e-07,1.842735,0.0
4.85e-07,1.841223,0.0
4.900000000000001e-07,1.839775,0.0
4.95e-07,1.838386,0.0
5.000000000000001e-07,1.837054,0.0
5.05e-07,1.835776,0.0
5.1e-07,1.834548,0.0
5.15e-07,1.833369,0.0
5.2e-07,1.832236,0.0
5.250000000000001e-07,1.831146,0.0
5.3e-07,1.830097,0.0
5.350000000000001e-07,1.829088,0.0
5.4e-07,1.828117,0.0
5.450000000000001e-07,1.827181,0.0
5.5e-07,1.826279,0.0
5.550000000000001e-07,1.825409,0.0
5.6e-07,1.82457,0.0
5.65e-07,1.823761,0.0
5.7e-07,1.82298,0.0
5.75e-07,1.822225,0.0
5.800000000000001e-07,1.821496,0.0
5.85e-07,1.820792,0.0
5.900000000000001e-07,1.820111,0.0
5.95e-07,1.819453,0.0
6.000000000000001e-07,1.818816,0.0
6.05e-07,1.818199,0.0
6.100000000000001e-07,1.817602,0.0
6.15e-07,1.817024,0.0
6.2e-07,1.816464,0.0
6.25e-07,1.815922,0.0
6.3e-07,1.815396,0.0
6.350000000000001e-07,1.814886,0.0
6.4e-07,1.814391,0.0
6.450000000000001e-07,1.813911,0.0
6.5e-07,1.813445,0.0
6.550000000000001e-07,1.812993,0.0
6.6e-07,1.812554,0.0
6.650000000000001e-07,1.812127,0.0
6.7e-07,1.811713,0.0
6.75e-07,1.81131,0.0
6.800000000000001e-07,1.810919,0.0
6.85e-07,1.810538,0.0
6.900000000000001e-07,1.810168,0.0
6.95e-07,1.809808,0.0
7.000000000000001e-07,1.809457,0.0
7.05e-07,1.809116,0.0
7.100000000000001e-07,1.808784,0.0
7.15e-07,1.80846,0.0
7.200000000000001e-07,1.808145,0.0
7.25e-07,1.807838,0.0
7.3e-07,1.807539,0.0
7.350000000000001e-07,1.807247,0.0
7.4e-07,1.806963,0.0
7.450000000000001e-07,1.806686,0.0
7.5e-07,1.806415,0.0
7.550000000000001e-07,1.806151,0.0
7.6e-07,1.805894,0.0
7.650000000000001e-07,1.805643,0.0
7.7e-07,1.805398,0.0
7.750000000000001e-07,1.805158,0.0
7.8e-07,1.804925,0.0
7.85e-07,1.804696,0.0
7.900000000000001e-07,1.804473,0.0
7.95e-07,1.804255,0.0
8.000000000000001e-07,1.804043,0.0
8.05e-07,1.803834,0.0
8.100000000000001e-07,1.803631,0.0
8.15e-07,1.803432,0.0
8.200000000000001e-07,1.803238,0.0
8.25e-07,1.803047,0.0
8.300000000000001e-07,1.802861,0.0
8.35e-07,1.802679,0.0
8.4e-07,1.802501,0.0
8.450000000000001e-07,1.802327,0.0
8.5e-07,1.802156,0.0

File: solcore/future/material_data/sopra_nk/TASI2-A.csv
wavelength[m],n,k
1.23985181e-07,0.383,0.92
1.24608222e-07,0.388313,0.927813
1.25237557e-07,0.388,0.936
1.2587328000000001e-07,0.384438,0.944937
1.26515491e-07,0.38,0.955
1.27164289e-07,0.378125,0.967375
1.2781977500000002e-07,0.378,0.98
1.28482053e-07,0.380813,0.991
1.29151231e-07,0.384,1.001
1.29827415e-07,0.385,1.009562
1.30510717e-07,0.385,1.018
1.3120125e-07,0.384063,1.027812
1.31899129e-07,0.383,1.038
1.32604472e-07,0.383063,1.047687
1.33317399e-07,0.383,1.058
1.3403803400000002e-07,0.381,1.070562
1.3476650100000002e-07,0.38,1.083
1.3550293e-07,0.384063,1.09275
1.3624745200000001e-07,0.388,1.102
1.370002e-07,0.3865,1.112063
1.37761313e-07,0.384,1.123
1.38530929e-07,0.3835,1.135625
1.39309192e-07,0.384,1.149
1.4009625000000002e-07,0.385625,1.162875
1.40892251e-07,0.388,1.176
1.4169735e-07,0.391375,1.18625
1.42511703e-07,0.394,1.196
1.4333547e-07,0.393438,1.206813
1.4416881500000002e-07,0.392,1.219
1.45011908e-07,0.390875,1.234187
1.45864919e-07,0.391,1.25
1.46728025e-07,0.394688,1.26425
1.4760140600000002e-07,0.399,1.278
1.48485247e-07,0.401188,1.2915
1.4937973600000003e-07,0.403,1.305
1.50285068e-07,0.4055,1.318625
1.51201441e-07,0.408,1.333
1.52129057e-07,0.409563,1.349063
1.53068125e-07,0.412,1.366
1.54018859e-07,0.417813,1.384
1.54981477e-07,0.424,1.401
1.55956203e-07,0.427875,1.413687
1.56943267e-07,0.431,1.426
1.57942906e-07,0.43375,1.441375
1.5895536100000002e-07,0.437,1.458
1.59980879e-07,0.441813,1.475313
1.61019716e-07,0.448,1.493
1.6207213200000003e-07,0.456375,1.510875
1.6313839600000002e-07,0.465,1.528
1.64218783e-07,0.47175,1.542625
1.65313575e-07,0.478,1.557
1.66423062e-07,0.484375,1.573375
1.67547542e-07,0.491,1.59
1.68687321e-07,0.498563,1.605563
1.6984271400000002e-07,0.506,1.621
1.71014043e-07,0.512063,1.636625
1.7220164100000002e-07,0.518,1.653
1.7340584800000002e-07,0.525187,1.671062
1.74627016e-07,0.532,1.69
1.7586550500000003e-07,0.53575,1.709
1.7712168800000002e-07,0.541,1.729
1.78395944e-07,0.552875,1.751688
1.79688669e-07,0.567,1.774
1.8100026500000003e-07,0.580313,1.792438
1.8233114900000003e-07,0.594,1.81
1.8368175e-07,0.608563,1.829063
1.85052509e-07,0.623,1.848
1.8644388200000002e-07,0.636187,1.865812
1.87856335e-07,0.649,1.883
1.8929035300000003e-07,0.661875,1.899437
1.9074643300000002e-07,0.675,1.916
1.9222508700000001e-07,0.688938,1.933438
1.93726846e-07,0.703,1.952
1.95252254e-07,0.716,1.972875
1.9680187500000001e-07,0.73,1.994
1.9837629000000002e-07,0.747688,2.01325
1.99976099e-07,0.766,2.032
2.01601921e-07,0.781625,2.051437
2.0325439600000004e-07,0.798,2.07
2.04934184e-07,0.818687,2.085312
2.06641969e-07,0.84,2.101
2.08378456e-07,0.858375,2.121
2.1014437500000002e-07,0.877,2.142
2.1194048100000003e-07,0.898938,2.161875
2.13767554e-07,0.921,2.181
2.1562640200000003e-07,0.938938,2.198625
2.1751786200000003e-07,0.959,2.216
2.1944279900000003e-07,0.988812,2.235
2.21402109e-07,1.02,2.253
2.2339672300000003e-07,1.045,2.266812
2.25427602e-07,1.069,2.28
2.2749574500000002e-07,1.095188,2.296
2.2960218800000001e-07,1.122,2.312
2.3174800200000003e-07,1.148688,2.326125
2.33934304e-07,1.176,2.339
2.3616225000000003e-07,1.204875,2.350625
2.38433041e-07,1.234,2.361
2.40747925e-07,1.262437,2.3705
2.4310819900000004e-07,1.29,2.378
2.4551521000000003e-07,1.315375,2.3815
2.47970363e-07,1.341,2.384
2.50475114e-07,1.370438,2.388187
2.53030982e-07,1.399,2.393
2.55639549e-07,1.421625,2.398937
2.58302461e-07,1.443,2.404
2.61021434e-07,1.4685,2.404875
2.63798258e-07,1.491,2.406
2.66634798e-07,1.500937,2.41075
2.6953300300000005e-07,1.511,2.419
2.7249490400000003e-07,1.534,2.4335
2.75522625e-07,1.56,2.449
2.78618385e-07,1.581875,2.460187
2.81784503e-07,1.604,2.47
2.8502340500000006e-07,1.629813,2.479563
2.88337631e-07,1.655,2.489
2.91729838e-07,1.675188,2.498625
2.9520281300000004e-07,1.694,2.509
2.9875947300000006e-07,1.714062,2.519625
3.02402881e-07,1.734,2.534
3.0613625e-07,1.751625,2.557062
3.09962953e-07,1.772,2.584
3.13886535e-07,1.79975,2.612188
3.1791072100000004e-07,1.834,2.64
3.22039432e-07,1.876063,2.6655
3.26276793e-07,1.924,2.687
3.3062715e-07,1.978625,2.701125
3.35095085e-07,2.033,2.711
3.3968542800000003e-07,2.077312,2.719562
3.4440328100000003e-07,2.121,2.724
3.49254032e-07,2.173187,2.72125
3.5424337500000004e-07,2.225,2.715
3.59377337e-07,2.270375,2.708563
3.6466229800000006e-07,2.31,2.7
3.7010501900000006e-07,2.340375,2.686563
3.75712671e-07,2.368,2.674
3.8149286600000003e-07,2.399437,2.6685
3.87453692e-07,2.431,2.666
3.9360375000000003e-07,2.461812,2.664312
3.99952198e-07,2.49,2.664
4.06508791e-07,2.511188,2.664125
4.13283938e-07,2.532,2.667
4.2028875000000003e-07,2.558438,2.675063
4.27535108e-07,2.588,2.687
4.3503572400000006e-07,2.620375,2.7035
4.42804219e-07,2.655,2.721
4.50855205e-07,2.68975,2.733875
4.592043750000001e-07,2.729,2.749
4.67868609e-07,2.777187,2.774562
4.76866082e-07,2.832,2.801
4.86216397e-07,2.892313,2.820938
4.95940725e-07,2.959,2.836
5.06061964e-07,3.033188,2.845375
5.16604922e-07,3.113,2.849
5.27596516e-07,3.197188,2.848625
5.390660060000001e-07,3.285,2.838
5.5104525e-07,3.378125,2.810125
5.63569006e-07,3.468,2.769
5.76675262e-07,3.545937,2.714375
5.904056250000001e-07,3.614,2.652
6.04805762e-07,3.67125,2.588
6.19925906e-07,3.718,2.521
6.358214430000001e-07,3.754437,2.450375
6.52553586e-07,3.78,2.38
6.70190169e-07,3.79325,2.313
6.888065630000001e-07,3.797,2.251
7.084867500000001e-07,3.790125,2.197187
7.293245960000001e-07,3.783,2.15
7.51425341e-07,3.797125,2.106437
7.74907383e-07,3.798,2.074
7.999043950000001e-07,3.73525,2.059062
8.26567875e-07,3.678,2.062
8.55070216e-07,3.698562,2.100625
8.85608438e-07,3.737,2.129
9.184087500000002e-07,3.753125,2.091813
9.53732164e-07,3.76,2.035
9.9188145e-07,3.761375,1.989563
1.03320984e-06,3.745,1.945
1.0781320100000002e-06,3.70275,1.89975
1.12713801e-06,3.626,1.858
1.1808112500000001e-06,3.502,1.809937
1.2398518099999999e-06,3.335,1.796
1.3051071700000002e-06,3.110563,1.84975
1.3776131300000001e-06,2.872,1.982
1.4586491900000002e-06,2.653438,2.224312
1.54981477e-06,2.468,2.548
1.65313575e-06,2.340625,2.938688
1.7712168800000001e-06,2.27,3.385
1.90746433e-06,2.262812,3.866125
2.0664196900000003e-06,2.32,4.396
2.25427602e-06,2.442062,4.978375
2.47970363e-06,2.637,5.623
2.7552262500000005e-06,2.90375,6.327312
3.0996295300000005e-06,3.27,7.132
3.5424337500000004e-06,3.733187,8.031938
4.132839380000001e-06,4.383,9.162
4.95940725e-06,5.256,10.68375
6.199259060000001e-06,6.509,12.512
8.26567875e-06,8.268749,14.62325
1.23985181e-05,10.662,16.994
2.47970363e-05,17.441,27.576

File: solcore/future/material_data/sopra_nk/TASI2-B.csv
wavelength[m],n,k
1.23985181e-07,0.441,0.88
1.24608222e-07,0.440813,0.88625
1.25237557e-07,0.44,0.891
1.2587328000000001e-07,0.438188,0.89525
1.26515491e-07,0.435,0.9
1.27164289e-07,0.429063,0.907063
1.2781977500000002e-07,0.423,0.915
1.28482053e-07,0.419813,0.922938
1.29151231e-07,0.417,0.931
1.29827415e-07,0.412875,0.938688
1.30510717e-07,0.408,0.947
1.3120125e-07,0.401875,0.957313
1.31899129e-07,0.396,0.968
1.32604472e-07,0.39275,0.977187
1.33317399e-07,0.389,0.987
1.3403803400000002e-07,0.381,0.99925
1.3476650100000002e-07,0.373,1.013
1.3550293e-07,0.36875,1.02825
1.3624745200000001e-07,0.366,1.044
1.370002e-07,0.364,1.058812
1.37761313e-07,0.362,1.074
1.38530929e-07,0.358188,1.0905
1.39309192e-07,0.355,1.108
1.4009625000000002e-07,0.354688,1.127125
1.40892251e-07,0.356,1.146
1.4169735e-07,0.359,1.16225
1.42511703e-07,0.362,1.178
1.4333547e-07,0.362625,1.194625
1.4416881500000002e-07,0.363,1.212
1.45011908e-07,0.364375,1.230937
1.45864919e-07,0.367,1.25
1.46728025e-07,0.372313,1.267687
1.4760140600000002e-07,0.378,1.285
1.48485247e-07,0.381562,1.30225
1.4937973600000003e-07,0.385,1.32
1.50285068e-07,0.389375,1.339375
1.51201441e-07,0.395,1.359
1.52129057e-07,0.402938,1.377313
1.53068125e-07,0.412,1.396
1.54018859e-07,0.421625,1.417438
1.54981477e-07,0.431,1.438
1.55956203e-07,0.438313,1.453375
1.56943267e-07,0.446,1.468
1.57942906e-07,0.4565,1.485813
1.5895536100000002e-07,0.468,1.504
1.59980879e-07,0.479313,1.520813
1.61019716e-07,0.491,1.537
1.6207213200000003e-07,0.503437,1.552562
1.6313839600000002e-07,0.516,1.568
1.64218783e-07,0.527875,1.58425
1.65313575e-07,0.54,1.6
1.66423062e-07,0.553375,1.613563
1.67547542e-07,0.567,1.627
1.68687321e-07,0.579813,1.642375
1.6984271400000002e-07,0.593,1.658
1.71014043e-07,0.607688,1.673125
1.7220164100000002e-07,0.623,1.687
1.7340584800000002e-07,0.6385,1.697625
1.74627016e-07,0.654,1.708
1.7586550500000003e-07,0.668875,1.72175
1.7712168800000002e-07,0.684,1.735
1.78395944e-07,0.70075,1.74425
1.79688669e-07,0.717,1.752
1.8100026500000003e-07,0.7305,1.759437
1.8233114900000003e-07,0.743,1.767
1.8368175e-07,0.755813,1.775938
1.85052509e-07,0.768,1.785
1.8644388200000002e-07,0.778812,1.793062
1.87856335e-07,0.789,1.801
1.8929035300000003e-07,0.799313,1.809125
1.9074643300000002e-07,0.809,1.818
1.9222508700000001e-07,0.817438,1.828375
1.93726846e-07,0.825,1.84
1.95252254e-07,0.831313,1.852875
1.9680187500000001e-07,0.838,1.867
1.9837629000000002e-07,0.847188,1.882375
1.99976099e-07,0.857,1.899
2.01601921e-07,0.86525,1.920562
2.0325439600000004e-07,0.875,1.936
2.04934184e-07,0.889437,1.923438
2.06641969e-07,0.906,1.919
2.08378456e-07,0.922813,1.96675
2.1014437500000002e-07,0.941,2.021
2.1194048100000003e-07,0.961188,2.042875
2.13767554e-07,0.983,2.056
2.1562640200000003e-07,1.006563,2.072688
2.1751786200000003e-07,1.031,2.088
2.1944279900000003e-07,1.055937,2.1005
2.21402109e-07,1.08,2.112
2.2339672300000003e-07,1.100812,2.124062
2.25427602e-07,1.121,2.136
2.2749574500000002e-07,1.142563,2.147187
2.2960218800000001e-07,1.165,2.159
2.3174800200000003e-07,1.191938,2.174125
2.33934304e-07,1.213,2.188
2.3616225000000003e-07,1.2075,2.195188
2.38433041e-07,1.21,2.201
2.40747925e-07,1.263062,2.210625
2.4310819900000004e-07,1.322,2.219
2.4551521000000003e-07,1.348375,2.221313
2.47970363e-07,1.366,2.222
2.50475114e-07,1.387938,2.224125
2.53030982e-07,1.408,2.227
2.55639549e-07,1.42325,2.230438
2.58302461e-07,1.437,2.236
2.61021434e-07,1.452,2.245375
2.63798258e-07,1.467,2.258
2.66634798e-07,1.480125,2.273812
2.6953300300000005e-07,1.496,2.293
2.7249490400000003e-07,1.519187,2.31775
2.75522625e-07,1.548,2.342
2.78618385e-07,1.5825,2.359437
2.81784503e-07,1.622,2.373
2.8502340500000006e-07,1.667375,2.38475
2.88337631e-07,1.714,2.391
2.91729838e-07,1.7575,2.388438
2.9520281300000004e-07,1.798,2.378
2.9875947300000006e-07,1.836125,2.356563
3.02402881e-07,1.866,2.333
3.0613625e-07,1.878438,2.315687
3.09962953e-07,1.884,2.303
3.13886535e-07,1.891062,2.29625
3.1791072100000004e-07,1.897,2.295
3.22039432e-07,1.90075,2.2995
3.26276793e-07,1.906,2.309
3.3062715e-07,1.916687,2.323875
3.35095085e-07,1.931,2.341
3.3968542800000003e-07,1.948062,2.356625
3.4440328100000003e-07,1.969,2.373
3.49254032e-07,1.995375,2.393125
3.5424337500000004e-07,2.025,2.411
3.59377337e-07,2.057375,2.41975
3.6466229800000006e-07,2.089,2.425
3.7010501900000006e-07,2.114875,2.429812
3.75712671e-07,2.139,2.435
3.8149286600000003e-07,2.163875,2.442875
3.87453692e-07,2.189,2.452
3.9360375000000003e-07,2.21525,2.461625
3.99952198e-07,2.241,2.472
4.06508791e-07,2.263937,2.482938
4.13283938e-07,2.287,2.495
4.2028875000000003e-07,2.31275,2.507875
4.27535108e-07,2.34,2.524
4.3503572400000006e-07,2.366937,2.547312
4.42804219e-07,2.398,2.573
4.50855205e-07,2.438375,2.597875
4.592043750000001e-07,2.484,2.621
4.67868609e-07,2.532,2.639812
4.76866082e-07,2.584,2.656
4.86216397e-07,2.641313,2.671
4.95940725e-07,2.702,2.683
5.06061964e-07,2.763563,2.692
5.16604922e-07,2.829,2.694
5.27596516e-07,2.904063,2.685
5.390660060000001e-07,2.978,2.665
5.5104525e-07,3.042062,2.631
5.63569006e-07,3.096,2.588
5.76675262e-07,3.137312,2.537875
5.904056250000001e-07,3.164,2.487
6.04805762e-07,3.171375,2.440562
6.19925906e-07,3.165,2.404
6.358214430000001e-07,3.146625,2.384313
6.52553586e-07,3.123,2.382
6.70190169e-07,3.099625,2.399875
6.888065630000001e-07,3.082,2.438
7.084867500000001e-07,3.073875,2.49975
7.293245960000001e-07,3.086,2.578
7.51425341e-07,3.129,2.670313
7.74907383e-07,3.207,2.766
7.999043950000001e-07,3.32725,2.866688
8.26567875e-07,3.491,2.933
8.55070216e-07,3.729375,2.928
8.85608438e-07,3.96,2.846
9.184087500000002e-07,4.107812,2.641313
9.53732164e-07,4.182,2.397
9.9188145e-07,4.158937,2.1795
1.03320984e-06,4.062,1.993
1.0781320100000002e-06,3.896187,1.86675
1.12713801e-06,3.693,1.792
1.1808112500000001e-06,3.492937,1.766375
1.2398518099999999e-06,3.274,1.8
1.3051071700000002e-06,3.013062,1.897562
1.3776131300000001e-06,2.754,2.073
1.4586491900000002e-06,2.5315,2.35075
1.54981477e-06,2.35,2.704
1.65313575e-06,2.222312,3.115313
1.7712168800000001e-06,2.158,3.581
1.90746433e-06,2.177438,4.0915
2.0664196900000003e-06,2.261,4.647
2.25427602e-06,2.388125,5.234187
2.47970363e-06,2.582,5.884
2.7552262500000005e-06,2.849437,6.611312
3.0996295300000005e-06,3.219,7.451
3.5424337500000004e-06,3.689875,8.395375
4.132839380000001e-06,4.357,9.587
4.95940725e-06,5.258875,11.19288
6.199259060000001e-06,6.564,13.132
8.26567875e-06,8.408375,15.38538
1.23985181e-05,10.928,17.934
2.47970363e-05,18.413,29.024

File: solcore/future/material_data/sopra_nk/THF4.csv
wavelength[m],n,k
2.21402109e-07,1.723839,0.0
2.2339672300000003e-07,1.718179,0.0
2.25427602e-07,1.712819,0.0
2.2749574500000002e-07,1.707723,0.0
2.2960218800000001e-07,1.702855,0.0
2.3174800200000003e-07,1.698177,0.0
2.33934304e-07,1.693653,0.0
2.3616225000000003e-07,1.689245,0.0
2.38433041e-07,1.684916,0.0
2.40747925e-07,1.680529,0.0
2.4310819900000004e-07,1.675978,0.0
2.4551521000000003e-07,1.671545,0.0
2.47970363e-07,1.667297,0.0
2.50475114e-07,1.66336,0.0
2.53030982e-07,1.65996,0.0
2.55639549e-07,1.65679,0.0
2.58302461e-07,1.653794,0.0
2.61021434e-07,1.650909,0.0
2.63798258e-07,1.64808,0.0
2.66634798e-07,1.645277,0.0
2.6953300300000005e-07,1.642456,0.0
2.7249490400000003e-07,1.639414,0.0
2.75522625e-07,1.636331,0.0
2.78618385e-07,1.633301,0.0
2.81784503e-07,1.630465,0.0
2.8502340500000006e-07,1.627814,0.0
2.88337631e-07,1.625255,0.0
2.91729838e-07,1.622732,0.0
2.9520281300000004e-07,1.620238,0.0
2.9875947300000006e-07,1.617809,0.0
3.02402881e-07,1.615454,0.0
3.0613625e-07,1.613182,0.0
3.09962953e-07,1.611,0.0
3.13886535e-07,1.60898,0.0
3.1791072100000004e-07,1.606996,0.0
3.22039432e-07,1.604926,0.0
3.26276793e-07,1.602785,0.0
3.3062715e-07,1.600739,0.0
3.35095085e-07,1.598927,0.0
3.3968542800000003e-07,1.597144,0.0
3.4440328100000003e-07,1.595175,0.0
3.49254032e-07,1.593256,0.0
3.5424337500000004e-07,1.591658,0.0
3.59377337e-07,1.590178,0.0
3.6466229800000006e-07,1.588603,0.0
3.7010501900000006e-07,1.586965,0.0
3.75712671e-07,1.585209,0.0
3.8149286600000003e-07,1.58369,0.0
3.87453692e-07,1.582538,0.0
3.9360375000000003e-07,1.580914,0.0
3.99952198e-07,1.579,0.0
4.06508791e-07,1.577649,0.0
4.13283938e-07,1.57629,0.0
4.2028875000000003e-07,1.574969,0.0
4.27535108e-07,1.574278,0.0
4.3503572400000006e-07,1.572983,0.0
4.42804219e-07,1.571712,0.0
4.50855205e-07,1.570844,0.0
4.592043750000001e-07,1.569156,0.0
4.67868609e-07,1.568184,0.0
4.76866082e-07,1.567313,0.0
4.86216397e-07,1.566383,0.0
4.95940725e-07,1.565404,0.0
5.06061964e-07,1.564392,0.0
5.16604922e-07,1.563345,0.0
5.27596516e-07,1.562197,0.0
5.390660060000001e-07,1.56108,0.0
5.5104525e-07,1.560398,0.0
5.63569006e-07,1.559821,0.0
5.76675262e-07,1.559162,0.0
5.904056250000001e-07,1.558481,0.0
6.04805762e-07,1.557764,0.0
6.19925906e-07,1.557,0.0
6.358214430000001e-07,1.556212,0.0
6.52553586e-07,1.555351,0.0
6.70190169e-07,1.554663,0.0
6.888065630000001e-07,1.554224,0.0
7.084867500000001e-07,1.553789,0.0
7.293245960000001e-07,1.553263,0.0
7.51425341e-07,1.552793,0.0
7.74907383e-07,1.55218,0.0
7.999043950000001e-07,1.551,0.0
8.26567875e-07,1.550343,0.0
8.55070216e-07,1.550108,0.0
8.85608438e-07,1.550041,0.0
9.184087500000002e-07,1.549522,0.0
9.53732164e-07,1.5487,0.0
9.9188145e-07,1.548082,0.0
1.03320984e-06,1.547981,0.0
1.0781320100000002e-06,1.547915,0.0
1.12713801e-06,1.547587,0.0
1.1808112500000001e-06,1.547156,0.0
1.2398518099999999e-06,1.546833,0.0
1.3051071700000002e-06,1.546602,0.0
1.3776131300000001e-06,1.546376,0.0
1.4586491900000002e-06,1.54613,0.0
1.54981477e-06,1.545837,0.0
1.65313575e-06,1.545472,0.0
1.7712168800000001e-06,1.545009,0.0
1.90746433e-06,1.544423,0.0

File: solcore/future/material_data/sopra_nk/TI.csv
wavelength[m],n,k
2.06641969e-07,1.16,1.21
2.08378456e-07,1.1675,1.21625
2.1014437500000002e-07,1.18,1.22
2.1194048100000003e-07,1.195,1.22125
2.13767554e-07,1.21,1.22
2.1562640200000003e-07,1.22125,1.215
2.1751786200000003e-07,1.23,1.21
2.1944279900000003e-07,1.23625,1.210625
2.21402109e-07,1.24,1.21
2.2339672300000003e-07,1.244375,1.2025
2.25427602e-07,1.24,1.19
2.2749574500000002e-07,1.199375,1.165
2.2960218800000001e-07,1.18,1.15
2.3174800200000003e-07,1.266875,1.178125
2.33934304e-07,1.35,1.21
2.3616225000000003e-07,1.31625,1.20875
2.38433041e-07,1.26,1.2
2.40747925e-07,1.25,1.19875
2.4310819900000004e-07,1.25,1.2
2.4551521000000003e-07,1.245625,1.204375
2.47970363e-07,1.24,1.21
2.50475114e-07,1.23,1.215
2.53030982e-07,1.22,1.22
2.55639549e-07,1.215625,1.224375
2.58302461e-07,1.21,1.23
2.61021434e-07,1.195,1.23875
2.63798258e-07,1.18,1.25
2.66634798e-07,1.174375,1.264375
2.6953300300000005e-07,1.17,1.28
2.7249490400000003e-07,1.160625,1.295625
2.75522625e-07,1.15,1.31
2.78618385e-07,1.140625,1.319375
2.81784503e-07,1.13,1.33
2.8502340500000006e-07,1.116875,1.346875
2.88337631e-07,1.1,1.37
2.91729838e-07,1.07375,1.401875
2.9520281300000004e-07,1.05,1.44
2.9875947300000006e-07,1.041875,1.484375
3.02402881e-07,1.04,1.53
3.0613625e-07,1.038125,1.568125
3.09962953e-07,1.04,1.61
3.13886535e-07,1.046875,1.66875
3.1791072100000004e-07,1.06,1.73
3.22039432e-07,1.0825,1.783125
3.26276793e-07,1.11,1.83
3.3062715e-07,1.13875,1.8675
3.35095085e-07,1.17,1.9
3.3968542800000003e-07,1.205,1.93125
3.4440328100000003e-07,1.24,1.96
3.49254032e-07,1.27,1.985625
3.5424337500000004e-07,1.3,2.01
3.59377337e-07,1.334375,2.03625
3.6466229800000006e-07,1.37,2.06
3.7010501900000006e-07,1.405625,2.07625
3.75712671e-07,1.44,2.09
3.8149286600000003e-07,1.47125,2.105
3.87453692e-07,1.5,2.12
3.9360375000000003e-07,1.52625,2.135625
3.99952198e-07,1.55,2.15
4.06508791e-07,1.570625,2.159375
4.13283938e-07,1.59,2.17
4.2028875000000003e-07,1.609375,2.18875
4.27535108e-07,1.63,2.21
4.3503572400000006e-07,1.655625,2.23
4.42804219e-07,1.68,2.25
4.50855205e-07,1.695625,2.269375
4.592043750000001e-07,1.71,2.29
4.67868609e-07,1.73,2.314375
4.76866082e-07,1.75,2.34
4.86216397e-07,1.765625,2.363125
4.95940725e-07,1.78,2.39
5.06061964e-07,1.79375,2.4275
5.16604922e-07,1.81,2.47
5.27596516e-07,1.833125,2.513125
5.390660060000001e-07,1.86,2.56
5.5104525e-07,1.8875,2.614375
5.63569006e-07,1.92,2.67
5.76675262e-07,1.9625,2.72
5.904056250000001e-07,2.01,2.77
6.04805762e-07,2.05875,2.824375
6.19925906e-07,2.11,2.88
6.358214430000001e-07,2.1625,2.934375
6.52553586e-07,2.22,2.99
6.70190169e-07,2.285625,3.049375
6.888065630000001e-07,2.36,3.11
7.084867500000001e-07,2.44625,3.173125
7.293245960000001e-07,2.54,3.23
7.51425341e-07,2.63625,3.27125
7.74907383e-07,2.74,3.3
7.999043950000001e-07,2.860625,3.316875
8.26567875e-07,2.98,3.32
8.55070216e-07,3.083125,3.303125
8.85608438e-07,3.17,3.28
9.184087500000002e-07,3.2325,3.259375
9.53732164e-07,3.28,3.25
9.9188145e-07,3.314375,3.266875
1.03320984e-06,3.35,3.3
1.0781320100000002e-06,3.405,3.345625
1.12713801e-06,3.47,3.4
1.1808112500000001e-06,3.5425,3.459375
1.2398518099999999e-06,3.62,3.52
