Repository: qpv-research-group/solcore5

<!-- ALL-CONTRIBUTORS-BADGE:START - Do not remove or modify this section -->
<!-- ALL-CONTRIBUTORS-BADGE:END -->

Solcore
=======

**Solcore** was born as a modular set of tools, written (almost) entirely in Python 3, to address some of the task we had to solve more. With time, however, it has evolved as a complete semiconductor solver able of modelling the optical and electrical properties of a wide range of solar cells, from quantum well devices to multi-junction solar cells.

File: solcore/future/material_data/sopra_nk/TINI.csv
wavelength[m],n,k
2.5000000000000004e-07,2.42976,1.507884
2.6e-07,2.48595,1.406543
2.7e-07,2.467352,1.316254
2.8e-07,2.444448,1.25898
2.9000000000000003e-07,2.41597,1.217836
3.0000000000000004e-07,2.392201,1.177332
3.1e-07,2.363621,1.153906
3.2e-07,2.331983,1.132747
3.3e-07,2.308679,1.112451
3.4000000000000003e-07,2.279104,1.089293
3.5000000000000004e-07,2.250201,1.062545
3.6000000000000005e-07,2.212856,1.035967
3.7e-07,2.16345,1.015729
3.8e-07,2.115588,0.9991356
3.9e-07,2.066675,0.9798402
4.0000000000000003e-07,2.006784,0.955547
4.1000000000000004e-07,1.92486,0.9298339
4.2e-07,1.822938,0.9151643
4.3e-07,1.70969,0.9260566
4.4e-07,1.597801,0.9630913
4.5000000000000003e-07,1.488445,1.013111
4.6000000000000004e-07,1.39151,1.092929
4.7000000000000005e-07,1.308694,1.169469
4.800000000000001e-07,1.235894,1.260144
4.900000000000001e-07,1.177942,1.349713
5.000000000000001e-07,1.133082,1.440328
5.1e-07,1.088692,1.530122
5.2e-07,1.052595,1.61716
5.3e-07,1.023917,1.711449
5.4e-07,0.9975038,1.798456
5.5e-07,0.9719287,1.885273
5.6e-07,0.9535893,1.973033
5.7e-07,0.9284891,2.051905
5.800000000000001e-07,0.9141084,2.13518
5.900000000000001e-07,0.9037507,2.215129
6.000000000000001e-07,0.8799542,2.300556
6.100000000000001e-07,0.870392,2.378179
6.2e-07,0.8626603,2.45375
6.3e-07,0.8579503,2.538816
6.4e-07,0.8481827,2.61162
6.5e-07,0.8453302,2.688656
6.6e-07,0.8380501,2.772016
6.7e-07,0.8279878,2.848136
6.800000000000001e-07,0.8333197,2.918583
6.900000000000001e-07,0.836538,2.998694
7.000000000000001e-07,0.8309922,3.076175
7.100000000000001e-07,0.8396079,3.146391
7.200000000000001e-07,0.8367392,3.21804
7.3e-07,0.8423401,3.287368
7.4e-07,0.8417196,3.350506
7.5e-07,0.8481517,3.42523
7.6e-07,0.855084,3.493409
7.7e-07,0.8626277,3.571553
7.8e-07,0.8550511,3.636459
7.900000000000001e-07,0.8692209,3.693867
8.000000000000001e-07,0.8723872,3.762862
8.100000000000001e-07,0.8895615,3.837438
8.200000000000001e-07,0.882475,3.90615
8.300000000000001e-07,0.900889,3.974903
8.4e-07,0.9098627,4.031501
8.5e-07,0.9113531,4.07859
8.6e-07,0.9124821,4.129285
8.7e-07,0.9269625,4.19353
8.8e-07,0.9386045,4.254533
8.900000000000001e-07,0.9379632,4.25381
9.000000000000001e-07,0.9216938,4.180828

File: solcore/future/material_data/sopra_nk/TIO2.csv
wavelength[m],n,k
1.8000000000000002e-07,1.37019,1.997964
1.9e-07,1.534815,1.831156
2.0000000000000002e-07,1.535841,1.695833
2.1e-07,1.46,1.65
2.2e-07,1.432837,1.806336
2.3000000000000002e-07,1.442563,2.084044
2.4000000000000003e-07,1.36258,2.453466
2.5000000000000004e-07,1.365019,2.84727
2.6e-07,1.627345,3.197447
2.7e-07,1.951944,3.43182
2.8e-07,3.355264,3.560599
2.9000000000000003e-07,3.834933,3.534669
3.0000000000000004e-07,4.731623,3.280252
3.1e-07,5.235255,2.734377
3.2e-07,5.391313,2.07589
3.3e-07,5.291131,1.569794
3.4000000000000003e-07,4.968719,1.092588
3.5000000000000004e-07,4.477277,0.650811
3.6000000000000005e-07,3.87,0.251
3.7e-07,3.661326,0.033002
3.8e-07,3.498406,0.0
3.9e-07,3.375304,0.0
4.0000000000000003e-07,3.286087,0.0
4.1000000000000004e-07,3.224818,0.0
4.2e-07,3.185565,0.0
4.3e-07,3.162391,0.0
4.4e-07,3.149362,0.0
4.5000000000000003e-07,3.140544,0.0
4.6000000000000004e-07,3.13,0.0
4.7000000000000005e-07,3.104125,0.0
4.800000000000001e-07,3.08,0.0
4.900000000000001e-07,3.05375,0.0
5.000000000000001e-07,3.03,0.0
5.1e-07,3.01375,0.0
5.2e-07,3.0,0.0
5.3e-07,2.985,0.0
5.4e-07,2.97,0.0
5.5e-07,2.954375,0.0
5.6e-07,2.94,0.0
5.7e-07,2.929375,0.0
5.800000000000001e-07,2.92,0.0
5.900000000000001e-07,2.91,0.0
6.000000000000001e-07,2.9,0.0
6.100000000000001e-07,2.889375,0.0
6.2e-07,2.88,0.0
6.3e-07,2.875,0.0
6.4e-07,2.87,0.0
6.5e-07,2.86,0.0
6.6e-07,2.85,0.0
6.7e-07,2.844375,0.0
6.800000000000001e-07,2.84,0.0
6.900000000000001e-07,2.835,0.0
7.000000000000001e-07,2.83,0.0
7.100000000000001e-07,2.825,0.0
7.200000000000001e-07,2.82,0.0
7.3e-07,2.814375,0.0
7.4e-07,2.81,0.0
7.5e-07,2.81,0.0
7.6e-07,2.81,0.0
7.7e-07,2.805625,0.0
7.8e-07,2.8,0.0
7.900000000000001e-07,2.794375,0.0
8.000000000000001e-07,2.79,0.0
8.100000000000001e-07,2.79,0.0
8.200000000000001e-07,2.79,0.0
8.300000000000001e-07,2.785,0.0
8.4e-07,2.78,0.0
8.5e-07,2.78,0.0
8.6e-07,2.78,0.0
8.7e-07,2.775,0.0
8.8e-07,2.77,0.0
8.900000000000001e-07,2.77,0.0
9.000000000000001e-07,2.77,0.0
9.100000000000001e-07,2.765,0.0
9.200000000000001e-07,2.76,0.0
9.300000000000001e-07,2.759375,0.0
9.400000000000001e-07,2.76,0.0
9.5e-07,2.760625,0.0
9.600000000000001e-07,2.76,0.0
9.7e-07,2.755,0.0
9.800000000000001e-07,2.75,0.0
9.9e-07,2.748996,0.0
1.0000000000000002e-06,2.75,0.0
1.01e-06,2.74975,0.0
1.02e-06,2.749351,0.0
1.03e-06,2.748815,0.0
1.04e-06,2.748156,0.0
1.0500000000000001e-06,2.747386,0.0
1.06e-06,2.74652,0.0
1.0700000000000001e-06,2.745568,0.0
1.08e-06,2.744545,0.0
1.0900000000000002e-06,2.743464,0.0
1.1e-06,2.742338,0.0
1.1100000000000002e-06,2.741179,0.0
1.12e-06,2.74,0.0
1.13e-06,2.739,0.0
1.14e-06,2.73799,0.0
1.15e-06,2.736974,0.0
1.1600000000000001e-06,2.735957,0.0
1.17e-06,2.73494,0.0
1.1800000000000001e-06,2.733929,0.0
1.19e-06,2.732925,0.0
1.2000000000000002e-06,2.731934,0.0
1.21e-06,2.730958,0.0
1.2200000000000002e-06,2.73,0.0
1.23e-06,2.729331,0.0
1.24e-06,2.728702,0.0
1.25e-06,2.728108,0.0
1.26e-06,2.727544,0.0
1.2700000000000001e-06,2.727005,0.0
1.28e-06,2.726486,0.0
1.2900000000000001e-06,2.725982,0.0
1.3e-06,2.725489,0.0
1.3100000000000002e-06,2.725,0.0
1.32e-06,2.724511,0.0
1.3300000000000002e-06,2.724018,0.0
1.34e-06,2.723514,0.0
1.35e-06,2.722995,0.0
1.3600000000000001e-06,2.722456,0.0
1.37e-06,2.721892,0.0
1.3800000000000001e-06,2.721298,0.0
1.39e-06,2.720669,0.0
1.4000000000000001e-06,2.72,0.0
1.41e-06,2.719286,0.0
1.4200000000000002e-06,2.718521,0.0
1.43e-06,2.717702,0.0
1.4400000000000002e-06,2.716822,0.0
1.45e-06,2.715877,0.0
1.46e-06,2.714862,0.0
1.4700000000000001e-06,2.713772,0.0
1.48e-06,2.712601,0.0
1.4900000000000001e-06,2.711346,0.0
1.5e-06,2.71,0.0

File: solcore/future/material_data/sopra_nk/TISI-A.csv
wavelength[m],n,k
6.358214430000001e-08,0.64,0.04
6.390988730000001e-08,0.624,0.039
6.42410266e-08,0.611,0.041
6.45756153e-08,0.597,0.045
6.49137075e-08,0.583,0.051
6.52553586e-08,0.571,0.058
6.5600625e-08,0.558,0.068
6.59495645e-08,0.55,0.078
6.6302236e-08,0.538,0.088
6.66586996e-08,0.531,0.1
6.70190169e-08,0.524,0.111
6.738325070000001e-08,0.517,0.122
6.77514652e-08,0.512,0.134
6.812372600000001e-08,0.507,0.146
6.850010020000001e-08,0.504,0.157
6.88806563e-08,0.5,0.167
6.92654644e-08,0.497,0.178
6.96545962e-08,0.495,0.189
7.004812500000001e-08,0.493,0.199
7.04461257e-08,0.491,0.209
7.0848675e-08,0.489,0.219
7.125585130000001e-08,0.488,0.229
7.16677349e-08,0.487,0.238
7.20844077e-08,0.486,0.246
7.2505954e-08,0.485,0.255
7.29324596e-08,0.484,0.264
7.33640126e-08,0.483,0.272
7.380070310000002e-08,0.482,0.281
7.42426235e-08,0.481,0.29
7.468986820000002e-08,0.48,0.298
7.514253410000001e-08,0.478,0.306
7.56007203e-08,0.477,0.315
7.60645284e-08,0.476,0.324
7.65340625e-08,0.475,0.332
7.700942940000001e-08,0.473,0.342
7.74907383e-08,0.474,0.351
7.79781014e-08,0.473,0.36
7.84716337e-08,0.473,0.37
7.897145310000001e-08,0.473,0.378
7.947768030000001e-08,0.472,0.388
7.99904395e-08,0.472,0.397
8.0509858e-08,0.472,0.406
8.10360662e-08,0.472,0.416
8.15691982e-08,0.473,0.426
8.21093916e-08,0.474,0.435
8.26567875e-08,0.475,0.445
8.32115311e-08,0.476,0.455
8.37737711e-08,0.478,0.464
8.434366070000001e-08,0.48,0.474
8.492135700000001e-08,0.482,0.481
8.55070216e-08,0.484,0.491
8.61008203e-08,0.487,0.501
8.670292400000001e-08,0.49,0.509
8.7313508e-08,0.492,0.517
8.79327527e-08,0.495,0.525
8.856084380000001e-08,0.498,0.532
8.91979722e-08,0.5,0.539
8.98443343e-08,0.501,0.547
9.050013230000001e-08,0.504,0.555
9.116557450000002e-08,0.507,0.561
9.1840875e-08,0.507,0.568
9.25262547e-08,0.509,0.576
9.322194080000001e-08,0.509,0.584
9.39281676e-08,0.511,0.592
9.464517660000001e-08,0.513,0.6
9.537321640000001e-08,0.515,0.608
9.61125436e-08,0.516,0.617
9.686342290000002e-08,0.52,0.626
9.7626127e-08,0.524,0.633
9.840093750000001e-08,0.516,0.639
9.918814500000001e-08,0.519,0.647
9.99880494e-08,0.533,0.653
1.0080096e-07,0.536,0.658
1.0162719800000002e-07,0.539,0.663
1.02467092e-07,0.54,0.666
1.03320984e-07,0.54,0.669
1.04189228e-07,0.539,0.673
1.0507218800000001e-07,0.538,0.676
1.0597024000000001e-07,0.534,0.679
1.06883777e-07,0.527,0.684
1.0781320100000002e-07,0.51,0.693
1.0875893100000002e-07,0.516,0.703
1.0972139900000001e-07,0.51,0.712
1.1070105500000001e-07,0.501,0.724
1.1169836200000001e-07,0.496,0.739
1.12713801e-07,0.492,0.756
1.1374787300000001e-07,0.491,0.172
1.1480109400000001e-07,0.491,0.789
1.1587400100000001e-07,0.494,0.805
1.16967152e-07,0.498,0.812
1.1808112500000001e-07,0.506,0.834
1.1921652e-07,0.511,0.843
1.20373962e-07,0.516,0.851
1.21554099e-07,0.52,0.854
1.2275760500000002e-07,0.516,0.859
1.23985181e-07,0.513,0.865
1.25237557e-07,0.506,0.869
1.26515491e-07,0.493,0.819
1.2781977500000002e-07,0.483,0.893
1.29151231e-07,0.412,0.91
1.30510717e-07,0.462,0.929
1.31899129e-07,0.454,0.95
1.33317399e-07,0.446,0.912
1.3476650100000002e-07,0.44,0.995
1.3624745200000001e-07,0.434,1.021
1.37761313e-07,0.429,1.041
1.39309192e-07,0.424,1.016
1.40892251e-07,0.424,1.106
1.42511703e-07,0.425,1.135
1.4416881500000002e-07,0.426,1.164
1.45864919e-07,0.421,1.195
1.4760140600000002e-07,0.431,1.228
1.4937973600000003e-07,0.437,1.26
1.51201441e-07,0.444,1.191
1.53068125e-07,0.451,1.314
1.54981477e-07,0.462,1.362
1.56943267e-07,0.47,1.388
1.5895536100000002e-07,0.48,1.421
1.61019716e-07,0.491,1.456
1.6313839600000002e-07,0.503,1.49
1.65313575e-07,0.52,1.517
1.67547542e-07,0.537,1.56
1.6984271400000002e-07,0.554,1.595
1.7220164100000002e-07,0.573,1.626
1.74627016e-07,0.592,1.662
1.7712168800000002e-07,0.609,1.695
1.79688669e-07,0.629,1.731
1.8233114900000003e-07,0.65,1.771
1.85052509e-07,0.673,1.81
1.87856335e-07,0.699,1.853
1.9074643300000002e-07,0.73,1.894
1.93726846e-07,0.768,1.931
1.9680187500000001e-07,0.807,1.977
1.99976099e-07,0.851,2.013
2.0325439600000004e-07,0.895,2.048
2.06641969e-07,0.946,2.081
2.1014437500000002e-07,0.998,2.108
2.13767554e-07,1.045,2.128
2.1751786200000003e-07,1.093,2.152
2.21402109e-07,1.143,2.174
2.25427602e-07,1.193,2.196
2.2960218800000001e-07,1.251,2.216
2.33934304e-07,1.306,2.229
2.38433041e-07,1.363,2.239
2.4310819900000004e-07,1.42,2.243
2.47970363e-07,1.471,2.242
2.53030982e-07,1.523,2.242
2.58302461e-07,1.57,2.237
2.63798258e-07,1.614,2.236
2.6953300300000005e-07,1.659,2.131
2.75522625e-07,1.701,2.224
2.81784503e-07,1.738,2.118
2.88337631e-07,1.775,2.209
2.9520281300000004e-07,1.805,2.202
3.02402881e-07,1.834,2.198
3.09962953e-07,1.862,2.194
3.1791072100000004e-07,1.885,2.194
3.26276793e-07,1.907,2.203
3.35095085e-07,1.94,2.204
3.4440328100000003e-07,1.966,2.202
3.5424337500000004e-07,1.978,2.202
3.6466229800000006e-07,1.986,2.216
3.75712671e-07,1.998,2.243
3.87453692e-07,2.024,2.274
3.99952198e-07,2.054,2.302
4.13283938e-07,2.089,2.311
4.27535108e-07,2.105,2.338
4.42804219e-07,2.114,2.371
4.592043750000001e-07,2.125,2.423
4.76866082e-07,2.148,2.486
4.95940725e-07,2.179,2.56
5.16604922e-07,2.226,2.644
5.390660060000001e-07,2.294,2.734
5.63569006e-07,2.384,2.824
5.904056250000001e-07,2.504,2.901
6.19925906e-07,2.648,2.943
6.52553586e-07,2.78,2.934
6.888065630000001e-07,2.862,2.889
7.293245960000001e-07,2.891,2.881
7.74907383e-07,2.894,2.919
8.26567875e-07,2.936,3.022
8.85608438e-07,3.052,3.079
9.53732164e-07,3.113,3.075
1.03320984e-06,3.152,3.069
1.12713801e-06,3.044,2.949
1.2398518099999999e-06,2.667,3.071
1.3776131300000001e-06,2.3,3.476
1.54981477e-06,2.061,4.128
1.7712168800000001e-06,1.905,4.859
2.0664196900000003e-06,1.647,5.791
2.47970363e-06,1.279,7.306
3.0996295300000005e-06,0.989,9.703
4.132839380000001e-06,0.948,13.629
6.199259060000001e-06,1.106,21.248
1.23985181e-05,1.809,35.673

File: solcore/future/material_data/sopra_nk/V.csv
wavelength[m],n,k
2.06641969e-07,1.14,2.18
2.08378456e-07,1.141875,2.191875
2.1014437500000002e-07,1.14,2.2
2.1194048100000003e-07,1.135625,2.205625
2.13767554e-07,1.13,2.21
2.1562640200000003e-07,1.124375,2.215625
2.1751786200000003e-07,1.12,2.22
2.1944279900000003e-07,1.11875,2.22125
2.21402109e-07,1.12,2.22
2.2339672300000003e-07,1.124375,2.215
2.25427602e-07,1.13,2.21
2.2749574500000002e-07,1.134375,2.209375
2.2960218800000001e-07,1.14,2.21
2.3174800200000003e-07,1.15,2.21
2.33934304e-07,1.16,2.21
2.3616225000000003e-07,1.164375,2.211875
2.38433041e-07,1.17,2.21
2.40747925e-07,1.18375,2.194375
2.4310819900000004e-07,1.2,2.18
2.4551521000000003e-07,1.215,2.1825
2.47970363e-07,1.23,2.19
2.50475114e-07,1.244375,2.195625
2.53030982e-07,1.26,2.2
2.55639549e-07,1.281875,2.195
2.58302461e-07,1.3,2.2
2.61021434e-07,1.30125,2.24125
2.63798258e-07,1.3,2.29
2.66634798e-07,1.30875,2.32125
2.6953300300000005e-07,1.32,2.35
2.7249490400000003e-07,1.328125,2.38375
2.75522625e-07,1.34,2.42
2.78618385e-07,1.365,2.46
2.81784503e-07,1.39,2.5
2.8502340500000006e-07,1.4,2.535
2.88337631e-07,1.41,2.57
2.91729838e-07,1.433125,2.609375
2.9520281300000004e-07,1.46,2.65
2.9875947300000006e-07,1.485,2.69
3.02402881e-07,1.51,2.73
3.0613625e-07,1.533125,2.77
3.09962953e-07,1.56,2.81
3.13886535e-07,1.5975,2.85
3.1791072100000004e-07,1.64,2.89
3.22039432e-07,1.683125,2.929375
3.26276793e-07,1.73,2.97
3.3062715e-07,1.783125,3.015
3.35095085e-07,1.84,3.06
3.3968542800000003e-07,1.9,3.100625
3.4440328100000003e-07,1.96,3.14
3.49254032e-07,2.015625,3.1825
3.5424337500000004e-07,2.07,3.22
3.59377337e-07,2.124375,3.241875
3.6466229800000006e-07,2.18,3.26
3.7010501900000006e-07,2.239375,3.28625
3.75712671e-07,2.3,3.31
3.8149286600000003e-07,2.359375,3.32
3.87453692e-07,2.42,3.33
3.9360375000000003e-07,2.4825,3.35625
3.99952198e-07,2.55,3.38
4.06508791e-07,2.63,3.380625
4.13283938e-07,2.71,3.38
4.2028875000000003e-07,2.773125,3.40125
4.27535108e-07,2.84,3.42
4.3503572400000006e-07,2.933125,3.41375
4.42804219e-07,3.03,3.4
4.50855205e-07,3.11125,3.391875
4.592043750000001e-07,3.19,3.38
4.67868609e-07,3.274375,3.358125
4.76866082e-07,3.36,3.33
4.86216397e-07,3.449375,3.29875
4.95940725e-07,3.53,3.26
5.06061964e-07,3.5875,3.206875
5.16604922e-07,3.63,3.15
5.27596516e-07,3.66125,3.0975
5.390660060000001e-07,3.68,3.05
5.5104525e-07,3.685,3.01125
5.63569006e-07,3.68,2.98
5.76675262e-07,3.67125,2.95625
5.904056250000001e-07,3.65,2.94
6.04805762e-07,3.60125,2.92875
6.19925906e-07,3.55,2.93
6.358214430000001e-07,3.523125,2.955625
6.52553586e-07,3.5,2.99
6.70190169e-07,3.463125,3.021875
6.888065630000001e-07,3.43,3.05
7.084867500000001e-07,3.415,3.065
7.293245960000001e-07,3.41,3.08
7.51425341e-07,3.410625,3.109375
7.74907383e-07,3.42,3.14
7.999043950000001e-07,3.448125,3.16125
8.26567875e-07,3.47,3.18
8.55070216e-07,3.45625,3.196875
8.85608438e-07,3.43,3.22
9.184087500000002e-07,3.414375,3.253125
9.53732164e-07,3.38,3.31
9.9188145e-07,3.296875,3.41
1.03320984e-06,3.19,3.54
1.0781320100000002e-06,3.074375,3.684375
1.12713801e-06,2.95,3.87
1.1808112500000001e-06,2.813125,4.13375
1.2398518099999999e-06,2.69,4.43
1.3051071700000002e-06,2.61125,4.713125
1.3776131300000001e-06,2.56,5.02
1.4586491900000002e-06,2.529375,5.365625
1.54981477e-06,2.52,5.77
1.65313575e-06,2.53375,6.261875
1.7712168800000001e-06,2.56,6.83
1.90746433e-06,2.58625,7.48
2.0664196900000003e-06,2.62,8.19
2.25427602e-06,2.66375,8.945
2.47970363e-06,2.72,9.73

File: solcore/future/material_data/sopra_nk/VOID.csv
wavelength[m],n,k
6.19925906e-09,1.0,0.0
6.28909884e-09,1.0,0.0
6.38158083e-09,1.0,0.0
6.476823330000001e-09,1.0,0.0
6.57495181e-09,1.0,0.0
6.67609947e-09,1.0,0.0
6.78040782e-09,1.0,0.0
6.8880273600000005e-09,1.0,0.0
6.999118300000001e-09,1.0,0.0
7.11385137e-09,1.0,0.0
7.23240864e-09,1.0,0.0
7.35498456e-09,1.0,0.0
7.48178699e-09,1.0,0.0
7.61303835e-09,1.0,0.0
7.74897697e-09,1.0,0.0
7.889858490000001e-09,1.0,0.0
8.03595751e-09,1.0,0.0
8.18756934e-09,1.0,0.0
8.345012000000002e-09,1.0,0.0
8.508628460000002e-09,1.0,0.0
8.678789110000002e-09,1.0,0.0
8.855894610000001e-09,1.0,0.0
9.040378960000001e-09,1.0,0.0
9.232713130000001e-09,1.0,0.0
9.43340901e-09,1.0,0.0
9.643024020000001e-09,1.0,0.0
9.86216622e-09,1.0,0.0
1.00915003e-08,1.0,0.0
1.0331754e-08,1.0,0.0
1.05837265e-08,1.0,0.0
1.0848296600000001e-08,1.0,0.0
1.1126433e-08,1.0,0.0
1.1419206900000001e-08,1.0,0.0
1.1727805000000002e-08,1.0,0.0
1.2053545700000002e-08,1.0,0.0
1.23978982e-08,1.0,0.0
1.2762504800000001e-08,1.0,0.0
1.31492063e-08,1.0,0.0
1.35600741e-08,1.0,0.0
1.39974464e-08,1.0,0.0
1.44639736e-08,1.0,0.0
1.49626711e-08,1.0,0.0
1.5496985400000002e-08,1.0,0.0
1.60708734e-08,1.0,0.0
1.66889007e-08,1.0,0.0
1.7356363300000002e-08,1.0,0.0
1.80794397e-08,1.0,0.0
1.88653826e-08,1.0,0.0
1.97227636e-08,1.0,0.0
2.06617863e-08,1.0,0.0
2.16946949e-08,1.0,0.0
2.2836310600000003e-08,1.0,0.0
2.41047479e-08,1.0,0.0
2.5522382400000005e-08,1.0,0.0
2.7117182400000002e-08,1.0,0.0
2.8924572800000002e-08,1.0,0.0
3.09900973e-08,1.0,0.0
3.3373309300000005e-08,1.0,0.0
3.61536074e-08,1.0,0.0
3.94392535e-08,1.0,0.0
4.33817989e-08,1.0,0.0
4.82001249e-08,1.0,0.0
5.42225056e-08,1.0,0.0
6.196470650000001e-08,1.0,0.0
7.228613650000001e-08,1.0,0.0
8.67332503e-08,1.0,0.0
1.08397606e-07,1.0,0.0
1.44488033e-07,1.0,0.0
2.1660583700000002e-07,1.0,0.0
4.3245616100000005e-07,1.0,0.0
0.000123985181,1.0,0.0

File: solcore/future/material_data/sopra_nk/VSI2-A.csv
wavelength[m],n,k
2.53030982e-07,2.502,3.265
2.55639549e-07,2.488438,3.267938
2.58302461e-07,2.49,3.282
2.61021434e-07,2.503313,3.300313
2.63798258e-07,2.525,3.316
2.66634798e-07,2.551375,3.314
2.6953300300000005e-07,2.58,3.312
2.7249490400000003e-07,2.603687,3.32875
2.75522625e-07,2.633,3.346
2.78618385e-07,2.67875,3.34925
2.81784503e-07,2.733,3.346
2.8502340500000006e-07,2.795875,3.336562
2.88337631e-07,2.854,3.328
2.91729838e-07,2.885313,3.332438
2.9520281300000004e-07,2.916,3.335
2.9875947300000006e-07,2.971062,3.322375
3.02402881e-07,3.032,3.302
3.0613625e-07,3.08875,3.275625
3.09962953e-07,3.141,3.247
3.13886535e-07,3.181438,3.222938
3.1791072100000004e-07,3.221,3.196
3.22039432e-07,3.273438,3.157937
3.26276793e-07,3.323,3.118
3.3062715e-07,3.354687,3.08325
3.35095085e-07,3.38,3.052
3.3968542800000003e-07,3.405625,3.027375
3.4440328100000003e-07,3.431,3.002
3.49254032e-07,3.457688,2.968188
3.5424337500000004e-07,3.486,2.93
3.59377337e-07,3.51875,2.888938
3.6466229800000006e-07,3.55,2.845
3.7010501900000006e-07,3.575,2.796375
3.75712671e-07,3.593,2.75
3.8149286600000003e-07,3.600187,2.714937
3.87453692e-07,3.601,2.683
3.9360375000000003e-07,3.599437,2.646188
3.99952198e-07,3.593,2.613
4.06508791e-07,3.577875,2.589813
4.13283938e-07,3.562,2.575
4.2028875000000003e-07,3.553188,2.570563
4.27535108e-07,3.548,2.572
4.3503572400000006e-07,3.545625,2.575
4.42804219e-07,3.546,2.581
4.50855205e-07,3.54775,2.590062
4.592043750000001e-07,3.554,2.602
4.67868609e-07,3.56875,2.618062
4.76866082e-07,3.588,2.634
4.86216397e-07,3.60975,2.64475
4.95940725e-07,3.632,2.654
5.06061964e-07,3.651188,2.662938
5.16604922e-07,3.67,2.674
5.27596516e-07,3.688937,2.6905
5.390660060000001e-07,3.711,2.711
5.5104525e-07,3.740062,2.735625
5.63569006e-07,3.774,2.763
5.76675262e-07,3.809,2.79225
5.904056250000001e-07,3.854,2.822
6.04805762e-07,3.918625,2.854625
6.19925906e-07,3.997,2.878
6.358214430000001e-07,4.093375,2.879062
6.52553586e-07,4.187,2.863
6.70190169e-07,4.2555,2.82525
6.888065630000001e-07,4.308,2.782
7.084867500000001e-07,4.342625,2.74975
7.293245960000001e-07,4.37,2.723
7.51425341e-07,4.402812,2.700688
7.74907383e-07,4.433,2.686
7.999043950000001e-07,4.454438,2.681437
8.26567875e-07,4.474,2.688
8.55070216e-07,4.483375,2.712125
8.85608438e-07,4.522,2.74
9.184087500000002e-07,4.646687,2.76875
9.53732164e-07,4.797,2.772
9.9188145e-07,4.94225,2.719687
1.03320984e-06,5.05,2.62
1.0781320100000002e-06,5.06675,2.45225
1.12713801e-06,5.025,2.273
1.1808112500000001e-06,4.93075,2.131625
1.2398518099999999e-06,4.81,2.029
1.3051071700000002e-06,4.704875,1.985687
1.3776131300000001e-06,4.573,1.992
1.4586491900000002e-06,4.378,2.046813
1.54981477e-06,4.144,2.145
1.65313575e-06,3.881813,2.254
1.7712168800000001e-06,3.595,2.455
1.90746433e-06,3.27,2.838938
2.0664196900000003e-06,2.969,3.344
2.25427602e-06,2.7495,3.908813
2.47970363e-06,2.612,4.623
2.7552262500000005e-06,2.561062,5.566375
3.0996295300000005e-06,2.642,6.707
3.5424337500000004e-06,2.884,7.947875
4.132839380000001e-06,3.34,9.564
4.95940725e-06,4.00125,11.84031
6.199259060000001e-06,5.082,14.65
8.26567875e-06,6.740749,17.96919
1.23985181e-05,9.136001,21.774
2.47970363e-05,20.772,37.831

File: solcore/future/material_data/sopra_nk/VSI2-B.csv
wavelength[m],n,k
2.53030982e-07,2.688,3.368
2.55639549e-07,2.663562,3.359688
2.58302461e-07,2.659,3.397
2.61021434e-07,2.67542,3.455098
2.63798258e-07,2.7147,3.507622
2.66634798e-07,2.784151,3.517579
2.6953300300000005e-07,2.860976,3.505273
2.7249490400000003e-07,2.923276,3.482647
2.75522625e-07,2.976596,3.451813
2.78618385e-07,3.022354,3.415591
2.81784503e-07,3.069367,3.381987
2.8502340500000006e-07,3.127212,3.359376
2.88337631e-07,3.183326,3.34222
2.91729838e-07,3.225458,3.325285
2.9520281300000004e-07,3.26447,3.300515
2.9875947300000006e-07,3.311031,3.260438
3.02402881e-07,3.358201,3.212516
3.0613625e-07,3.398689,3.164992
3.09962953e-07,3.433982,3.121062
3.13886535e-07,3.466317,3.082361
3.1791072100000004e-07,3.497517,3.041228
3.22039432e-07,3.528834,2.990766
3.26276793e-07,3.557735,2.939419
3.3062715e-07,3.581345,2.896071
3.35095085e-07,3.598562,2.857867
3.3968542800000003e-07,3.609305,2.820162
3.4440328100000003e-07,3.616473,2.780414
3.49254032e-07,3.622959,2.737071
3.5424337500000004e-07,3.62787,2.692018
3.59377337e-07,3.629852,2.648049
3.6466229800000006e-07,3.62884,2.607071
3.7010501900000006e-07,3.625135,2.570821
3.75712671e-07,3.62005,2.541699
3.8149286600000003e-07,3.614989,2.521174
3.87453692e-07,3.611429,2.504648
3.9360375000000003e-07,3.610451,2.487264
3.99952198e-07,3.608685,2.467355
4.06508791e-07,3.602697,2.443612
4.13283938e-07,3.592726,2.422737
4.2028875000000003e-07,3.578874,2.411695
4.27535108e-07,3.565462,2.405675
4.3503572400000006e-07,3.55728,2.399995
4.42804219e-07,3.549705,2.397121
4.50855205e-07,3.538039,2.399261
4.592043750000001e-07,3.526176,2.404922
4.67868609e-07,3.518082,2.412559
4.76866082e-07,3.509899,2.424024
4.86216397e-07,3.497309,2.441002
4.95940725e-07,3.485,2.463
5.06061964e-07,3.477058,2.489439
5.16604922e-07,3.471952,2.522023
5.27596516e-07,3.468573,2.562367
5.390660060000001e-07,3.470031,2.610093
5.5104525e-07,3.478808,2.665984
5.63569006e-07,3.495947,2.726916
5.76675262e-07,3.522498,2.790074
5.904056250000001e-07,3.561207,2.855079
6.04805762e-07,3.614996,2.921413
6.19925906e-07,3.68344,2.987154
6.358214430000001e-07,3.766761,3.050628
6.52553586e-07,3.857915,3.107629
6.70190169e-07,3.949909,3.153955
6.888065630000001e-07,4.049919,3.19049
7.084867500000001e-07,4.164872,3.218067
7.293245960000001e-07,4.293682,3.231168
7.51425341e-07,4.433327,3.2246
7.74907383e-07,4.562752,3.20185
7.999043950000001e-07,4.66353,3.166589
8.26567875e-07,4.756118,3.111618
8.55070216e-07,4.861197,3.031711
8.85608438e-07,4.963165,2.943066
9.184087500000002e-07,5.043208,2.861046
9.53732164e-07,5.102297,2.774387
9.9188145e-07,5.142005,2.67167
1.03320984e-06,5.149824,2.559108
1.0781320100000002e-06,5.115746,2.449166
1.12713801e-06,5.036553,2.370244
1.1808112500000001e-06,4.918892,2.345828
1.2398518099999999e-06,4.824125,2.361133
1.3051071700000002e-06,4.802794,2.396051
1.3776131300000001e-06,4.778214,2.435656
1.4586491900000002e-06,4.67098,2.471298
1.54981477e-06,4.520787,2.546523
1.65313575e-06,4.374341,2.705033
1.7712168800000001e-06,4.241212,2.911618
1.90746433e-06,4.130041,3.131266
2.0664196900000003e-06,4.004439,3.405765
2.25427602e-06,3.826333,3.775403
2.47970363e-06,3.667606,4.314311
2.7552262500000005e-06,3.594223,5.10382
3.0996295300000005e-06,3.670258,6.10177
3.5424337500000004e-06,3.958409,7.271719
4.132839380000001e-06,4.531684,8.636275
4.95940725e-06,5.530188,10.18378
6.199259060000001e-06,6.694,12.054
8.26567875e-06,7.837812,14.35806
1.23985181e-05,8.787001,17.203
2.47970363e-05,19.539,30.673

File: solcore/future/material_data/sopra_nk/W.csv
wavelength[m],n,k
1.9074643300000002e-07,1.26,2.95
1.91482905e-07,1.270625,2.971016
1.9222508700000001e-07,1.2825,2.993125
1.9297304500000002e-07,1.295625,3.016172
1.93726846e-07,1.31,3.04
1.94486559e-07,1.325625,3.064453
1.95252254e-07,1.3425,3.089375
1.9602400200000002e-07,1.360625,3.11461
1.9680187500000001e-07,1.38,3.14
1.9758594600000002e-07,1.400625,3.165391
1.9837629000000002e-07,1.4225,3.190625
1.99172982e-07,1.445625,3.215547
1.99976099e-07,1.47,3.24
2.0078571900000002e-07,1.496015,3.263047
2.01601921e-07,1.523125,3.285625
2.0242478600000003e-07,1.551172,3.307891
2.0325439600000004e-07,1.58,3.33
2.0409083300000003e-07,1.609104,3.352
2.04934184e-07,1.638815,3.3742
2.05784533e-07,1.66912,3.3968
2.06641969e-07,1.7,3.42
2.0750658000000002e-07,1.73144,3.444
2.08378456e-07,1.76352,3.468
2.0925769000000002e-07,1.79688,3.492
2.1014437500000002e-07,1.83216,3.516
2.11038606e-07,1.87,3.54
2.1194048100000003e-07,1.91216,3.56512
2.12850097e-07,1.95688,3.58896
2.13767554e-07,2.0032,3.60896
2.1469295500000002e-07,2.0508,3.62512
2.1562640200000003e-07,2.1,3.64
2.1656800200000002e-07,2.1508,3.65712
2.1751786200000003e-07,2.2032,3.67296
2.1847609e-07,2.2572,3.6856
2.1944279900000003e-07,2.3128,3.6944
2.2041810000000003e-07,2.37,3.7
2.21402109e-07,2.4288,3.7024
2.2239494400000004e-07,2.489201,3.7016
2.2339672300000003e-07,2.55184,3.69824
2.24407568e-07,2.61608,3.69168
2.25427602e-07,2.68,3.68
2.26456952e-07,2.7412,3.65912
2.2749574500000002e-07,2.800801,3.63376
2.2854411300000002e-07,2.85912,3.60744
2.2960218800000001e-07,2.91584,3.58048
2.3067010500000002e-07,2.97,3.55
2.3174800200000003e-07,3.01984,3.51192
2.32836021e-07,3.06712,3.47096
2.33934304e-07,3.11312,3.430321
2.3504299800000001e-07,3.15784,3.39064
2.3616225000000003e-07,3.2,3.35
2.37292213e-07,3.2384,3.30776
2.38433041e-07,3.2736,3.26328
2.3958489100000004e-07,3.30592,3.215281
2.40747925e-07,3.33504,3.16376
2.4192230500000004e-07,3.36,3.11
2.4310819900000004e-07,3.38016,3.05352
2.44305776e-07,3.39488,2.99736
2.4551521000000003e-07,3.40256,2.944721
2.46736679e-07,3.40352,2.89624
2.47970363e-07,3.4,2.85
2.49216445e-07,3.39328,2.80424
2.50475114e-07,3.38464,2.76072
2.5174656100000003e-07,3.376,2.7204
2.53030982e-07,3.368,2.6836
2.54328577e-07,3.36,2.65
2.55639549e-07,3.35256,2.62016
2.56964106e-07,3.34448,2.59288
2.58302461e-07,3.33448,2.5672
2.5965483e-07,3.32256,2.5428
2.61021434e-07,3.31,2.52
2.624025e-07,3.298,2.4988
2.63798258e-07,3.286,2.4792
2.65208944e-07,3.274,2.46152
2.66634798e-07,3.262,2.44544
2.6807606800000003e-07,3.25,2.43
2.6953300300000005e-07,3.238,2.414
2.71005861e-07,3.226,2.398
2.7249490400000003e-07,3.21432,2.38136
2.74000401e-07,3.20264,2.36472
2.75522625e-07,3.19,2.35
2.77061858e-07,3.17464,2.34016
2.78618385e-07,3.15832,2.33288
2.8019250000000004e-07,3.14168,2.32752
2.81784503e-07,3.12536,2.32344
2.833947e-07,3.11,2.32
2.8502340500000006e-07,3.09792,2.31488
2.86670939e-07,3.08616,2.31104
2.88337631e-07,3.07248,2.31104
2.90023816e-07,3.05656,2.31488
2.91729838e-07,3.04,2.32
2.9345605e-07,3.02288,2.32288
2.9520281300000004e-07,3.00704,2.32704
2.96970494e-07,2.99504,2.33504
2.9875947300000006e-07,2.98688,2.34688
3.00570136e-07,2.98,2.36
3.02402881e-07,2.97144,2.37144
3.04258114e-07,2.96352,2.38352
3.0613625e-07,2.9572,2.39752
3.0803771700000003e-07,2.9528,2.41344
3.09962953e-07,2.95,2.43
3.11912406e-07,2.94824,2.44544
3.13886535e-07,2.94872,2.46152
3.15885812e-07,2.95304,2.48016
3.1791072100000004e-07,2.96088,2.50072
3.19961758e-07,2.97,2.52
3.22039432e-07,2.97744,2.53216
3.2414426500000006e-07,2.98552,2.54368
3.26276793e-07,2.9952,2.55968
3.28437566e-07,3.0068,2.58016
3.3062715e-07,3.02,2.6
3.32846124e-07,3.0348,2.61328
3.35095085e-07,3.0512,2.62464
3.37374643e-07,3.0692,2.636
3.3968542800000003e-07,3.0888,2.648
3.42028086e-07,3.11,2.66
3.4440328100000003e-07,3.1328,2.67312
3.4681169600000003e-07,3.1572,2.68496
3.49254032e-07,3.18256,2.6936
3.5173101100000005e-07,3.20952,2.6984
3.5424337500000004e-07,3.24,2.7
3.5679188900000003e-07,3.27976,2.70008
3.59377337e-07,3.32048,2.69504
3.62000529e-07,3.3564,2.68072
3.6466229800000006e-07,3.3856,2.65744
3.673635e-07,3.41,2.63
3.7010501900000006e-07,3.43016,2.60264
3.7288776300000004e-07,3.44488,2.57432
3.75712671e-07,3.45256,2.54536
3.7858070600000007e-07,3.45352,2.51672
3.8149286600000003e-07,3.45,2.49
3.8445017500000003e-07,3.44384,2.46704
3.87453692e-07,3.43512,2.44792
3.90504508e-07,3.42416,2.43392
3.9360375000000003e-07,3.41192,2.42504
3.9675258000000004e-07,3.4,2.42
3.99952198e-07,3.39192,2.41872
4.03203842e-07,3.38416,2.41936
4.06508791e-07,3.37416,2.41968
4.09868368e-07,3.36192,2.41936
4.13283938e-07,3.35,2.42
4.16756912e-07,3.3408,2.42224
4.2028875000000003e-07,3.3332,2.42672
4.2388096200000006e-07,3.32784,2.43536
4.27535108e-07,3.32408,2.44752
4.3125280400000006e-07,3.32,2.46
4.3503572400000006e-07,3.31096,2.46696
4.3888559700000005e-07,3.30288,2.47488
4.42804219e-07,3.30088,2.4892
4.4679344600000005e-07,3.30496,2.5096
4.50855205e-07,3.31,2.53
4.5499149100000004e-07,3.30952,2.54216
4.592043750000001e-07,3.30936,2.55368
4.6349600500000005e-07,3.31304,2.57
4.67868609e-07,3.32088,2.5908
4.7232450000000005e-07,3.33,2.61
4.76866082e-07,3.33744,2.61824
4.8149585e-07,3.34552,2.62552
4.86216397e-07,3.35488,2.6392
4.910304210000001e-07,3.36616,2.6596
4.95940725e-07,3.38,2.68
5.00950227e-07,3.39928,2.6944
5.06061964e-07,3.41984,2.7056
5.11279098e-07,3.4388,2.71328
5.16604922e-07,3.4552,2.71776
5.22042869e-07,3.47,2.72
5.27596516e-07,3.48432,2.72008
5.33269597e-07,3.49576,2.71984
5.390660060000001e-07,3.50176,2.72088
5.449898080000001e-07,3.50232,2.72416
5.5104525e-07,3.5,2.73
5.5723677e-07,3.4944,2.73848
5.63569006e-07,3.4904,2.75144
5.700468110000001e-07,3.49376,2.77368
5.76675262e-07,3.50512,2.80296
5.834596770000001e-07,3.52,2.83
5.904056250000001e-07,3.53536,2.84008
5.975189460000001e-07,3.55168,2.84664
6.04805762e-07,3.56736,2.85704
6.122725e-07,3.58272,2.87288
6.19925906e-07,3.6,2.89
6.2777307e-07,3.62216,2.90712
6.358214430000001e-07,3.64688,2.92296
6.44078864e-07,3.6732,2.93656
6.52553586e-07,3.7008,2.94632
6.612543e-07,3.73,2.95
6.70190169e-07,3.7636,2.94288
6.793708560000001e-07,3.7956,2.92904
6.888065630000001e-07,3.82184,2.91072
6.98508064e-07,3.84008,2.88824
7.084867500000001e-07,3.85,2.86
7.18754674e-07,3.85032,2.82088
7.293245960000001e-07,3.83976,2.77984
7.402100380000001e-07,3.81512,2.74168
7.51425341e-07,3.77704,2.71056
7.629857310000001e-07,3.73,2.69
7.74907383e-07,3.67488,2.68888
7.872075000000001e-07,3.61784,2.70024
7.999043950000001e-07,3.56688,2.72312
8.13017582e-07,3.52296,2.75464
8.26567875e-07,3.48,2.79
8.405775000000001e-07,3.43264,2.81864
8.55070216e-07,3.38432,2.85112
8.700714480000001e-07,3.33536,2.89352
8.85608438e-07,3.28672,2.94744
9.01710409e-07,3.24,3.01
9.184087500000002e-07,3.19816,3.0828
9.35737217e-07,3.15888,3.1604
9.53732164e-07,3.12024,3.23448
9.72432794e-07,3.08288,3.30696
9.9188145e-07,3.05,3.39
1.01212393e-06,3.02296,3.50576
1.03320984e-06,3.00488,3.62888
1.05519303e-06,3.00088,3.74336
1.0781320100000002e-06,3.01096,3.84472
1.1020905e-06,3.03,3.94
1.12713801e-06,3.05712,4.03328
1.1533505200000001e-06,3.08616,4.11984
1.1808112500000001e-06,3.11264,4.19776
1.20961152e-06,3.13208,4.26512
1.2398518099999999e-06,3.14,4.32
1.2716428900000002e-06,3.151641,4.370118
1.3051071700000002e-06,3.153125,4.415937
1.34038034e-06,3.145596,4.441855
1.3776131300000001e-06,3.11,4.44
1.4169735000000002e-06,3.022793,4.380869
1.4586491900000002e-06,2.784219,4.405234
1.50285068e-06,2.423574,4.566807
1.54981477e-06,2.27375,4.815625
1.5998087900000002e-06,2.16749,5.104854
1.65313575e-06,1.926328,5.393672
1.71014043e-06,1.726847,5.736456
1.7712168800000001e-06,1.59,6.13
1.8368175000000003e-06,1.486465,6.531647
1.90746433e-06,1.396406,6.959531
1.9837629e-06,1.299336,7.420273
2.0664196900000003e-06,1.21,7.96
2.1562640200000004e-06,1.181875,8.563515
2.25427602e-06,1.211875,9.193125
2.3616225000000003e-06,1.279297,9.847266
2.47970363e-06,1.4,10.5

File: solcore/future/material_data/sopra_nk/WSI2-A.csv
wavelength[m],n,k
1.65313575e-07,0.619,2.191
1.67547542e-07,0.656,2.247
1.6984271400000002e-07,0.706,2.304
1.7220164100000002e-07,0.747,2.354
1.74627016e-07,0.792,2.406
1.7712168800000002e-07,0.838,2.455
1.79688669e-07,0.895,2.513
1.8233114900000003e-07,0.952,2.533
1.85052509e-07,0.987,2.587
1.87856335e-07,1.046,2.625
1.9074643300000002e-07,1.09,2.66
1.93726846e-07,1.159,2.702
1.9680187500000001e-07,1.21,2.719
1.99976099e-07,1.234,2.758
2.0325439600000004e-07,1.295,2.822
2.06641969e-07,1.36,2.842
2.1014437500000002e-07,1.393,2.873
2.13767554e-07,1.443,2.936
2.1751786200000003e-07,1.493,2.972
2.21402109e-07,1.537,3.057
2.25427602e-07,1.66,3.128
2.2960218800000001e-07,1.722,3.127
2.33934304e-07,1.794,3.22
2.38433041e-07,1.893,3.257
2.4310819900000004e-07,1.995,3.339
2.47970363e-07,2.156,3.382
2.53030982e-07,2.259,3.378
2.58302461e-07,2.438,3.448
2.63798258e-07,2.614,3.439
2.6953300300000005e-07,2.808,3.299
2.75522625e-07,2.847,3.18
2.81784503e-07,2.882,3.174
2.88337631e-07,2.967,3.163
2.9520281300000004e-07,3.064,3.137
3.02402881e-07,3.161,3.094
3.09962953e-07,3.248,3.036
3.1791072100000004e-07,3.313,2.968
3.26276793e-07,3.359,2.925
3.35095085e-07,3.411,2.887
3.4440328100000003e-07,3.457,2.858
3.5424337500000004e-07,3.508,2.837
3.6466229800000006e-07,3.559,2.831
3.75712671e-07,3.633,2.828
3.87453692e-07,3.71,2.81
3.99952198e-07,3.793,2.817
4.13283938e-07,3.903,2.817
4.27535108e-07,4.021,2.794
4.42804219e-07,7.907,2.367
4.592043750000001e-07,22.9,0.737
4.76866082e-07,22.8,0.724
4.95940725e-07,22.7,0.71
5.16604922e-07,22.6,0.693
5.390660060000001e-07,22.5,0.681
5.63569006e-07,22.4,0.671
5.904056250000001e-07,22.3,0.664
6.19925906e-07,22.2,0.652
6.52553586e-07,22.1,0.633
6.888065630000001e-07,22.0,0.613
7.293245960000001e-07,21.9,0.6
7.74907383e-07,21.8,0.591
8.26567875e-07,21.7,0.587
8.85608438e-07,21.6,0.576
9.53732164e-07,21.5,0.559
1.03320984e-06,21.4,0.543
1.12713801e-06,21.3,0.533
1.2398518099999999e-06,21.1,0.528
1.3776131300000001e-06,21.1,0.523
1.54981477e-06,21.0,0.517
1.7712168800000001e-06,20.9,0.511
2.0664196900000003e-06,20.8,0.506
2.47970363e-06,20.7,0.503
3.0996295300000005e-06,20.6,0.5
4.132839380000001e-06,20.5,0.495
6.199259060000001e-06,20.4,0.489
1.23985181e-05,20.32,0.485

File: solcore/future/material_data/sopra_nk/WSI2-B.csv
wavelength[m],n,k
1.65313575e-07,0.697,1.834
1.67547542e-07,0.722,1.891
1.6984271400000002e-07,0.735,1.955
1.7220164100000002e-07,0.768,2.021
1.74627016e-07,0.788,2.083
1.7712168800000002e-07,0.831,2.145
1.79688669e-07,0.876,2.194
1.8233114900000003e-07,0.902,2.238
1.85052509e-07,0.925,2.296
1.87856335e-07,0.978,2.385
1.9074643300000002e-07,1.036,2.408
1.93726846e-07,1.073,2.461
1.9680187500000001e-07,1.122,2.525
1.99976099e-07,1.186,2.547
2.0325439600000004e-07,1.229,2.594
2.06641969e-07,1.266,2.634
2.1014437500000002e-07,1.286,2.693
2.13767554e-07,1.346,2.783
2.1751786200000003e-07,1.414,2.882
2.21402109e-07,1.549,2.923
2.25427602e-07,1.645,2.979
2.2960218800000001e-07,1.783,3.004
2.33934304e-07,1.905,2.954
2.38433041e-07,1.989,2.944
2.4310819900000004e-07,2.087,2.946
2.47970363e-07,2.044,2.835
2.53030982e-07,2.11,2.901
2.58302461e-07,2.18,2.915
2.63798258e-07,2.256,2.903
2.6953300300000005e-07,2.301,2.878
2.75522625e-07,2.331,2.869
2.81784503e-07,2.358,2.871
2.88337631e-07,2.381,2.881
2.9520281300000004e-07,2.402,2.901
3.02402881e-07,2.418,2.934
3.09962953e-07,2.439,2.986
3.1791072100000004e-07,2.468,3.052
3.26276793e-07,2.514,3.133
3.35095085e-07,2.577,3.222
3.4440328100000003e-07,2.66,3.317
3.5424337500000004e-07,2.77,3.409
3.6466229800000006e-07,2.894,3.492
3.75712671e-07,3.037,3.569
3.87453692e-07,3.19,3.642
3.99952198e-07,3.369,3.714
4.13283938e-07,3.581,3.768
4.27535108e-07,3.812,4.0
4.42804219e-07,7.831,3.254
4.592043750000001e-07,22.9,1.09
4.76866082e-07,22.8,1.101
4.95940725e-07,22.7,1.093
5.16604922e-07,22.6,1.073
5.390660060000001e-07,22.5,1.049
5.63569006e-07,22.4,1.022
5.904056250000001e-07,22.3,0.995
6.19925906e-07,22.2,0.97
6.52553586e-07,22.1,0.946
6.888065630000001e-07,22.0,0.924
7.293245960000001e-07,21.9,0.908
7.74907383e-07,21.8,0.895
8.26567875e-07,21.7,0.883
8.85608438e-07,21.6,0.873
9.53732164e-07,21.5,0.861
1.03320984e-06,21.4,0.85
1.12713801e-06,21.3,0.839
1.2398518099999999e-06,21.2,0.827
1.3776131300000001e-06,21.1,0.823
1.54981477e-06,21.0,0.823
1.7712168800000001e-06,20.9,0.825
2.0664196900000003e-06,20.8,0.824
2.47970363e-06,20.7,0.822
3.0996295300000005e-06,20.6,0.81
4.132839380000001e-06,20.5,0.818
6.199259060000001e-06,20.4,0.812
1.23985181e-05,20.32,0.808

File: solcore/future/material_data/sopra_nk/Y2O3.csv
wavelength[m],n,k
2.06641969e-07,2.386,0.0
2.08378456e-07,2.372,0.0
2.1014437500000002e-07,2.359,0.0
2.1194048100000003e-07,2.34675,0.0
2.13767554e-07,2.335,0.0
2.1562640200000003e-07,2.323375,0.0
2.1751786200000003e-07,2.312,0.0
2.1944279900000003e-07,2.300875,0.0
2.21402109e-07,2.29,0.0
2.2339672300000003e-07,2.279375,-1e-06
2.25427602e-07,2.269,0.0
2.2749574500000002e-07,2.258875,5e-06
2.2960218800000001e-07,2.249,9e-06
2.3174800200000003e-07,2.239312,9e-06
2.33934304e-07,2.23,8e-06
2.3616225000000003e-07,2.221375,8e-06
2.38433041e-07,2.213,7e-06
2.40747925e-07,2.204437,7e-06
2.4310819900000004e-07,2.196,6e-06
2.4551521000000003e-07,2.187938,5e-06
2.47970363e-07,2.18,5e-06
2.50475114e-07,2.171875,5e-06
2.53030982e-07,2.164,5e-06
2.55639549e-07,2.156875,4e-06
2.58302461e-07,2.15,4e-06
2.61021434e-07,2.142938,4e-06
2.63798258e-07,2.136,4e-06
2.66634798e-07,2.129437,4e-06
2.6953300300000005e-07,2.123,3e-06
2.7249490400000003e-07,2.116437,3e-06
2.75522625e-07,2.11,3e-06
2.78618385e-07,2.103937,2e-06
2.81784503e-07,2.098,2e-06
2.8502340500000006e-07,2.091937,2e-06
2.88337631e-07,2.086,2e-06
2.91729838e-07,2.080375,2e-06
2.9520281300000004e-07,2.075,2e-06
2.9875947300000006e-07,2.069937,2e-06
3.02402881e-07,2.065,1e-06
3.0613625e-07,2.06,1e-06
3.09962953e-07,2.055,1e-06
3.13886535e-07,2.049938,1e-06
3.1791072100000004e-07,2.045,1e-06
3.22039432e-07,2.040437,1e-06
3.26276793e-07,2.036,1e-06
3.3062715e-07,2.031437,1e-06
3.35095085e-07,2.027,0.0
3.3968542800000003e-07,2.022938,0.0
3.4440328100000003e-07,2.019,0.0
3.49254032e-07,2.015,0.0
3.5424337500000004e-07,2.011,0.0
3.59377337e-07,2.006938,0.0
3.6466229800000006e-07,2.003,0.0
3.7010501900000006e-07,1.999437,0.0
3.75712671e-07,1.996,0.0
3.8149286600000003e-07,1.9925,0.0
3.87453692e-07,1.989,0.0
3.9360375000000003e-07,1.985437,0.0
3.99952198e-07,1.982,0.0
4.06508791e-07,1.978938,0.0
4.13283938e-07,1.976,0.0
4.2028875000000003e-07,1.973,0.0
4.27535108e-07,1.97,0.0
4.3503572400000006e-07,1.967,0.0
4.42804219e-07,1.964,0.0
4.50855205e-07,1.960937,0.0
4.592043750000001e-07,1.958,0.0
4.67868609e-07,1.955437,0.0
4.76866082e-07,1.953,0.0
4.86216397e-07,1.9505,0.0
4.95940725e-07,1.948,0.0
5.06061964e-07,1.9455,0.0
5.16604922e-07,1.942979,0.0
5.27596516e-07,1.940551,0.0
5.390660060000001e-07,1.938417,0.0
5.5104525e-07,1.936123,0.0
5.63569006e-07,1.934,0.0
5.76675262e-07,1.932198,0.0
5.904056250000001e-07,1.93,0.0
6.04805762e-07,1.928,0.0
6.19925906e-07,1.926,0.0
6.358214430000001e-07,1.92469,0.0
6.52553586e-07,1.922228,0.0
6.70190169e-07,1.920677,0.0
6.888065630000001e-07,1.919065,0.0
7.084867500000001e-07,1.917452,0.0
7.293245960000001e-07,1.915839,0.0
7.51425341e-07,1.914226,0.0
7.74907383e-07,1.912613,0.0
7.999043950000001e-07,1.911,0.0
8.26567875e-07,1.90934,0.0
8.55070216e-07,1.908396,0.0
8.85608438e-07,1.907225,0.0
9.184087500000002e-07,1.90562,0.0
9.53732164e-07,1.904389,0.0
9.9188145e-07,1.903235,0.0
1.03320984e-06,1.901942,0.0
1.0781320100000002e-06,1.900588,0.0
1.12713801e-06,1.899236,0.0
1.1808112500000001e-06,1.89815,0.0
1.2398518099999999e-06,1.897195,0.0
1.3051071700000002e-06,1.896174,0.0
1.3776131300000001e-06,1.894698,0.0
1.4586491900000002e-06,1.893194,0.0
1.54981477e-06,1.892121,0.0
1.65313575e-06,1.89113,0.0
1.7712168800000001e-06,1.889969,0.0
1.90746433e-06,1.888091,0.0
2.0664196900000003e-06,1.885693,0.0
2.25427602e-06,1.883669,0.0
2.47970363e-06,1.881237,0.0
