Repository: qpv-research-group/solcore5

<!-- ALL-CONTRIBUTORS-BADGE:START - Do not remove or modify this section -->
<!-- ALL-CONTRIBUTORS-BADGE:END -->

Solcore
=======

**Solcore** was born as a modular set of tools, written (almost) entirely in Python 3, to address some of the task we had to solve more. With time, however, it has evolved as a complete semiconductor solver able of modelling the optical and electrical properties of a wide range of solar cells, from quantum well devices to multi-junction solar cells.

File: solcore/future/material_data/sopra_nk/ZNSCUB.csv
wavelength[m],n,k
2.06641969e-07,2.24,1.65
2.08378456e-07,2.351,1.72528
2.1014437500000002e-07,2.4651,1.76624
2.1194048100000003e-07,2.5797,1.77656
2.13767554e-07,2.6922,1.75992
2.1562640200000003e-07,2.8,1.72
2.1751786200000003e-07,2.9006,1.66048
2.1944279900000003e-07,2.9915,1.58504
2.21402109e-07,3.0701,1.49736
2.2339672300000003e-07,3.1338,1.40112
2.25427602e-07,3.18,1.3
2.2749574500000002e-07,3.179,1.202481
2.2960218800000001e-07,3.1623,1.10624
2.3174800200000003e-07,3.1341,1.01376
2.33934304e-07,3.0986,0.92752
2.3616225000000003e-07,3.06,0.85
2.38433041e-07,3.0399,0.8016
2.40747925e-07,3.021,0.7624
2.4310819900000004e-07,3.003,0.7304
2.4551521000000003e-07,2.9861,0.7036
2.47970363e-07,2.97,0.68
2.50475114e-07,2.9557,0.64864
2.53030982e-07,2.9418,0.61872
2.55639549e-07,2.9282,0.59048
2.58302461e-07,2.9143,0.56416
2.61021434e-07,2.9,0.54
2.63798258e-07,2.8823,0.51984
2.66634798e-07,2.8642,0.50192
2.6953300300000005e-07,2.8458,0.48608
2.7249490400000003e-07,2.8277,0.47216
2.75522625e-07,2.81,0.46
2.78618385e-07,2.7941,0.44816
2.81784503e-07,2.779,0.43808
2.8502340500000006e-07,2.765,0.42992
2.88337631e-07,2.7519,0.42384
2.91729838e-07,2.74,0.42
2.9520281300000004e-07,2.7248,0.42624
2.9875947300000006e-07,2.712,0.43312
3.02402881e-07,2.7028,0.43888
3.0613625e-07,2.6984,0.44176
3.09962953e-07,2.7,0.44
3.13886535e-07,2.7254,0.4216
3.1791072100000004e-07,2.7551,0.3976
3.22039432e-07,2.7861,0.3688
3.26276793e-07,2.8154,0.336
3.3062715e-07,2.84,0.3
3.35095085e-07,2.8423,0.25776
3.3968542800000003e-07,2.8378,0.21488
3.4440328100000003e-07,2.827,0.17312
3.49254032e-07,2.8109,0.13424
3.5424337500000004e-07,2.79,0.1
3.59377337e-07,2.7632,0.08368
3.6466229800000006e-07,2.7336,0.07264
3.7010501900000006e-07,2.7024,0.06576
3.75712671e-07,2.6708,0.06192
3.8149286600000003e-07,2.64,0.06
3.87453692e-07,2.6167,0.05568
3.9360375000000003e-07,2.5952,0.05184
3.99952198e-07,2.5754,0.04816
4.06508791e-07,2.557,0.04432
4.13283938e-07,2.54,0.04
4.2028875000000003e-07,2.5229,0.02982
4.27535108e-07,2.5071,0.019785
4.3503572400000006e-07,2.4927,0.010842
4.42804219e-07,2.4799,0.003934
4.50855205e-07,2.4687,7e-06
4.592043750000001e-07,2.4593,7e-06
4.67868609e-07,2.4502,7e-06
4.76866082e-07,2.4414,6e-06
4.86216397e-07,2.433,6e-06
4.95940725e-07,2.4248,5e-06
5.06061964e-07,2.417,4e-06
5.16604922e-07,2.4094,4e-06
5.27596516e-07,2.4021,4e-06
5.390660060000001e-07,2.395,4e-06
5.5104525e-07,2.3882,4e-06
5.63569006e-07,2.3816,4e-06
5.76675262e-07,2.3753,4e-06
5.904056250000001e-07,2.3692,4e-06
6.04805762e-07,2.3633,4e-06
6.19925906e-07,2.3576,4e-06
6.358214430000001e-07,2.352,4e-06
6.52553586e-07,2.3467,4e-06
6.70190169e-07,2.3416,4e-06
6.888065630000001e-07,2.3367,4e-06
7.084867500000001e-07,2.3319,4e-06
7.293245960000001e-07,2.3274,4e-06
7.51425341e-07,2.3229,4e-06
7.74907383e-07,2.3187,4e-06
7.999043950000001e-07,2.3146,4e-06
8.26567875e-07,2.3107,3e-06
8.55070216e-07,2.3069,3e-06
8.85608438e-07,2.3033,3e-06
9.184087500000002e-07,2.2998,3e-06
9.53732164e-07,2.2965,3e-06
9.9188145e-07,2.2933,3e-06
1.03320984e-06,2.2903,0.0
1.0781320100000002e-06,2.2874,0.0
1.12713801e-06,2.2846,0.0
1.1808112500000001e-06,2.282,0.0
1.2398518099999999e-06,2.2795,0.0

File: solcore/future/material_data/sopra_nk/ZNSE.csv
wavelength[m],n,k
1.9074643300000002e-07,2.263686,2.363589
1.9222508700000001e-07,2.314424,2.292655
1.93726846e-07,2.361286,2.210321
1.95252254e-07,2.404123,2.118806
1.9680187500000001e-07,2.442783,2.020334
1.9837629000000002e-07,2.477114,1.917125
1.99976099e-07,2.506964,1.811399
2.01601921e-07,2.532184,1.705379
2.0325439600000004e-07,2.552621,1.601284
2.04934184e-07,2.569461,1.497639
2.06641969e-07,2.57854,1.407757
2.08378456e-07,2.574317,1.348757
2.1014437500000002e-07,2.562103,1.30776
2.1194048100000003e-07,2.545148,1.277589
2.13767554e-07,2.524101,1.258251
2.1562640200000003e-07,2.500401,1.247573
2.1751786200000003e-07,2.474929,1.244918
2.1944279900000003e-07,2.448702,1.249295
2.21402109e-07,2.42276,1.259594
2.2339672300000003e-07,2.39812,1.274812
2.25427602e-07,2.375867,1.29363
2.2749574500000002e-07,2.357197,1.314192
2.2960218800000001e-07,2.34279,1.33711
2.3174800200000003e-07,2.332339,1.363981
2.33934304e-07,2.33,1.39
2.3616225000000003e-07,2.341386,1.408831
2.38433041e-07,2.361815,1.426674
2.40747925e-07,2.388497,1.447423
2.4310819900000004e-07,2.421369,1.471656
2.4551521000000003e-07,2.459872,1.498129
2.47970363e-07,2.502703,1.536192
2.50475114e-07,2.548139,1.601099
2.53030982e-07,2.596871,1.673888
2.55639549e-07,2.647219,1.758185
2.58302461e-07,2.70457,1.801492
2.61021434e-07,2.775836,1.739461
2.63798258e-07,2.854768,1.611269
2.66634798e-07,2.93957,1.421469
2.6953300300000005e-07,3.023804,1.209596
2.7249490400000003e-07,3.102173,1.007526
2.75522625e-07,3.169447,0.842805
2.78618385e-07,3.218045,0.757822
2.81784503e-07,3.249721,0.739945
2.8502340500000006e-07,3.259709,0.817874
2.88337631e-07,3.26,0.91
2.91729838e-07,3.262435,0.931096
2.9520281300000004e-07,3.262703,0.920719
2.9875947300000006e-07,3.260324,0.889213
3.02402881e-07,3.255651,0.838992
3.0613625e-07,3.248844,0.76959
3.09962953e-07,3.24,0.7
3.13886535e-07,3.229195,0.655028
3.1791072100000004e-07,3.216647,0.616771
3.22039432e-07,3.202553,0.574221
3.26276793e-07,3.187057,0.531505
3.3062715e-07,3.170318,0.488967
3.35095085e-07,3.152493,0.446951
3.3968542800000003e-07,3.134317,0.405248
3.4440328100000003e-07,3.11422,0.365855
3.49254032e-07,3.090968,0.330447
3.5424337500000004e-07,3.06429,0.299778
3.59377337e-07,3.032292,0.276156
3.6466229800000006e-07,2.998605,0.256599
3.7010501900000006e-07,2.966273,0.238691
3.75712671e-07,2.935168,0.223047
3.8149286600000003e-07,2.905956,0.209525
3.87453692e-07,2.879303,0.197981
3.9360375000000003e-07,2.855876,0.188273
3.99952198e-07,2.836339,0.180259
4.06508791e-07,2.821358,0.173796
4.13283938e-07,2.811599,0.168741
4.2028875000000003e-07,2.807259,0.164818
4.27535108e-07,2.810413,0.162286
4.3503572400000006e-07,2.824545,0.161805
4.42804219e-07,2.845623,0.161894
4.50855205e-07,2.876654,0.163378
4.592043750000001e-07,2.9,0.16
4.67868609e-07,2.894958,0.143873
4.76866082e-07,2.873726,0.120709
4.86216397e-07,2.837931,0.091041
4.95940725e-07,2.79858,0.062518
5.06061964e-07,2.769035,0.044422
5.16604922e-07,2.74385,0.032388
5.27596516e-07,2.722504,0.025625
5.390660060000001e-07,2.703581,0.022694
5.5104525e-07,2.685329,0.02191
5.63569006e-07,2.668236,0.023214
5.76675262e-07,2.652229,0.026141
5.904056250000001e-07,2.637235,0.030225
6.04805762e-07,2.623247,0.036037
6.19925906e-07,2.61,0.04
6.358214430000001e-07,2.597147,0.037247
6.52553586e-07,2.584919,0.032215
6.70190169e-07,2.573468,0.028033
6.888065630000001e-07,2.562692,0.023753
7.084867500000001e-07,2.552551,0.019446
7.293245960000001e-07,2.543006,0.015184
7.51425341e-07,2.534017,0.011037
7.74907383e-07,2.525546,0.007076
7.999043950000001e-07,2.517553,0.003031
8.26567875e-07,2.51,0.0
8.55070216e-07,2.502847,0.0
8.85608438e-07,2.496054,0.0
9.184087500000002e-07,2.489583,0.0
9.53732164e-07,2.483394,0.0
9.9188145e-07,2.477449,0.0
1.03320984e-06,2.471708,0.0
1.0781320100000002e-06,2.466131,0.0
1.12713801e-06,2.46068,0.0
1.1808112500000001e-06,2.455316,0.0
1.2398518099999999e-06,2.45,0.0

File: solcore/future/material_data/sopra_nk/ZRO2.csv
wavelength[m],n,k
2.5000000000000004e-07,2.645987,0.0
2.6e-07,2.60254,0.0
2.7e-07,2.560349,0.0
2.8e-07,2.520518,0.0
2.9000000000000003e-07,2.483872,0.0
3.0000000000000004e-07,2.450891,0.0
3.1e-07,2.421708,0.0
3.2e-07,2.396158,0.0
3.3e-07,2.373872,0.0
3.4000000000000003e-07,2.354373,0.0
3.5000000000000004e-07,2.337176,0.0
3.6000000000000005e-07,2.321855,0.0
3.7e-07,2.308074,0.0
3.8e-07,2.295607,0.0
3.9e-07,2.284314,0.0
4.0000000000000003e-07,2.274125,0.0
4.1000000000000004e-07,2.265008,0.0
4.2e-07,2.256948,0.0
4.3e-07,2.249925,0.0
4.4e-07,2.243907,0.0
4.5000000000000003e-07,2.23884,0.0
4.6000000000000004e-07,2.234651,0.0
4.7000000000000005e-07,2.231248,0.0
4.800000000000001e-07,2.228526,0.0
4.900000000000001e-07,2.226371,0.0
5.000000000000001e-07,2.224667,0.0
5.1e-07,2.2233,0.0
5.2e-07,2.222164,0.0
5.3e-07,2.221166,0.0
5.4e-07,2.220222,0.0
5.5e-07,2.219266,0.0
5.6e-07,2.218247,0.0
5.7e-07,2.217131,0.0
5.800000000000001e-07,2.215897,0.0
5.900000000000001e-07,2.214538,0.0
6.000000000000001e-07,2.213061,0.0
6.100000000000001e-07,2.21148,0.0
6.2e-07,2.209815,0.0
6.3e-07,2.20809,0.0
6.4e-07,2.206327,0.0
6.5e-07,2.204549,0.0
6.6e-07,2.202774,0.0
6.7e-07,2.201017,0.0
6.800000000000001e-07,2.199288,0.0
6.900000000000001e-07,2.197595,0.0
7.000000000000001e-07,2.195942,0.0
7.100000000000001e-07,2.19433,0.0
7.200000000000001e-07,2.19276,0.0
7.3e-07,2.191232,0.0
7.4e-07,2.189747,0.0
7.5e-07,2.188303,0.0
7.6e-07,2.186899,0.0
7.7e-07,2.185531,0.0
7.8e-07,2.184192,0.0
7.900000000000001e-07,2.182873,0.0
8.000000000000001e-07,2.18156,0.0
8.100000000000001e-07,2.180242,0.0
8.200000000000001e-07,2.178911,0.0
8.300000000000001e-07,2.177562,0.0
8.4e-07,2.176197,0.0
8.5e-07,2.174822,0.0

File: solcore/future/material_data/sopra_nk/ZRSI2.csv
wavelength[m],n,k
4.13283938e-07,2.71,2.96
4.27535108e-07,2.79,2.95
4.42804219e-07,2.86,3.05
4.592043750000001e-07,2.92,3.11
4.76866082e-07,3.04,3.11
4.95940725e-07,3.23,3.15
5.16604922e-07,3.26,3.16
5.390660060000001e-07,3.33,3.18
5.63569006e-07,3.44,3.16
5.904056250000001e-07,3.55,3.28
6.19925906e-07,3.66,3.11
6.52553586e-07,3.7,3.27
6.888065630000001e-07,3.91,3.36
