Repository: qpv-research-group/solcore5

<!-- ALL-CONTRIBUTORS-BADGE:START - Do not remove or modify this section -->
<!-- ALL-CONTRIBUTORS-BADGE:END -->

Solcore
=======

**Solcore** was born as a modular set of tools, written (almost) entirely in Python 3, to address some of the task we had to solve more. With time, however, it has evolved as a complete semiconductor solver able of modelling the optical and electrical properties of a wide range of solar cells, from quantum well devices to multi-junction solar cells.

Please, visit [Solcore\'s Documentation](http://docs.solcore.solar), the [Tutorial](docs/source/Examples/tutorial.rst) for a step-by-step example of how to use *Solcore* to model a solar cell and also check the [Examples folder](examples) for more specific information and examples of usage.

File: solcore/future/material_data/adachi1987_simple_param.json
{
    "reference": "'Model dielectric constants of GaP, GaAs, GaSb, InP, InAs, and InSb' Sadao Adachi, Physical Review B 35, 7454 (1987), https://link.aps.org/doi/10.1103/PhysRevB.35.7454",
    "descriptions": {},
    "GaAs": {
        "E0": "1.42 eV",
        "E0plusD0": "1.77 eV",
        "E1": "2.9 eV",
        "E1plusD1": "3.13 eV",
        "E2": "4.7 eV",
        "Eg1d": "1.73 eV",
        "A": 3.45,
        "B1": 6.37,
        "B11": 13.08,
        "Gamma": "0.1 eV",
        "C": 2.39,
        "gamma": 0.146,
        "D": 24.2,
        "epsilon1inf": 1.6
    },
    "GaP": {
        "E0": "2.74 eV",
        "E0plusD0": "2.84 eV",
        "E1": "3.7 eV",
        "E1plusD1": "3.73 eV",
        "E2": "5.0 eV",
        "Eg1d": "2.26 eV",
        "A": 13.76,
        "B1": 6.35,
        "B11": 9.49,
        "Gamma": "0.06 eV",
        "C": 2.08,
        "gamma": 0.132,
        "D": 4.6,
        "epsilon1inf": 0.0
    },
    "GaSb": {
        "E0": "0.72 eV",
        "E0plusD0": "1.46 eV",
        "E1": "2.05 eV",
        "E1plusD1": "2.5 eV",
        "E2": "4.0 eV",
        "Eg1d": "0.76 eV",
        "A": 0.71,
        "B1": 6.68,
        "B11": 14.29,
        "Gamma": "0.09 eV",
        "C": 5.69,
        "gamma": 0.29,
        "D": 7.4,
        "epsilon1inf": 1.0
    },
    "InAs": {
        "E0": "0.36 eV",
        "E0plusD0": "0.76 eV",
        "E1": "2.5 eV",
        "E1plusD1": "2.78 eV",
        "E2": "4.45 eV",
        "Eg1d": "1.07 eV",
        "A": 0.61,
        "B1": 6.59,
        "B11": 13.76,
        "Gamma": "0.21 eV",
        "C": 1.78,
        "gamma": 0.108,
        "D": 20.8,
        "epsilon1inf": 2.8
    },
    "InP": {
        "E0": "1.35 eV",
        "E0plusD0": "1.45 eV",
        "E1": "3.1 eV",
        "E1plusD1": "3.25 eV",
        "E2": "4.7 eV",
        "Eg1d": "2.05 eV",
        "A": 6.57,
        "B1": 4.93,
        "B11": 10.43,
        "Gamma": "0.1 eV",
        "C": 1.49,
        "gamma": 0.094,
        "D": 60.4,
        "epsilon1inf": 1.6
    },
    "InSb": {
        "E0": "0.18 eV",
        "E0plusD0": "0.99 eV",
        "E1": "1.8 eV",
        "E1plusD1": "2.3 eV",
        "E2": "3.9 eV",
        "Eg1d": "0.93 eV",
        "A": 0.19,
        "B1": 6.37,
        "B11": 12.26,
        "Gamma": "0.16 eV",
        "C": 5.37,
        "gamma": 0.318,
        "D": 19.5,
        "epsilon1inf": 3.1
    }
}

File: solcore/future/material_data/levinshtein2001_simple_param.json
{
    "reference": "'Properties of Advanced Semiconductor Materials: GaN, AIN, InN, BN, SiC, SiGe', M.E. Levinshtein, S.L. Rumyantsev, and M.S. Shur, A Wiley-Interscience publication (2001); https://www.google.co.uk/books/edition/_/u26CpULkD_wC?hl=en",
    "descriptions": {},
    "Ge": {
        "lattice_constant": "5.658 angstrom",
        "eg0_gamma": "0.89 eV",
        "alpha_gamma": "0.582 meV/K",
        "beta_gamma": "296 K",
        "eg0_l": "0.742 eV",
        "alpha_l": "0.48 meV/K",
        "beta_l": "235 K",
        "spin_orbit_splitting": "0.29 eV",
        "eff_mass_dos_l": 0.22,
        "eff_mass_dos_x": 0.22,
        "gamma1": 13.35,
        "gamma2": 4.25,
        "gamma3": 5.69,
        "eff_mass_split_off": 0.084,
        "eff_mass_electron": 0.12,
        "eff_mass_hh_z": 0.33,
        "eff_mass_lh_z": 0.043,
        "interband_matrix_element": "26.3 eV",
        "c11": "126 GPa",
        "c12": "44 GPa",
        "c44": "67.7 GPa",
        "relative_dielectric_constant": 16.2,
        "electron_affinity": "4.0 eV",
        "electron_auger_recombination": 1e-42,
        "hole_auger_recombination": 1e-42,
        "radiative_recombination": 6.4e-20
    },
    "Si": {
        "lattice_constant": "5.431 angstrom",
        "eg0_gamma": "4.34 eV",
        "alpha_gamma": "0.391 meV/K",
        "beta_gamma": "125 K",
        "eg0_x": "1.17 eV",
        "alpha_x": "0.473 meV/K",
        "beta_x": "636 K",
        "spin_orbit_splitting": "0.044 eV",
        "eff_mass_dos_l": 0.36,
        "eff_mass_dos_x": 0.36,
        "interband_matrix_element": "21.6 eV",
        "gamma1": 4.22,
        "gamma2": 0.39,
        "gamma3": 1.44,
        "eff_mass_split_off": 0.24,
        "eff_mass_electron": 0.26,
        "eff_mass_hh_z": 0.49,
        "eff_mass_lh_z": 0.16,
        "c11": "166 GPa",
        "c12": "64 GPa",
        "c44": "79.6 GPa",
        "relative_dielectric_constant": 11.7,
        "electron_affinity": "4.05 eV",
        "electron_auger_recombination": 1.1e-42,
        "hole_auger_recombination": 3e-43,
        "radiative_recombination": 1.1e-20
    }
}

File: solcore/future/material_data/sotoodehJAP2000_mobility.json
{
    "reference": "'Empirical low-field mobility model for III-V compounds applicable in device simulation codes', M. Sotoodeh, A. H. Khalid, and A. A. Rezazadeh, Journal of Applied Physics 87, 2890 (2000); https://doi.org/10.1063/1.372274",
    "descriptions": {
        "electron_mobility": "Mobility for electrons",
        "hole_mobility": "Mobility for holes"
    },
    "Si": {
        "composition": "pure",
        "electron": {
            "mu_max": "1360 cm**2 / s / V",
            "mu_min": "92 cm**2 / s / V",
            "Nref": "1.3e+17 1/cm**3",
            "ll": 0.91,
            "t1": 0,
            "t2": 0
        },
        "hole": {
            "mu_max": "450 cm**2 / s / V",
            "mu_min": "48 cm**2 / s / V",
            "Nref": "6.3e+16 1/cm**3",
            "ll": 0.76,
            "t1": 0,
            "t2": 0
        }
    },
    "AlAs": {
        "composition": "pure",
        "electron": {
            "mu_max": "400 cm**2 / s / V",
            "mu_min": "10 cm**2 / s / V",
            "Nref": "5.46e+17 1/cm**3",
            "ll": 1,
            "t1": 2.1,
            "t2": 3
        },
        "hole": {
            "mu_max": "200 cm**2 / s / V",
            "mu_min": "10 cm**2 / s / V",
            "Nref": "3.846e+17 1/cm**3",
            "ll": 0.488,
            "t1": 2.24,
            "t2": 3
        },
        "params": {
            "es": 10.06,
            "einf": 8.16,
            "EgG": "2.799 eV",
            "EgX": "2.163 eV",
            "EgL": "2.469 eV",
            "mnG": 0.15,
            "mnX": 0.71,
            "mnL": 0.66
        }
    },
    "GaAs": {
        "composition": "pure",
        "electron": {
            "mu_max": "9400 cm**2 / s / V",
            "mu_min": "500 cm**2 / s / V",
            "Nref": "6e+16 1/cm**3",
            "ll": 0.394,
            "t1": 2.1,
            "t2": 3
        },
        "hole": {
            "mu_max": "491.5 cm**2 / s / V",
            "mu_min": "20 cm**2 / s / V",
            "Nref": "1.48e+17 1/cm**3",
            "ll": 0.38,
            "t1": 2.2,
            "t2": 3
        },
        "params": {
            "es": 12.9,
            "einf": 10.92,
            "EgG": "1.422 eV",
            "EgX": "1.899 eV",
            "EgL": "1.707 eV",
            "mnG": 0.065,
            "mnX": 0.85,
            "mnL": 0.56
        }
    },
    "InAs": {
        "composition": "pure",
        "electron": {
            "mu_max": "34000 cm**2 / s / V",
            "mu_min": "1000 cm**2 / s / V",
            "Nref": "1.1e+18 1/cm**3",
            "ll": 0.32,
            "t1": 1.57,
            "t2": 3
        },
        "hole": {
            "mu_max": "530 cm**2 / s / V",
            "mu_min": "20 cm**2 / s / V",
            "Nref": "1.1e+17 1/cm**3",
            "ll": 0.46,
            "t1": 2.3,
            "t2": 3
        },
        "params": {
            "es": 15.15,
            "einf": 12.25,
            "EgG": "0.35 eV",
            "EgX": "2.14 eV",
            "EgL": "1.45 eV",
            "mnG": 0.023,
            "mnX": 0.64,
            "mnL": 0.29
        }
    },
    "InP": {
        "composition": "pure",
        "electron": {
            "mu_max": "5200 cm**2 / s / V",
            "mu_min": "400 cm**2 / s / V",
            "Nref": "3e+17 1/cm**3",
            "ll": 0.47,
            "t1": 2,
            "t2": 3.25
        },
        "hole": {
            "mu_max": "170 cm**2 / s / V",
            "mu_min": "10 cm**2 / s / V",
            "Nref": "4.87e+17 1/cm**3",
            "ll": 0.62,
            "t1": 2.0,
            "t2": 3
        },
        "params": {
            "es": 12.61,
            "einf": 9.61,
            "EgG": "1.351 eV",
            "EgX": "2.2 eV",
            "EgL": "2.0 eV",
            "mnG": 0.079,
            "mnX": 0.676,
            "mnL": 0.655
        }
    },
    "GaP": {
        "composition": "pure",
        "electron": {
            "mu_max": "152 cm**2 / s / V",
            "mu_min": "10 cm**2 / s / V",
            "Nref": "4.4e+18 1/cm**3",
            "ll": 0.8,
            "t1": 1.6,
            "t2": 0.71
        },
        "hole": {
            "mu_max": "147 cm**2 / s / V",
            "mu_min": "10 cm**2 / s / V",
            "Nref": "1e+18 1/cm**3",
            "ll": 0.85,
            "t1": 1.98,
            "t2": 0
        },
        "params": {
            "es": 11.1,
            "einf": 9.08,
            "EgG": "2.76 eV",
            "EgX": "2.261 eV",
            "EgL": "2.63 eV",
            "mnG": 0.126,
            "mnX": 0.82,
            "mnL": 0.756
        }
    },
    "InAlAs": {
        "composition": "ternary",
        "electron": {
            "mu_max": "4800 cm**2 / s / V",
            "mu_min": "800 cm**2 / s / V",
            "Nref": "3e+16 1/cm**3",
            "ll": 1.1,
            "t1": 1.57,
            "t2": 3
        },
        "hole": {
            "mu_max": "530 cm**2 / s / V",
            "mu_min": "20 cm**2 / s / V",
            "Nref": "1.1e+17 1/cm**3",
            "ll": 0.46,
            "t1": 2.3,
            "t2": 3
        },
        "params": {
            "bG": "0.304 eV",
            "bX": "0.713 eV",
            "bL": "0.617 eV",
            "x": 0.52
        },
        "parent_1": "InAs",
        "parent_2": "AlAs",
        "x": "In"
    },
    "AlGaAs": {
        "composition": "ternary",
        "electron": {
            "mu_max": "400 cm**2 / s / V",
            "mu_min": "10 cm**2 / s / V",
            "Nref": "5.46e+17 1/cm**3",
            "ll": 1,
            "t1": 2.1,
            "t2": 3
        },
        "hole": {
            "mu_max": "240 cm**2 / s / V",
            "mu_min": "5 cm**2 / s / V",
            "Nref": "1e+17 1/cm**3",
            "ll": 0.324,
            "t1": 2.1,
            "t2": 3
        },
        "params": {
            "bG": "0.0 eV",
            "bX": "0.143 eV",
            "bL": "0.15 eV",
            "x": 0.3
        },
        "parent_1": "AlAs",
        "parent_2": "GaAs",
        "x": "Al"
    },
    "InGaAs": {
        "composition": "ternary",
        "electron": {
            "mu_max": "14000 cm**2 / s / V",
            "mu_min": "300 cm**2 / s / V",
            "Nref": "1.3e+17 1/cm**3",
            "ll": 0.48,
            "t1": 1.59,
            "t2": 3.68
        },
        "hole": {
            "mu_max": "320 cm**2 / s / V",
            "mu_min": "10 cm**2 / s / V",
            "Nref": "4.9e+17 1/cm**3",
            "ll": 0.403,
            "t1": 1.59,
            "t2": 3
        },
        "params": {
            "bG": "0.42 eV",
            "bX": "0.509 eV",
            "bL": "1.087 eV",
            "x": 0.53
        },
        "parent_1": "InAs",
        "parent_2": "GaAs",
        "x": "In"
    },
    "GaInP": {
        "composition": "ternary",
        "electron": {
            "mu_max": "4300 cm**2 / s / V",
            "mu_min": "400 cm**2 / s / V",
            "Nref": "2e+16 1/cm**3",
            "ll": 0.7,
            "t1": 1.66,
            "t2": 1.95
        },
        "hole": {
            "mu_max": "150 cm**2 / s / V",
            "mu_min": "15 cm**2 / s / V",
            "Nref": "1.5e+17 1/cm**3",
            "ll": 0.8,
            "t1": 2,
            "t2": 1.47
        },
        "params": {
            "bG": "0.67 eV",
            "bX": "0.17 eV",
            "bL": "0.41 eV",
            "x": 0.49
        },
        "parent_1": "InP",
        "parent_2": "GaP",
        "x": "In"
    },
    "GaAsP": {
        "composition": "ternary",
        "electron": {},
        "hole": {},
        "params": {
            "bG": "0.21 eV",
            "bX": "0.21 eV",
            "bL": "0.42 eV"
        },
        "parent_1": "GaP",
        "parent_2": "GaAs",
        "x": "P"
    },
    "InAsP": {
        "composition": "ternary",
        "electron": {},
        "hole": {},
        "params": {
            "bG": "0.286 eV",
            "bX": "0.187 eV",
            "bL": "0.115 eV"
        },
        "parent_1": "InP",
        "parent_2": "InAs",
        "x": "P"
    },
    "InGaAsP": {
        "composition": "quaternary",
        "electron": {},
        "hole": {},
        "params": {},
        "parent_1": "InGaAs",
        "parent_2": "InAsP",
        "x": "In",
        "y": "P"
    }
}

File: solcore/future/material_data/vurgaftmanJAP2001_simple_param.json
{   "reference": "'Band parameters for III–V compound semiconductors and their alloys', I. Vurgaftman and J. R. Meyer, Journal of Applied Physics 89, 5815 (2001); https://doi.org/10.1063/1.1368156",
    "descriptions": {},
    "GaAs": {
        "lattice_constant": "5.65325+3.88e-5*(T-300) angstrom",
        "eg0_gamma": "1.519 eV",
        "alpha_gamma": "0.5405 meV/K",
        "beta_gamma": "204 K",
        "eg0_x": "1.981 eV",
        "alpha_x": "0.460 meV/K",
        "beta_x": "204 K",
        "eg0_l": "1.815 eV",
        "alpha_l": "0.605 meV/K",
        "beta_l": "204 K",
        "spin_orbit_splitting": "0.341 eV",
        "eff_mass_electron_gamma": 0.067,
        "eff_mass_electron_long_l": 1.9,
        "eff_mass_electron_trans_l": 0.0754,
        "eff_mass_dos_l": 0.56,
        "eff_mass_electron_long_x": 1.3,
        "eff_mass_electron_trans_x": 0.23,
        "eff_mass_dos_x": 0.85,
        "gamma1": 6.98,
        "gamma2": 2.06,
        "gamma3": 2.93,
        "eff_mass_split_off": 0.172,
        "interband_matrix_element": "28.8 eV",
        "f": -1.94,
        "valence_band_offset": "-0.8 eV",
        "a_c": "-7.17 eV",
        "a_v": "-1.16 eV",
        "b": "-2.0 eV",
        "d": "-4.8 eV",
        "c11": "122.1 GPa",
        "c12": "56.6 GPa",
        "c44": "60.0 GPa",
        "relative_permittivity": 10.9
    },
    "AlN": {
        "lattice_constant": "4.38 angstrom",
        "eg0_gamma": "6.0 eV",
        "alpha_gamma": "0.593 meV/K",
        "beta_gamma": "600 K",
        "eg0_x": "4.9 eV",
        "alpha_x": "0.593 meV/K",
        "beta_x": "600 K",
        "eg0_l": "9.3 eV",
        "alpha_l": "0.593 meV/K",
        "beta_l": "600 K",
        "spin_orbit_splitting": "0.019 eV",
        "eff_mass_electron_gamma": 0.25,
        "eff_mass_electron_long_x": 0.53,
        "eff_mass_electron_trans_x": 0.31,
        "gamma1": 1.92,
        "gamma2": 0.47,
        "gamma3": 0.85,
        "eff_mass_split_off": 0.47,
        "interband_matrix_element": "27.1 eV",
        "f": -0.76,
        "valence_band_offset": "-3.44 eV",
        "a_c": "-6.0 eV",
        "a_v": "-3.4 eV",
        "b": "-1.9 eV",
        "d": "-10 eV",
        "c11": "304 GPa",
        "c12": "160 GPa",
        "c44": "193 GPa"
    },
    "InSb": {
        "lattice_constant": "6.4794+3.48e-5*(T-300) angstrom",
        "eg0_gamma": "0.235 eV",
        "alpha_gamma": "0.32 meV/K",
        "beta_gamma": "170 K",
        "eg0_x": "0.63 eV",
        "alpha_x": "0.32 meV/K",
        "beta_x": "170 K",
        "eg0_l": "0.93 eV",
        "alpha_l": "0.32 meV/K",
        "beta_l": "170 K",
        "spin_orbit_splitting": "0.81 eV",
        "eff_mass_electron_gamma": 0.0135,
        "eff_mass_dos_l": 0.25,
        "gamma1": 34.8,
        "gamma2": 15.5,
        "gamma3": 16.5,
        "eff_mass_split_off": 0.11,
        "interband_matrix_element": "23.3 eV",
        "f": -0.23,
        "valence_band_offset": "0 eV",
        "a_c": "-6.94 eV",
        "a_v": "-0.36 eV",
        "b": "-2.0 eV",
        "d": "-4.7 eV",
        "c11": "68.47 GPa",
        "c12": "37.35 GPa",
        "c44": "31.11 GPa"
    },
    "GaSb": {
        "lattice_constant": "6.0959+4.72e-5*(T-300) angstrom",
        "eg0_gamma": "0.812 eV",
        "alpha_gamma": "0.417 meV/K",
        "beta_gamma": "140 K",
        "eg0_x": "1.141 eV",
        "alpha_x": "0.475 meV/K",
        "beta_x": "94 K",
        "eg0_l": "0.875 eV",
        "alpha_l": "0.597 meV/K",
        "beta_l": "140 K",
        "spin_orbit_splitting": "0.76 eV",
        "eff_mass_electron_gamma": 0.039,
        "eff_mass_electron_long_l": 1.3,
        "eff_mass_electron_trans_l": 0.1,
        "eff_mass_electron_long_x": 1.51,
        "eff_mass_electron_trans_x": 0.22,
        "gamma1": 13.4,
        "gamma2": 4.7,
        "gamma3": 6.0,
        "eff_mass_split_off": 0.12,
        "interband_matrix_element": "27.0 eV",
        "f": -1.63,
        "valence_band_offset": "-0.03 eV",
        "a_c": "-7.5 eV",
        "a_v": "-0.8 eV",
        "b": "-2.0 eV",
        "d": "-4.7 eV",
        "c11": "88.42 GPa",
        "c12": "40.26 GPa",
        "c44": "43.22 GPa"
    },
    "InP": {
        "lattice_constant": "5.8697+2.79E-5*(T-300) angstrom",
        "eg0_gamma": "1.4236 eV",
        "alpha_gamma": "0.363 meV/K",
        "beta_gamma": "162 K",
        "eg_x": "2.384-3.7E-4*T eV",
        "eg0_l": "2.014 eV",
        "alpha_l": "0.363 meV/K",
        "beta_l": "162 K",
        "spin_orbit_splitting": "0.108 eV",
        "eff_mass_electron_gamma": 0.0795,
        "eff_mass_dos_l": 0.47,
        "eff_mass_dos_x": 0.88,
        "gamma1": 5.08,
        "gamma2": 1.6,
        "gamma3": 2.1,
        "eff_mass_split_off": 0.21,
        "interband_matrix_element": "20.7 eV",
        "f": -1.31,
        "valence_band_offset": "-0.94 eV",
        "a_c": "-6.0 eV",
        "a_v": "-0.6 eV",
        "b": "-2.0 eV",
        "d": "-5.0 eV",
        "c11": "101.1 GPa",
        "c12": "56.1 GPa",
        "c44": "45.6 GPa",
        "relative_permittivity": 9.61
    },
    "InAs": {
        "lattice_constant": "6.0583+2.74E-5*(T-300) angstrom",
        "eg0_gamma": "0.417 eV",
        "alpha_gamma": "0.276 meV/K",
        "beta_gamma": "93 K",
        "eg0_x": "1.433 eV",
        "alpha_x": "0.276 meV/K",
        "beta_x": "93 K",
        "eg0_l": "1.133 eV",
        "alpha_l": "0.276 meV/K",
        "beta_l": "93 K",
        "spin_orbit_splitting": "0.39 eV",
        "eff_mass_electron_gamma": 0.026,
        "eff_mass_electron_long_l": 0.64,
        "eff_mass_electron_trans_l": 0.05,
        "eff_mass_dos_l": 0.29,
        "eff_mass_electron_long_x": 1.13,
        "eff_mass_electron_trans_x": 0.16,
        "eff_mass_dos_x": 0.64,
        "gamma1": 20.0,
        "gamma2": 8.5,
        "gamma3": 9.2,
        "eff_mass_split_off": 0.14,
        "interband_matrix_element": "21.5 eV",
        "f": -2.9,
        "valence_band_offset": "-0.59 eV",
        "a_c": "-5.08 eV",
        "a_v": "-1.00 eV",
        "b": "-1.8 eV",
        "d": "-3.6 eV",
        "c11": "83.29 GPa",
        "c12": "45.26 GPa",
        "c44": "39.59 GPa",
        "relative_permittivity": 12.3
    },
    "GaP": {
        "lattice_constant": "5.4505+2.92e-5*(T-300) angstrom",
        "eg_gamma": "2.886+0.1081*(1-1/tanh(164./T)) eV",
        "eg0_x": "2.35 eV",
        "alpha_x": "0.5771 meV/K",
        "beta_x": "372 K",
        "eg0_l": "2.72 eV",
        "alpha_l": "0.5771 meV/K",
        "beta_l": "372 K",
        "spin_orbit_splitting": "0.08 eV",
        "eff_mass_electron_gamma": 0.13,
        "eff_mass_electron_long_x": 2.0,
        "eff_mass_electron_trans_x": 0.253,
        "eff_mass_electron_long_l": 1.2,
        "eff_mass_electron_trans_l": 0.15,
        "gamma1": 4.05,
        "gamma2": 0.49,
        "gamma3": 1.25,
        "eff_mass_split_off": 0.25,
        "interband_matrix_element": "31.4 eV",
        "f": -2.04,
        "valence_band_offset": "-1.27 eV",
        "a_c": "-8.2 eV",
        "a_v": "-1.7 eV",
        "b": "-1.6 eV",
        "d": "-4.6 eV",
        "c11": "140.5 GPa",
        "c12": "62.03 GPa",
        "c44": "70.33 GPa",
        "relative_permittivity": 9.11
    },
    "GaN": {
        "lattice_constant": "4.5 angstrom",
        "eg0_gamma": "3.299 eV",
        "alpha_gamma": "0.593 meV/K",
        "beta_gamma": "600 K",
        "eg0_x": "4.52 eV",
        "alpha_x": "0.593 meV/K",
        "beta_x": "600 K",
        "eg0_l": "5.59 eV",
        "alpha_l": "0.593 meV/K",
        "beta_l": "600 K",
        "spin_orbit_splitting": "0.017 eV",
        "eff_mass_electron_gamma": 0.15,
        "eff_mass_electron_long_x": 0.5,
        "eff_mass_electron_trans_x": 0.3,
        "gamma1": 2.67,
        "gamma2": 0.75,
        "gamma3": 1.1,
        "eff_mass_split_off": 0.29,
        "interband_matrix_element": "25.0 eV",
        "f": -0.92,
        "valence_band_offset": "-2.64 eV",
        "a_c": "-2.2 eV",
        "a_v": "-5.2 eV",
        "b": "-2.2 eV",
        "d": "-3.4 eV",
        "c11": "293 GPa",
        "c12": "159 GPa",
        "c44": "155 GPa"
    },
    "InN": {
        "lattice_constant": "4.98 angstrom",
        "eg0_gamma": "1.94 eV",
        "alpha_gamma": "0.245 meV/K",
        "beta_gamma": "624 K",
        "eg0_x": "2.51 eV",
        "alpha_x": "0.245 meV/K",
        "beta_x": "624 K",
        "eg0_l": "5.82 eV",
        "alpha_l": "0.245 meV/K",
        "beta_l": "624 K",
        "spin_orbit_splitting": "0.006 eV",
        "eff_mass_electron_gamma": 0.12,
        "eff_mass_electron_long_x": 0.48,
        "eff_mass_electron_trans_x": 0.27,
        "gamma1": 3.72,
        "gamma2": 1.26,
        "gamma3": 1.63,
        "eff_mass_split_off": 0.3,
        "interband_matrix_element": "25.0 eV",
        "f": -2.77,
        "valence_band_offset": "-2.38 eV",
        "a_c": "-1.85 eV",
        "a_v": "-1.5 eV",
        "b": "-1.2 eV",
        "d": "-9.3 eV",
        "c11": "187 GPa",
        "c12": "125 GPa",
        "c44": "86 GPa"
    },
    "AlAs": {
        "lattice_constant": "5.6611+2.9e-5*(T-300) angstrom",
        "eg0_gamma": "3.099 eV",
        "alpha_gamma": "0.885 meV/K",
        "beta_gamma": "530 K",
        "eg0_x": "2.24 eV",
        "alpha_x": "0.70 meV/K",
        "beta_x": "530 K",
        "eg0_l": "2.46 eV",
        "alpha_l": "0.605 meV/K",
        "beta_l": "204 K",
        "spin_orbit_splitting": "0.28 eV",
        "eff_mass_electron_gamma": 0.15,
        "eff_mass_electron_long_l": 1.32,
        "eff_mass_electron_trans_l": 0.15,
        "eff_mass_electron_long_x": 0.97,
        "eff_mass_electron_trans_x": 0.22,
        "gamma1": 3.76,
        "gamma2": 0.82,
        "gamma3": 1.42,
        "eff_mass_split_off": 0.28,
        "interband_matrix_element": "21.1 eV",
        "f": -0.48,
        "valence_band_offset": "-1.33 eV",
        "a_c": "-5.64 eV",
        "a_v": "-2.47 eV",
        "b": "-2.3 eV",
        "d": "-3.4 eV",
        "c11": "125.0 GPa",
        "c12": "53.4 GPa",
        "c44": "54.2 GPa"
    },
    "AlSb": {
        "lattice_constant": "6.1355+2.60e-5*(T-300) angstrom",
        "eg0_gamma": "2.386 eV",
        "alpha_gamma": "0.42 meV/K",
        "beta_gamma": "140 K",
        "eg0_x": "1.696 eV",
        "alpha_x": "0.39 meV/K",
        "beta_x": "140 K",
        "eg0_l": "2.329 eV",
        "alpha_l": "0.58 meV/K",
        "beta_l": "140 K",
        "spin_orbit_splitting": "0.676 eV",
        "eff_mass_electron_gamma": 0.14,
        "eff_mass_electron_long_l": 1.64,
        "eff_mass_electron_trans_l": 0.23,
        "eff_mass_electron_long_x": 1.357,
        "eff_mass_electron_trans_x": 0.123,
        "gamma1": 5.18,
        "gamma2": 1.19,
        "gamma3": 1.97,
        "eff_mass_split_off": 0.22,
        "interband_matrix_element": "18.7 eV",
        "f": -0.56,
        "valence_band_offset": "-0.41 eV",
        "a_c": "-4.5 eV",
        "a_v": "-1.4 eV",
        "b": "-1.35 eV",
        "d": "-4.3 eV",
        "c11": "87.69 GPa",
        "c12": "43.41 GPa",
        "c44": "40.76 GPa"
    },
    "AlP": {
        "lattice_constant": "5.4672+2.92e-5*(T-300) angstrom",
        "eg0_gamma": "3.63 eV",
        "alpha_gamma": "0.5771 meV/K",
        "beta_gamma": "372 K",
        "eg0_x": "2.52 eV",
        "alpha_x": "0.318 meV/K",
        "beta_x": "588 K",
        "eg0_l": "3.57 eV",
        "alpha_l": "0.318 meV/K",
        "beta_l": "588 K",
        "spin_orbit_splitting": "0.07 eV",
        "eff_mass_electron_gamma": 0.22,
        "eff_mass_electron_long_x": 2.68,
        "eff_mass_electron_trans_x": 0.155,
        "gamma1": 3.35,
        "gamma2": 0.71,
        "gamma3": 1.23,
        "eff_mass_split_off": 0.3,
        "interband_matrix_element": "17.7 eV",
        "f": -0.65,
        "valence_band_offset": "-1.74 eV",
        "a_c": "-5.7 eV",
        "a_v": "-3.0 eV",
        "b": "-1.5 eV",
        "d": "-4.6 eV",
        "c11": "133.0 GPa",
        "c12": "63.0 GPa",
        "c44": "61.5 GPa"
    },
    "AlInAs": {
        "parent0": "InAs",
        "parent1": "AlAs",
        "x": "Al",
        "eg_gamma": "0.70 eV",
        "eg_x": "0 eV",
        "spin_orbit_splitting": "0.15 eV",
        "eff_mass_electron_gamma": 0.049,
        "interband_matrix_element": "-4.81 eV",
        "f": -4.44,
        "valence_band_offset": "-0.64 eV",
        "a_c": "-1.4 eV"
    },
    "AlGaAs": {
        "parent0": "GaAs",
        "parent1": "AlAs",
        "x": "Al",
        "eg_gamma": "-0.127+1.310*Al eV",
        "eg_x": "0.55 eV",
        "eg_l": "0 eV",
        "spin_orbit_splitting": "0 eV"
    },
    "GaPSb": {
        "parent0": "GaSb",
        "parent1": "GaP",
        "x": "P",
        "eg_gamma": "2.7 eV",
        "eg_x": "1.7 eV",
        "eg_l": "1.7 eV"
    },
    "InGaAs": {
        "parent0": "GaAs",
        "parent1": "InAs",
        "x": "In",
        "eg_gamma": "0.477 eV",
        "eg_x": "1.4 eV",
        "eg_l": "0.33 eV",
        "spin_orbit_splitting": "0.15 eV",
        "eff_mass_electron_gamma": 0.0091,
        "eff_mass_hh_001": -0.145,
        "eff_mass_lh_001": 0.202,
        "gamma3_minus_gamma1": 0.481,
        "interband_matrix_element": "-1.48 eV",
        "f": 1.77,
        "valence_band_offset": "-0.38 eV",
        "a_c": "2.61 eV"
    },
    "GaInSb": {
        "parent0": "GaSb",
        "parent1": "InSb",
        "x": "In",
        "eg_gamma": "0.415 eV",
        "eg_x": "0.33 eV",
        "eg_l": "0.4 eV",
        "spin_orbit_splitting": "0.1 eV",
        "eff_mass_electron_gamma": 0.0092,
        "eff_mass_lh_001": 0.011,
        "f": -6.84
    },
    "GaInP": {
        "parent0": "GaP",
        "parent1": "InP",
        "x": "In",
        "eg_gamma": "0.65 eV",
        "eg_x": "0.2 eV",
        "eg_l": "1.03 eV",
        "spin_orbit_splitting": "0 eV",
        "eff_mass_electron_gamma": 0.051,
        "f": 0.78,
        "d": "0 eV"
    },
    "GaAsN_zinc_blende": {
        "parent0": "GaAs",
        "parent1": "GaN",
        "x": "N",
        "eg_gamma": "120.4-100.*N eV",
        "spin_orbit_splitting": "0 eV"
    },
    "AlGaP": {
        "parent0": "AlP",
        "parent1": "GaP",
        "x": "Ga",
        "eg_gamma": "-0.48 eV",
        "eg_x": "0.13 eV"
    },
    "AlPSb": {
        "parent0": "AlP",
        "parent1": "AlSb",
        "x": "Sb",
        "eg_gamma": "2.7 eV",
        "eg_x": "2.7 eV",
        "eg_l": "2.7 eV"
    },
    "AlGaSb": {
        "parent0": "GaSb",
        "parent1": "AlSb",
        "x": "Al",
        "eg_gamma": "-0.044+1.22*Al eV",
        "eg_x": "0 eV",
        "eg_l": "0 eV",
        "spin_orbit_splitting": "0.3 eV"
    },
    "AlAsP": {
        "parent0": "AlP",
        "parent1": "AlAs",
        "x": "As",
        "eg_gamma": "0.22 eV",
        "eg_x": "0.22 eV",
        "eg_l": "0.22 eV"
    },
    "AlInP": {
        "parent0": "InP",
        "parent1": "AlP",
        "x": "Al",
        "eg_gamma": "-0.48 eV",
        "eg_x": "0.38 eV",
        "spin_orbit_splitting": "-0.19 eV",
        "eff_mass_electron_gamma": 0.22
    },
    "InAsP": {
        "parent0": "InP",
        "parent1": "InAs",
        "x": "As",
        "eg_gamma": "0.1 eV",
        "eg_x": "0.27 eV",
        "eg_l": "0.27 eV",
        "spin_orbit_splitting": "0.16 eV"
    },
    "AlGaN": {
        "parent0": "AlN",
        "parent1": "GaN",
        "x": "Ga",
        "eg_x": "0.61 eV",
        "eg_l": "0.8 eV",
        "eg_gamma": "0 eV"
    },
    "GaAsSb": {
        "parent0": "GaAs",
        "parent1": "GaSb",
        "x": "Sb",
        "eg_gamma": "1.43 eV",
        "eg_x": "1.2 eV",
        "eg_l": "1.2 eV",
        "spin_orbit_splitting": "0.6 eV",
        "valence_band_offset": "-1.06 eV"
    },
    "GaInN": {
        "parent0": "GaN",
        "parent1": "InN",
        "x": "In",
        "eg_x": "0.38 eV",
        "eg_gamma": "3.0 eV"
    },
    "GaAsP": {
        "parent0": "GaAs",
        "parent1": "GaP",
        "x": "P",
        "eg_gamma": "0.19 eV",
        "eg_x": "0.24 eV",
        "eg_l": "0.16 eV"
    },
    "AlInSb": {
        "parent0": "AlSb",
        "parent1": "InSb",
        "x": "In",
        "eg_gamma": "0.43 eV",
        "spin_orbit_splitting": "0.25 eV"
    },
    "InAsSb": {
        "parent0": "InAs",
        "parent1": "InSb",
        "x": "Sb",
        "eg_gamma": "0.67 eV",
        "eg_x": "0.6 eV",
        "eg_l": "0.6 eV",
        "spin_orbit_splitting": "1.2 eV",
        "eff_mass_electron_gamma": 0.035
    },
    "InPSb": {
        "parent0": "InP",
        "parent1": "InSb",
        "x": "Sb",
        "eg_gamma": "1.9 eV",
        "eg_x": "1.9 eV",
        "eg_l": "1.9 eV",
        "spin_orbit_splitting": "0.75 eV"
    },
    "AlAsSb": {
        "parent0": "AlAs",
        "parent1": "AlSb",
        "x": "Sb",
        "eg_gamma": "0.19 eV",
        "eg_x": "0.24 eV",
        "eg_l": "0.16 eV",
        "spin_orbit_splitting": "0.15 eV",
        "eff_mass_electron_gamma": -1.71
    }
}
