Repository: qpv-research-group/solcore5

<!-- ALL-CONTRIBUTORS-BADGE:START - Do not remove or modify this section -->
<!-- ALL-CONTRIBUTORS-BADGE:END -->

Solcore
=======

**Solcore** was born as a modular set of tools, written (almost) entirely in Python 3, to address some of the task we had to solve more. With time, however, it has evolved as a complete semiconductor solver able of modelling the optical and electrical properties of a wide range of solar cells, from quantum well devices to multi-junction solar cells.

Please, visit [Solcore\'s Documentation](http://docs.solcore.solar), the [Tutorial](docs/source/Examples/tutorial.rst) for a step-by-step example of how to use *Solcore* to model a solar cell and also check the [Examples folder](examples) for more specific information and examples of usage.

File: solcore/material_data/Ge-Material/k.txt
206.6e-9 2.774
210.1e-9 2.831
213.8e-9 2.873
217.5e-9 2.866
221.4e-9 2.846
225.4e-9 2.842
229.6e-9 2.854
233.9e-9 2.897
238.4e-9 2.973
243.1e-9 3.073
248.0e-9 3.197
253.0e-9 3.342
258.3e-9 3.509
263.8e-9 3.709
269.5e-9 3.960
275.5e-9 4.297
281.8e-9 4.669
288.3e-9 4.507
295.2e-9 4.009
302.4e-9 3.614
310.0e-9 3.336
317.9e-9 3.137
326.3e-9 2.986
335.1e-9 2.863
344.4e-9 2.759
354.2e-9 2.667
364.7e-9 2.579
375.7e-9 2.469
387.5e-9 2.340
399.9e-9 2.215
413.3e-9 2.145
427.5e-9 2.140
442.8e-9 2.181
459.2e-9 2.240
476.9e-9 2.309
495.9e-9 2.384
516.6e-9 2.455
539.1e-9 2.318
563.6e-9 2.049
590.4e-9 1.634
619.9e-9 0.933
652.5e-9 0.638
688.8e-9 0.500
729.3e-9 0.401
774.9e-9 0.345
826.6e-9 0.298

File: solcore/material_data/Ge-Material/n.txt
206.6e-9 1.023
210.1e-9 1.108
213.8e-9 1.209
217.5e-9 1.310
221.4e-9 1.360
225.4e-9 1.380
229.6e-9 1.383
233.9e-9 1.371
238.4e-9 1.364
243.1e-9 1.370
248.0e-9 1.394
253.0e-9 1.435
258.3e-9 1.498
263.8e-9 1.586
269.5e-9 1.720
275.5e-9 1.953
281.8e-9 2.516
288.3e-9 3.338
295.2e-9 3.745
302.4e-9 3.869
310.0e-9 3.905
317.9e-9 3.920
326.3e-9 3.936
335.1e-9 3.958
344.4e-9 3.985
354.2e-9 4.020
364.7e-9 4.070
375.7e-9 4.128
387.5e-9 4.157
399.9e-9 4.141
413.3e-9 4.082
427.5e-9 4.037
442.8e-9 4.035
459.2e-9 4.082
476.9e-9 4.180
495.9e-9 4.340
516.6e-9 4.610
539.1e-9 5.062
563.6e-9 5.283
590.4e-9 5.748
619.9e-9 5.588
652.5e-9 5.294
688.8e-9 5.067
729.3e-9 4.897
774.9e-9 4.763
826.6e-9 4.653
